Repository: sandialabs/matcal

MatCal: A Model Calibration Python Package
==========================================

|docs| |ci| |version| |coverage| |lint|

Description 
-----------------------------
MatCal is a general material calibration tool 
implemented in Python3. It uses Dakota and/or Scipy to calibrate models to
experimental data. It has implementations of standard material 
characterization tests for SierraSM to facilitate material model calibration. 

.. |docs| image:: https://readthedocs.org/projects/matcal/badge/?version=latest&style=flat
    :target: https://matcal.readthedocs.io/en/latest/index.html
    :alt: docs

.. |ci| image:: https://github.com/sandialabs/matcal/actions/workflows/ci.yml/badge.svg
    :target: https://github.com/sandialabs/matcal/actions/workflows/ci.yml
    :alt: CI Tests

.. |version| image:: https://raw.githubusercontent.com/sandialabs/matcal/badges/version-badge.svg
    :alt: Version

.. |coverage| image:: https://raw.githubusercontent.com/sandialabs/matcal/badges/coverage-badge.svg
    :alt: Coverage

.. |lint| image:: https://raw.githubusercontent.com/sandialabs/matcal/badges/lint-badge.svg
    :alt: Lint Score

304L annealed bar viscoplastic calibrations
###########################################
In this calibration example, we will calibrate 
a plasticity model using a rate dependent von Mises yield surface with 
Voce hardening :cite:p:`voce1948relationship`
to the Ductile Failure data for 304L bar material :cite:p:`laser_weld_paper`.
The experimental data set
used for this calibration 
was purposefully taken such that this viscoplastic
behavior
would be characterized. 

This example has been broken into six steps:

#. Experimental data analysis to aid in model form choice. 
   :ref:`304L bar data analysis`
#. Initial guess estimation for the plasticity parameters 
   using MatFit.
   :ref:`304L bar calibration initial point estimation`
#. Calibration of the material as the averaged 
   parameter set to all data. 
   :ref:`304L stainless steel viscoplastic calibration`
#. A mesh convergence study after the calibration to verify that the 
   calibration is valid. 
   :ref:`304L stainless steel mesh and time step convergence`
#. A verification that the model options chosen for the calibration
   capture what is necessary for the model to be accurate.
   :ref:`304L calibrated round tension model - effect of different model options`
#. Uncertainty quantification of the parameters 
   using MatCal's laplace study. 
   :ref:`304L stainless steel viscoplastic calibration uncertainty quantification` 
#. Validation of the calculated parameter 
   uncertainties by pushing samples from the
   uncertain parameter distributions back through 
   the models and comparing the results to the experimental data. 
   :ref:`304L stainless steel viscoplastic uncertainty quantification validation`

File: documentation/advanced_examples/304L_viscoplastic_calibration/ductile_failure_small_tension_data/cleaned_SRI_1800s_17_Ring1_02.csv
{'temperature':534.67, 'engineering_strain_rate':1800 }
time, transmitted displacement, incident displacement, load, engineering_strain, engineering_stress, displacement
4.919999999999999481e-06,-9.233199999999999960e-06,2.082099999999999937e-06,4.089050901000000238e+00,8.492900000000000492e-04,3.283400000000000207e-01,4.454842519685039558e-04
9.880000000000000273e-06,-9.233199999999999960e-06,2.082099999999999937e-06,8.740349111000000448e+00,9.216400000000000460e-04,7.018399999999999084e-01,4.454842519685039558e-04
1.517999999999999866e-05,-1.383400000000000172e-05,7.892600000000000145e-08,1.868230232699999860e+01,1.135600000000000064e-03,1.500199999999999978e+00,5.477529921259843230e-04
2.029999999999999876e-05,-3.098999999999999890e-06,4.085299999999999663e-06,3.507245208999999875e+01,9.557600000000000514e-04,2.816300000000000026e+00,2.828464566929133673e-04
2.553999999999999942e-05,-6.166100000000000137e-06,4.085299999999999663e-06,6.322078698000000685e+01,1.285900000000000194e-03,5.076500000000000234e+00,4.035984251968504060e-04
3.059999999999999840e-05,-4.632500000000000116e-06,8.091699999999999116e-06,1.055658102200000030e+02,1.116599999999999928e-03,8.476800000000000779e+00,5.009527559055118335e-04
3.596000000000000130e-05,-6.166100000000000137e-06,6.088500000000000236e-06,1.722374153499999920e+02,8.372300000000000055e-04,1.383000000000000007e+01,4.824645669291338407e-04
4.121999999999999498e-05,-1.690099999999999963e-05,7.892600000000000145e-08,2.689614876000000550e+02,1.126700000000000227e-03,2.159699999999999775e+01,6.685010236220472997e-04
4.581999999999999837e-05,-4.632500000000000116e-06,6.088500000000000236e-06,3.821752999999999929e+02,1.759400000000000156e-03,3.068900000000000006e+01,4.220866141732283988e-04
5.039999999999999857e-05,-1.076700000000000042e-05,1.610499999999999912e-05,5.133288706000000730e+02,1.886899999999999949e-03,4.121999999999999886e+01,1.057952755905511820e-03
5.489999999999999275e-05,-1.996799999999999923e-05,2.211400000000000206e-05,6.387947735000000193e+02,2.222800000000000036e-03,5.129399999999999693e+01,1.656771653543307170e-03
5.935999999999999410e-05,-3.098999999999999890e-06,1.610499999999999912e-05,7.306966927000000851e+02,2.563999999999999873e-03,5.867399999999999949e+01,7.560629921259841768e-04
6.381999999999999544e-05,-9.233199999999999960e-06,3.813999999999999736e-05,7.748042185000000472e+02,3.349499999999999613e-03,6.221600000000000108e+01,1.865086614173228291e-03
6.826000000000000036e-05,-1.565399999999999869e-06,3.813999999999999736e-05,7.915749699000000419e+02,4.869899999999999923e-03,6.356199999999999761e+01,1.563204724409448555e-03
7.270000000000000529e-05,6.102300000000000003e-06,5.216199999999999965e-05,8.057379369000000224e+02,6.968699999999999548e-03,6.469899999999999807e+01,1.813374015748031544e-03
7.713999999999999666e-05,-6.166100000000000137e-06,6.618500000000000414e-05,8.190241488000000345e+02,9.112299999999998526e-03,6.576600000000000534e+01,2.848468503937008275e-03
8.157999999999998803e-05,4.568699999999999981e-06,9.623299999999999834e-05,8.270048682999999983e+02,1.086800000000000092e-02,6.640699999999999648e+01,3.608830708661417679e-03
8.601999999999999295e-05,1.501599999999999946e-06,1.062499999999999941e-04,8.393468824000000268e+02,1.368700000000000125e-02,6.739699999999999136e+01,4.123952755905511969e-03
9.045999999999998432e-05,-9.233199999999999960e-06,1.363000000000000333e-04,8.584331665000000839e+02,1.693100000000000160e-02,6.893099999999999739e+01,5.729653543307088037e-03
9.490000000000000280e-05,3.035199999999999756e-06,1.563299999999999889e-04,8.752713606000000937e+02,2.057900000000000007e-02,7.028399999999999181e+01,6.035228346456693316e-03
9.933999999999999417e-05,6.102300000000000003e-06,2.024000000000000137e-04,8.902886018000000377e+02,2.435700000000000018e-02,7.148899999999999011e+01,7.728255905511811213e-03
1.037799999999999991e-04,-1.565399999999999869e-06,2.444699999999999955e-04,9.043841261000000031e+02,2.902599999999999972e-02,7.262199999999999989e+01,9.686433070866142317e-03
1.082199999999999905e-04,1.377000000000000030e-05,2.725100000000000048e-04,9.189517492999999604e+02,3.324099999999999971e-02,7.379099999999999682e+01,1.018661417322834668e-02
1.126599999999999954e-04,1.837099999999999741e-05,3.045699999999999926e-04,9.333395252999999911e+02,3.800500000000000406e-02,7.494700000000000273e+01,1.126767716535433117e-02
1.170999999999999868e-04,1.683700000000000160e-05,3.526399999999999847e-04,9.457265012000000297e+02,4.333000000000000046e-02,7.594100000000000250e+01,1.322059055118110157e-02
1.215400000000000052e-04,2.297099999999999742e-05,4.007200000000000258e-04,9.589227895000000217e+02,4.870000000000000023e-02,7.700000000000000000e+01,1.487200787401574999e-02
1.259800000000000102e-04,1.837099999999999741e-05,4.427899999999999805e-04,9.727485430000000406e+02,5.397599999999999620e-02,7.810999999999999943e+01,1.670940944881889670e-02
1.304199999999999880e-04,2.143800000000000040e-05,4.968699999999999506e-04,9.854952133000000458e+02,5.970700000000000313e-02,7.913299999999999557e+01,1.871779527559054926e-02
1.348600000000000200e-04,2.603800000000000041e-05,5.469500000000000403e-04,9.986015780000000177e+02,6.593999999999999861e-02,8.018600000000000705e+01,2.050834645669291287e-02
1.392999999999999978e-04,2.297099999999999742e-05,5.910200000000000436e-04,1.009909470700000043e+03,7.191000000000000170e-02,8.109499999999999886e+01,2.236413385826771863e-02
1.437400000000000027e-04,2.143800000000000040e-05,6.471100000000000029e-04,1.021082478000000037e+03,7.763099999999999168e-02,8.199099999999999966e+01,2.463275590551181060e-02
1.481800000000000077e-04,3.063900000000000260e-05,6.971899999999999842e-04,1.031873309999999947e+03,8.389699999999999935e-02,8.285799999999998988e+01,2.624216535433071193e-02
1.570599999999999904e-04,1.990400000000000120e-05,7.873399999999999800e-04,1.051206883999999945e+03,9.559400000000001230e-02,8.440999999999999659e+01,3.021401574803149817e-02
1.614999999999999953e-04,1.070299999999999900e-05,8.394200000000000099e-04,1.059974435000000085e+03,1.011999999999999983e-01,8.511399999999999011e+01,3.262665354330708534e-02
1.659400000000000003e-04,2.603800000000000041e-05,8.854899999999999534e-04,1.069169123099999979e+03,1.071299999999999891e-01,8.585200000000000387e+01,3.383669291338582685e-02
1.703799999999999781e-04,2.757199999999999961e-05,9.295599999999999566e-04,1.078318849400000090e+03,1.125799999999999995e-01,8.658799999999999386e+01,3.551133858267716686e-02
1.748199999999999830e-04,2.450500000000000001e-05,9.796399999999999379e-04,1.086996476799999982e+03,1.185500000000000026e-01,8.728499999999999659e+01,3.760374015748031706e-02
1.792599999999999879e-04,2.297099999999999742e-05,1.029700000000000146e-03,1.095291928900000130e+03,1.245099999999999957e-01,8.795100000000000762e+01,3.963500000000000356e-02
1.836999999999999929e-04,1.837099999999999741e-05,1.079799999999999901e-03,1.101833870800000113e+03,1.299099999999999977e-01,8.847499999999999432e+01,4.178854330708661052e-02
1.881399999999999707e-04,1.683700000000000160e-05,1.123900000000000159e-03,1.108870392499999980e+03,1.356799999999999951e-01,8.904099999999999682e+01,4.358515748031496773e-02
1.925800000000000027e-04,2.603800000000000041e-05,1.173999999999999913e-03,1.117570500799999991e+03,1.409799999999999942e-01,8.973999999999999488e+01,4.519535433070866193e-02
1.970200000000000076e-04,3.370599999999999882e-05,1.221999999999999996e-03,1.125506258500000058e+03,1.463599999999999901e-01,9.037700000000000955e+01,4.678322834645669281e-02
2.014599999999999854e-04,2.297099999999999742e-05,1.272099999999999750e-03,1.133037360000000035e+03,1.524599999999999844e-01,9.098200000000001353e+01,4.917830708661415778e-02
2.058999999999999904e-04,2.297099999999999742e-05,1.334200000000000013e-03,1.140298690700000179e+03,1.585599999999999787e-01,9.156399999999999295e+01,5.162318897637795112e-02
2.103399999999999953e-04,1.683700000000000160e-05,1.374299999999999957e-03,1.146503419099999974e+03,1.643900000000000083e-01,9.206200000000001182e+01,5.344342519685039289e-02
2.147800000000000002e-04,3.063900000000000260e-05,1.418299999999999943e-03,1.153225208199999997e+03,1.694200000000000150e-01,9.260200000000000387e+01,5.463232283464566907e-02
2.192199999999999780e-04,3.983999999999999803e-05,1.466400000000000082e-03,1.158665586000000076e+03,1.748500000000000054e-01,9.304000000000000625e+01,5.616377952755906289e-02
2.236599999999999830e-04,4.137399999999999384e-05,1.520499999999999933e-03,1.164465658200000007e+03,1.810000000000000220e-01,9.350399999999999068e+01,5.823330708661417221e-02
2.280999999999999879e-04,3.524000000000000141e-05,1.574599999999999785e-03,1.169771150600000055e+03,1.869500000000000051e-01,9.393200000000000216e+01,6.060472440944881384e-02
2.325399999999999928e-04,4.137399999999999384e-05,1.622699999999999924e-03,1.175099123900000222e+03,1.925699999999999912e-01,9.435799999999998988e+01,6.225692913385826727e-02
2.369799999999999706e-04,3.217300000000000520e-05,1.668700000000000174e-03,1.180089883700000200e+03,1.979200000000000126e-01,9.475900000000000034e+01,6.443019685039370892e-02
2.414199999999999755e-04,3.983999999999999803e-05,1.724800000000000074e-03,1.185327933400000120e+03,2.040900000000000214e-01,9.518000000000000682e+01,6.633700787401575205e-02
2.458599999999999805e-04,3.063900000000000260e-05,1.778900000000000143e-03,1.190386135900000227e+03,2.103399999999999992e-01,9.558599999999999852e+01,6.882917322834646023e-02
2.503000000000000125e-04,3.524000000000000141e-05,1.827000000000000065e-03,1.194679987799999935e+03,2.158599999999999963e-01,9.593000000000000682e+01,7.054173228346456714e-02
2.547399999999999903e-04,4.444100000000000361e-05,1.877100000000000036e-03,1.198546702599999890e+03,2.215499999999999969e-01,9.624099999999999966e+01,7.215192913385826134e-02
2.591799999999999681e-04,3.524000000000000141e-05,1.931200000000000104e-03,1.202997920799999974e+03,2.280199999999999727e-01,9.659899999999998954e+01,7.464409448818898341e-02
2.636200000000000002e-04,4.290700000000000102e-05,1.985299999999999739e-03,1.206842154700000037e+03,2.339699999999999835e-01,9.690700000000001069e+01,7.647216535433069839e-02
2.680599999999999780e-04,4.137399999999999384e-05,2.037300000000000135e-03,1.210686388599999873e+03,2.403399999999999981e-01,9.721600000000000819e+01,7.857976377952757829e-02
2.725000000000000100e-04,3.677300000000000181e-05,2.077400000000000080e-03,1.214350775299999896e+03,2.459500000000000020e-01,9.751000000000000512e+01,8.033964566929134576e-02
2.769399999999999878e-04,6.284399999999999665e-05,2.135500000000000245e-03,1.217632986700000174e+03,2.515199999999999658e-01,9.777400000000000091e+01,8.160062992125986792e-02
2.813799999999999656e-04,4.137399999999999384e-05,2.185599999999999783e-03,1.220870236299999988e+03,2.579000000000000181e-01,9.803299999999998704e+01,8.441834645669291093e-02
2.858199999999999977e-04,5.057500000000000282e-05,2.239699999999999851e-03,1.224602065700000139e+03,2.636000000000000010e-01,9.833400000000000318e+01,8.618602362204723366e-02
2.902599999999999755e-04,4.597399999999999724e-05,2.293699999999999645e-03,1.228378856900000073e+03,2.699099999999999833e-01,9.863600000000000989e+01,8.849314960629921234e-02
2.946999999999999533e-04,5.517600000000000163e-05,2.349799999999999979e-03,1.231436259300000074e+03,2.759699999999999931e-01,9.888299999999999557e+01,9.033952755905511056e-02
3.035799999999999632e-04,5.977600000000000502e-05,2.448000000000000089e-03,1.236044843800000081e+03,2.883100000000000107e-01,9.925299999999998590e+01,9.402456692913385705e-02
3.080199999999999410e-04,5.517600000000000163e-05,2.512099999999999750e-03,1.238652628199999981e+03,2.946400000000000130e-01,9.946200000000000330e+01,9.672929133858267081e-02
3.124599999999999730e-04,6.437699999999999705e-05,2.566199999999999818e-03,1.240406138400000145e+03,3.012699999999999823e-01,9.960299999999999443e+01,9.849696850393700742e-02
3.168999999999999508e-04,5.364199999999999904e-05,2.620300000000000320e-03,1.242272053099999994e+03,3.077500000000000235e-01,9.975299999999998590e+01,1.010495275590551356e-01
3.213399999999999829e-04,5.670899999999999525e-05,2.676399999999999786e-03,1.244137967800000069e+03,3.136999999999999789e-01,9.990299999999999159e+01,1.031374409448818918e-01
3.257799999999999607e-04,7.051100000000000304e-05,2.724400000000000086e-03,1.245599226300000055e+03,3.196199999999999597e-01,1.000199999999999960e+02,1.044838188976378035e-01
3.302199999999999927e-04,6.284399999999999665e-05,2.780499999999999985e-03,1.247172889299999952e+03,3.256000000000000005e-01,1.001500000000000057e+02,1.069943307086614198e-01
3.346600000000000247e-04,5.977600000000000502e-05,2.838599999999999717e-03,1.247847316300000102e+03,3.320800000000000418e-01,1.002000000000000028e+02,1.094025196850393622e-01
3.391000000000000025e-04,5.517600000000000163e-05,2.886699999999999856e-03,1.249128727600000047e+03,3.387999999999999901e-01,1.002999999999999972e+02,1.114773228346456618e-01
3.435399999999999804e-04,7.204500000000000563e-05,2.948800000000000119e-03,1.249510902900000019e+03,3.452600000000000113e-01,1.003299999999999983e+02,1.132580708661417301e-01
3.479800000000000124e-04,6.284399999999999665e-05,3.004900000000000019e-03,1.250095406299999922e+03,3.514999999999999791e-01,1.003799999999999955e+02,1.158289763779527665e-01
3.524199999999999902e-04,6.897800000000000264e-05,3.059000000000000087e-03,1.250275253499999963e+03,3.576799999999999979e-01,1.004000000000000057e+02,1.177174015748031627e-01
3.568600000000000222e-04,6.437699999999999705e-05,3.103000000000000289e-03,1.250612467000000152e+03,3.639699999999999602e-01,1.004200000000000017e+02,1.196308267716535562e-01
3.612799999999999562e-04,7.051100000000000304e-05,3.163099999999999853e-03,1.249870597300000099e+03,3.725300000000000278e-01,1.003599999999999994e+02,1.217554724409448813e-01
3.657199999999999882e-04,7.664499999999999547e-05,3.219200000000000186e-03,1.249600826500000039e+03,3.819199999999999817e-01,1.003400000000000034e+02,1.237226377952755918e-01
3.701600000000000203e-04,7.511199999999999507e-05,3.279299999999999750e-03,1.248386857900000223e+03,3.906600000000000072e-01,1.002399999999999949e+02,1.261491338582677035e-01
3.745999999999999981e-04,6.897800000000000264e-05,3.327399999999999889e-03,1.246745752200000197e+03,3.993499999999999828e-01,1.001099999999999994e+02,1.282843307086614093e-01
3.790400000000000301e-04,8.124600000000000105e-05,3.387499999999999886e-03,1.245374417300000005e+03,4.059400000000000230e-01,1.000000000000000000e+02,1.301674803149606152e-01
3.834800000000000079e-04,7.051100000000000304e-05,3.445599999999999618e-03,1.242744151999999985e+03,4.146299999999999986e-01,9.979000000000000625e+01,1.328775196850393581e-01
3.879199999999999857e-04,7.204500000000000563e-05,3.491700000000000359e-03,1.241080565400000069e+03,4.239300000000000290e-01,9.965700000000001069e+01,1.346320866141732520e-01
3.923600000000000178e-04,8.278000000000000364e-05,3.553800000000000188e-03,1.237955720299999939e+03,4.330999999999999850e-01,9.940700000000001069e+01,1.366543307086614256e-01
3.967999999999999956e-04,7.051100000000000304e-05,3.613900000000000185e-03,1.235078165099999978e+03,4.412399999999999656e-01,9.917399999999999238e+01,1.395035039370078889e-01
4.012399999999999734e-04,7.051100000000000304e-05,3.667900000000000413e-03,1.231323854799999935e+03,4.493899999999999562e-01,9.887299999999999045e+01,1.416294881889763879e-01
4.056800000000000054e-04,7.204500000000000563e-05,3.720000000000000216e-03,1.225658668000000034e+03,4.582499999999999907e-01,9.841799999999999216e+01,1.436202755905511830e-01
4.101199999999999833e-04,7.817899999999999806e-05,3.782099999999999611e-03,1.218307413700000097e+03,4.674899999999999611e-01,9.782799999999998875e+01,1.458236614173228363e-01
4.145599999999999611e-04,8.431299999999999049e-05,3.830199999999999751e-03,1.208977840200000173e+03,4.762199999999999767e-01,9.707799999999998875e+01,1.474758661417322758e-01
4.189999999999999931e-04,6.744400000000000004e-05,3.892300000000000013e-03,1.195983879999999999e+03,4.861399999999999610e-01,9.603499999999999659e+01,1.505848818897637942e-01
4.234399999999999709e-04,8.278000000000000364e-05,3.954400000000000276e-03,1.178763510600000018e+03,4.944000000000000061e-01,9.465200000000000102e+01,1.524259842519685160e-01
4.278800000000000030e-04,9.044700000000001003e-05,4.010499999999999308e-03,1.158013639900000044e+03,5.027699999999999392e-01,9.298700000000000898e+01,1.543327952755905452e-01
4.323199999999999808e-04,9.351399999999999947e-05,4.060600000000000147e-03,1.133239688099999967e+03,5.107199999999999518e-01,9.099700000000001410e+01,1.561844881889763725e-01
4.367599999999999586e-04,7.971300000000000065e-05,4.120699999999999710e-03,1.106959516000000121e+03,5.201100000000000723e-01,8.888799999999999102e+01,1.590939763779527227e-01
4.411999999999999906e-04,9.811500000000000505e-05,4.174699999999999939e-03,1.076363011099999994e+03,5.277800000000000269e-01,8.643099999999999739e+01,1.604954724409448641e-01
4.456399999999999684e-04,9.504799999999998851e-05,4.226800000000000175e-03,1.040618380099999968e+03,5.369399999999999729e-01,8.355899999999999750e+01,1.626674015748031388e-01
4.500799999999999463e-04,9.198099999999999907e-05,4.294899999999999933e-03,1.001906270299999960e+03,5.462399999999999478e-01,8.045100000000000762e+01,1.654692519685039553e-01
4.502199999999999822e-04,8.584700000000000664e-05,4.288900000000000004e-03,1.000579897200000119e+03,5.464600000000000568e-01,8.034600000000000364e+01,1.654745275590551179e-01

File: documentation/advanced_examples/304L_viscoplastic_calibration/ductile_failure_small_tension_data/cleaned_SRI_1800s_18_Ring1_16.csv
{'temperature':534.67, 'engineering_strain_rate':1800 }
time, transmitted displacement, incident displacement, load, engineering_strain, engineering_stress, displacement
6.399999999999999710e-06,-4.885900000000000095e-06,1.074599999999999842e-06,1.620895370900000021e+00,1.047399999999999980e-03,1.309700000000000031e-01,2.346653543307086580e-04
1.290000000000000016e-05,-3.352500000000000089e-06,3.052200000000000186e-06,7.153197571000000643e+00,1.881899999999999990e-04,5.779999999999999583e-01,2.521535433070866265e-04
1.857999999999999829e-05,-1.255299999999999992e-05,1.293999999999999977e-05,1.506220300000000023e+01,1.371099999999999880e-03,1.217100000000000071e+00,1.003661417322834802e-03
2.421999999999999850e-05,-3.352500000000000089e-06,3.052200000000000186e-06,3.192287800000000075e+01,1.448099999999999908e-04,2.579499999999999904e+00,2.521535433070866265e-04
3.164000000000000200e-05,1.247499999999999914e-06,5.029800000000000530e-06,7.623947617000000321e+01,5.218399999999999775e-04,6.160499999999999865e+00,1.489094488188976763e-04
3.732000000000000183e-05,-3.352500000000000089e-06,-2.880599999999999999e-06,1.381990846600000111e+02,-6.775000000000000355e-06,1.116699999999999982e+01,1.857874015748031975e-05
4.424000000000000333e-05,-9.485900000000000099e-06,5.029800000000000530e-06,2.572489386999999965e+02,8.296700000000000168e-04,2.078699999999999903e+01,5.714842519685039285e-04
4.899999999999999842e-05,-3.352500000000000089e-06,1.074599999999999842e-06,3.723061849000000052e+02,1.374499999999999854e-03,3.008300000000000196e+01,1.742952755905512045e-04
5.437999999999999773e-05,1.198099999999999930e-05,1.491800000000000015e-05,5.231080621000000974e+02,3.741199999999999756e-04,4.226899999999999835e+01,1.156299212598425554e-04
5.955999999999999896e-05,-7.952600000000000736e-06,1.491800000000000015e-05,6.631640691000000061e+02,2.005999999999999971e-03,5.358600000000000563e+01,9.004173228346457709e-04
6.417999999999999877e-05,1.658099999999999930e-05,3.073800000000000284e-05,7.444999652999999853e+02,1.827499999999999914e-03,6.015699999999999648e+01,5.573622047244095653e-04
6.871999999999999257e-05,-3.352500000000000089e-06,3.667100000000000177e-05,7.725336475999999948e+02,3.318999999999999902e-03,6.242300000000000182e+01,1.575728346456692960e-03
7.479999999999998857e-05,5.847599999999999714e-06,3.667100000000000177e-05,7.742871578000000454e+02,5.133799999999999995e-03,6.256499999999999773e+01,1.213519685039370207e-03
7.929999999999998953e-05,7.380899999999999924e-06,5.842499999999999712e-05,7.790531086000000869e+02,5.496700000000000197e-03,6.295000000000000284e+01,2.009610236220472218e-03
8.379999999999999049e-05,4.314200000000000131e-06,7.424500000000000489e-05,7.842237156000001050e+02,9.599200000000000441e-03,6.336699999999999733e+01,2.753181102362205028e-03
8.829999999999999145e-05,2.424800000000000230e-05,9.402099999999999987e-05,7.890121473000000378e+02,1.040100000000000052e-02,6.375399999999999778e+01,2.746968503937007814e-03
9.279999999999999241e-05,5.847599999999999714e-06,1.078600000000000007e-04,8.032875188000000435e+02,1.393499999999999947e-02,6.490800000000000125e+01,4.016236220472440936e-03
9.729999999999999337e-05,1.247499999999999914e-06,1.493900000000000046e-04,8.201706747000000632e+02,1.761800000000000171e-02,6.627299999999999613e+01,5.832381889763780212e-03
1.017999999999999943e-04,1.504799999999999890e-05,1.533499999999999870e-04,8.328499022999999397e+02,1.999899999999999942e-02,6.729699999999999704e+01,5.444960629921258809e-03
1.062999999999999953e-04,1.198099999999999930e-05,1.889500000000000120e-04,8.468105412000001024e+02,2.414600000000000080e-02,6.842499999999999716e+01,6.967283464566930394e-03
1.107999999999999963e-04,-2.858199999999999481e-07,2.245399999999999881e-04,8.605913328999999976e+02,2.942300000000000124e-02,6.953799999999999670e+01,8.851410236220472530e-03
1.152999999999999972e-04,1.964799999999999891e-05,2.522299999999999889e-04,8.741922773999999663e+02,3.189600000000000074e-02,7.063800000000000523e+01,9.156771653543307327e-03
1.197999999999999982e-04,3.038099999999999931e-05,3.036499999999999811e-04,8.872761612000000468e+02,3.666699999999999821e-02,7.169499999999999318e+01,1.075862204724409299e-02
1.242999999999999856e-04,1.351400000000000139e-05,3.392399999999999843e-04,9.006298157999999603e+02,4.305199999999999999e-02,7.277400000000000091e+01,1.282385826771653518e-02
1.288000000000000137e-04,2.424800000000000230e-05,3.787899999999999969e-04,9.153772862000000714e+02,4.687300000000000494e-02,7.396500000000000341e+01,1.395834645669291434e-02
1.333000000000000146e-04,2.271399999999999971e-05,4.381200000000000133e-04,9.287534217000001036e+02,5.283700000000000202e-02,7.504500000000000171e+01,1.635456692913385759e-02
1.378000000000000156e-04,1.044799999999999890e-05,4.756999999999999619e-04,9.414101684000000887e+02,5.819199999999999373e-02,7.606799999999999784e+01,1.831700787401574840e-02
1.423000000000000165e-04,1.198099999999999930e-05,5.132700000000000240e-04,9.538421060999999099e+02,6.466900000000000426e-02,7.707300000000000750e+01,1.973578740157480582e-02
1.468000000000000175e-04,1.964799999999999891e-05,5.706199999999999814e-04,9.662740437999999585e+02,7.025900000000000201e-02,7.807899999999999352e+01,2.169181102362204711e-02
1.512999999999999914e-04,4.314200000000000131e-06,6.180800000000000183e-04,9.788408669000001510e+02,7.671599999999999253e-02,7.909300000000000352e+01,2.416400787401574990e-02
1.557999999999999923e-04,2.884800000000000230e-05,6.655399999999999467e-04,9.904634922000001325e+02,8.115399999999999003e-02,8.003300000000000125e+01,2.506661417322834234e-02
1.602999999999999933e-04,1.811399999999999970e-05,7.149800000000000426e-04,1.001344247799999948e+03,8.771199999999999830e-02,8.091100000000000136e+01,2.743566929133858801e-02
1.692999999999999952e-04,2.578099999999999931e-05,8.198000000000000859e-04,1.019846028499999989e+03,9.877500000000000169e-02,8.240700000000001069e+01,3.126059055118110552e-02
1.737999999999999962e-04,3.344800000000000231e-05,8.652799999999999554e-04,1.029288006499999938e+03,1.051300000000000012e-01,8.316899999999999693e+01,3.274929133858267560e-02
1.782999999999999971e-04,3.038099999999999931e-05,9.167000000000000018e-04,1.037988114799999948e+03,1.093200000000000005e-01,8.387299999999999045e+01,3.489444881889763872e-02
1.827999999999999981e-04,3.651499999999999852e-05,9.582300000000000192e-04,1.046913032100000009e+03,1.162200000000000039e-01,8.459299999999998931e+01,3.628799212598425583e-02
1.872999999999999990e-04,2.578099999999999931e-05,1.001700000000000116e-03,1.054983675200000107e+03,1.228000000000000064e-01,8.524500000000000455e+01,3.842200787401575668e-02
1.918000000000000000e-04,4.111500000000000191e-05,1.057100000000000053e-03,1.064875271200000043e+03,1.267599999999999838e-01,8.604600000000000648e+01,3.999940944881889837e-02
1.963000000000000010e-04,1.964799999999999891e-05,1.094700000000000100e-03,1.073957554800000025e+03,1.328000000000000014e-01,8.678000000000000114e+01,4.232488188976378518e-02
2.008000000000000019e-04,3.498099999999999593e-05,1.146099999999999940e-03,1.078903352799999993e+03,1.381799999999999973e-01,8.717900000000000205e+01,4.374484251968504406e-02
2.053000000000000029e-04,4.111500000000000191e-05,1.191599999999999908e-03,1.087108881299999894e+03,1.421300000000000063e-01,8.784200000000001296e+01,4.529468503937007784e-02
2.098000000000000038e-04,4.878100000000000611e-05,1.250900000000000102e-03,1.095539218800000071e+03,1.484999999999999931e-01,8.852200000000000557e+01,4.732751968503937784e-02
2.143000000000000048e-04,2.118099999999999931e-05,1.288499999999999932e-03,1.102395893299999898e+03,1.559500000000000053e-01,8.907600000000000762e+01,4.989444881889763123e-02
2.188000000000000058e-04,4.571499999999999853e-05,1.333999999999999899e-03,1.109926994800000102e+03,1.589599999999999902e-01,8.968600000000000705e+01,5.071988188976377793e-02
2.233000000000000067e-04,3.804799999999999892e-05,1.385400000000000173e-03,1.116311570400000164e+03,1.660099999999999909e-01,9.020100000000000762e+01,5.304535433070867168e-02
2.278000000000000077e-04,2.424800000000000230e-05,1.434799999999999964e-03,1.122201566200000116e+03,1.717299999999999938e-01,9.067700000000000671e+01,5.553354330708661774e-02
2.323000000000000087e-04,3.498099999999999593e-05,1.484300000000000029e-03,1.128159004700000196e+03,1.761999999999999955e-01,9.115899999999999181e+01,5.705980314960630573e-02
2.368000000000000096e-04,4.264800000000000231e-05,1.527799999999999948e-03,1.134341252200000099e+03,1.824500000000000011e-01,9.165799999999998704e+01,5.847055118110236482e-02
2.413000000000000106e-04,4.571499999999999853e-05,1.577199999999999956e-03,1.140208767099999932e+03,1.884500000000000064e-01,9.213299999999999557e+01,6.029468503937007728e-02
2.458000000000000115e-04,4.571499999999999853e-05,1.640500000000000031e-03,1.144929756099999850e+03,1.933300000000000018e-01,9.251399999999999579e+01,6.278681102362204669e-02
2.503000000000000125e-04,4.418100000000000271e-05,1.678099999999999861e-03,1.149965477700000065e+03,1.995400000000000229e-01,9.292000000000000171e+01,6.432751968503937212e-02
2.548000000000000135e-04,4.571499999999999853e-05,1.731500000000000183e-03,1.155450817299999926e+03,2.049600000000000033e-01,9.336399999999999011e+01,6.636948818897638047e-02
2.593000000000000144e-04,4.571499999999999853e-05,1.776900000000000094e-03,1.160059401799999932e+03,2.094199999999999950e-01,9.373600000000000421e+01,6.815688976377953789e-02
2.638000000000000154e-04,5.491499999999999854e-05,1.826399999999999942e-03,1.165589703200000031e+03,2.159800000000000053e-01,9.418399999999999750e+01,6.974350393700787243e-02
2.683000000000000163e-04,5.491499999999999854e-05,1.871900000000000126e-03,1.169681227000000035e+03,2.211400000000000032e-01,9.451399999999999579e+01,7.153484251968504626e-02
2.728000000000000173e-04,4.418100000000000271e-05,1.915400000000000045e-03,1.174065002499999991e+03,2.267500000000000071e-01,9.486899999999999977e+01,7.367003937007875203e-02
2.773000000000000183e-04,4.724799999999999893e-05,1.968799999999999717e-03,1.178358854400000155e+03,2.319300000000000250e-01,9.521600000000000819e+01,7.565165354330707914e-02
2.818000000000000192e-04,4.878100000000000611e-05,2.018200000000000376e-03,1.182225569200000109e+03,2.376099999999999879e-01,9.552799999999999159e+01,7.753618110236222549e-02
2.863000000000000202e-04,4.571499999999999853e-05,2.073600000000000096e-03,1.186654306500000075e+03,2.445099999999999774e-01,9.588500000000000512e+01,7.983799212598426120e-02
2.908000000000000211e-04,5.031500000000000192e-05,2.128999999999999816e-03,1.190700868500000070e+03,2.514600000000000168e-01,9.621200000000000330e+01,8.183799212598424910e-02
2.953000000000000221e-04,5.338100000000000272e-05,2.172499999999999952e-03,1.194612545100000034e+03,2.552499999999999769e-01,9.652799999999999159e+01,8.342988188976378783e-02
2.998000000000000231e-04,5.338100000000000272e-05,2.223900000000000009e-03,1.197737390200000164e+03,2.618199999999999972e-01,9.678000000000000114e+01,8.545350393700787417e-02
3.043000000000000240e-04,6.258200000000000492e-05,2.271299999999999968e-03,1.201379296000000068e+03,2.680699999999999750e-01,9.707500000000000284e+01,8.695740157480315313e-02
3.087999999999999708e-04,6.258200000000000492e-05,2.332699999999999618e-03,1.203874675900000057e+03,2.734599999999999809e-01,9.727600000000001046e+01,8.937472440944881080e-02
3.177999999999999727e-04,5.031500000000000192e-05,2.449300000000000175e-03,1.209180168300000105e+03,2.875599999999999823e-01,9.770600000000000307e+01,9.444822834645670573e-02
3.222999999999999737e-04,6.411500000000000532e-05,2.484899999999999956e-03,1.211922838100000035e+03,2.912300000000000444e-01,9.792700000000000671e+01,9.530649606299212984e-02
3.267999999999999746e-04,6.258200000000000492e-05,2.562099999999999881e-03,1.214215889900000093e+03,2.997000000000000219e-01,9.811299999999999955e+01,9.840622047244095005e-02
3.312999999999999756e-04,6.564800000000000572e-05,2.595699999999999830e-03,1.215924438300000020e+03,3.043500000000000094e-01,9.825100000000000477e+01,9.960834645669290610e-02
3.357999999999999765e-04,7.331499999999999855e-05,2.651000000000000145e-03,1.218195009200000186e+03,3.095600000000000018e-01,9.843399999999999750e+01,1.014836614173228457e-01
3.402999999999999775e-04,6.258200000000000492e-05,2.712299999999999954e-03,1.219566344099999924e+03,3.171999999999999820e-01,9.854500000000000171e+01,1.043196062992126083e-01
3.447999999999999785e-04,6.564800000000000572e-05,2.757800000000000355e-03,1.220802793599999859e+03,3.236199999999999632e-01,9.864399999999999125e+01,1.059902362204724474e-01
3.492999999999999794e-04,6.871499999999999516e-05,2.807299999999999986e-03,1.221746991400000070e+03,3.293699999999999961e-01,9.872200000000000841e+01,1.078183070866141763e-01
3.537999999999999804e-04,6.718199999999999476e-05,2.868599999999999796e-03,1.222219090300000062e+03,3.356399999999999939e-01,9.876000000000000512e+01,1.102920472440944849e-01
3.582999999999999814e-04,7.484799999999999895e-05,2.914099999999999763e-03,1.222758631900000182e+03,3.413900000000000268e-01,9.880299999999999727e+01,1.117815748031495970e-01
3.627999999999999823e-04,7.638200000000000154e-05,2.973400000000000175e-03,1.223522982500000126e+03,3.480699999999999905e-01,9.886399999999999011e+01,1.140558267716535595e-01
3.672799999999999394e-04,6.258200000000000492e-05,3.020899999999999974e-03,1.223500501600000007e+03,3.562400000000000011e-01,9.886299999999999955e+01,1.164692125984252008e-01
3.717799999999999404e-04,7.484799999999999895e-05,3.068300000000000367e-03,1.222848555499999975e+03,3.630200000000000093e-01,9.881000000000000227e+01,1.178524409448818977e-01
3.762799999999999413e-04,6.718199999999999476e-05,3.125699999999999919e-03,1.223028402700000015e+03,3.721999999999999753e-01,9.882399999999999807e+01,1.204140944881889885e-01
3.807799999999999423e-04,7.024799999999999556e-05,3.177099999999999976e-03,1.222219090300000062e+03,3.802699999999999969e-01,9.875900000000000034e+01,1.223170078740157402e-01
3.852799999999999433e-04,7.944800000000000234e-05,3.230499999999999865e-03,1.221274892500000078e+03,3.877200000000000091e-01,9.868299999999999272e+01,1.240571653543307007e-01
3.897799999999999442e-04,7.484799999999999895e-05,3.281900000000000355e-03,1.219678748600000063e+03,3.961399999999999921e-01,9.855500000000000682e+01,1.262618897637795279e-01
3.942799999999999452e-04,9.324900000000000116e-05,3.343199999999999297e-03,1.217970200200000136e+03,4.040599999999999747e-01,9.841599999999999682e+01,1.279508267716535086e-01
3.987799999999999461e-04,8.864899999999999777e-05,3.388700000000000132e-03,1.215834514700000000e+03,4.122500000000000053e-01,9.824299999999999500e+01,1.299232677165354510e-01
4.032799999999999471e-04,8.864899999999999777e-05,3.444100000000000286e-03,1.214081004500000063e+03,4.217600000000000238e-01,9.810200000000000387e+01,1.321043700787401798e-01
4.077799999999999481e-04,8.251500000000000533e-05,3.507300000000000088e-03,1.211608105499999965e+03,4.310999999999999832e-01,9.790200000000000102e+01,1.348340551181102520e-01
4.122799999999999490e-04,8.251500000000000533e-05,3.572599999999999994e-03,1.208393336800000043e+03,4.382199999999999984e-01,9.764299999999998647e+01,1.374049212598425218e-01
4.167799999999999500e-04,8.864899999999999777e-05,3.621999999999999786e-03,1.204279332099999920e+03,4.476100000000000634e-01,9.730899999999999750e+01,1.391083070866141747e-01
4.212799999999999510e-04,8.098200000000000493e-05,3.671500000000000284e-03,1.198681588000000147e+03,4.570199999999999818e-01,9.685700000000001353e+01,1.413589763779527775e-01
4.257799999999999519e-04,8.558200000000000833e-05,3.722899999999999907e-03,1.191397776400000112e+03,4.643999999999999795e-01,9.626899999999999125e+01,1.432014960629921230e-01
4.302799999999999529e-04,8.558200000000000833e-05,3.786199999999999549e-03,1.180966638800000055e+03,4.740100000000000424e-01,9.542600000000000193e+01,1.456936220472440924e-01
4.347799999999999538e-04,9.631500000000000196e-05,3.837599999999999605e-03,1.167770350499999950e+03,4.812199999999999811e-01,9.435899999999999466e+01,1.472946850393700713e-01
4.392799999999999548e-04,9.018200000000001172e-05,3.894899999999999751e-03,1.153090322799999967e+03,4.891499999999999737e-01,9.317299999999998761e+01,1.497920472440944784e-01
4.437799999999999558e-04,8.098200000000000493e-05,3.962199999999999923e-03,1.134161405000000059e+03,4.992699999999999916e-01,9.164299999999998647e+01,1.528038582677165302e-01
4.482799999999999567e-04,9.171499999999999857e-05,4.003699999999999794e-03,1.111792909499999951e+03,5.078899999999999526e-01,8.983700000000000330e+01,1.540151574803149681e-01
4.527799999999999577e-04,9.631500000000000196e-05,4.063000000000000639e-03,1.086794148700000051e+03,5.160100000000000797e-01,8.781600000000000250e+01,1.561687007874016098e-01
4.572799999999999586e-04,9.478200000000000156e-05,4.124300000000000015e-03,1.059165122599999904e+03,5.264600000000000390e-01,8.558400000000000318e+01,1.586424409448818906e-01
4.617799999999999596e-04,9.171499999999999857e-05,4.175800000000000345e-03,1.027781786200000170e+03,5.340899999999999537e-01,8.304899999999999238e+01,1.607907480314960669e-01
4.662799999999999606e-04,9.018200000000001172e-05,4.240999999999999978e-03,9.919472316000000092e+02,5.437400000000000011e-01,8.015200000000000102e+01,1.634180314960629876e-01
4.677200000000000281e-04,8.711499999999999517e-05,4.250899999999999297e-03,9.790656759000000875e+02,5.468800000000000328e-01,7.911199999999999477e+01,1.639285433070866160e-01

File: documentation/advanced_examples/304L_viscoplastic_calibration/ductile_failure_small_tension_data/cleaned_SRI_1800s_19_Ring2_08.csv
{'temperature':534.67, 'engineering_strain_rate':1800 }
time, transmitted displacement, incident displacement, load, engineering_strain, engineering_stress, displacement
4.959999999999999945e-06,-7.871599999999999309e-06,-1.838400000000000051e-06,1.010696302199999952e+00,1.059000000000000045e-03,8.115800000000000791e-02,2.375275590551180808e-04
1.101999999999999952e-05,-6.338300000000000792e-06,-5.793500000000000520e-06,3.007269993000000419e+00,7.524600000000000429e-04,2.414699999999999902e-01,2.144881889763780542e-05
1.681999999999999820e-05,-3.271600000000000152e-06,2.116800000000000214e-06,6.469328592999999294e+00,-7.297699999999999603e-06,5.194800000000000528e-01,2.121417322834646068e-04
2.355999999999999804e-05,-2.780499999999999891e-05,-1.838400000000000051e-06,1.733434756300000146e+01,9.658600000000000258e-04,1.391899999999999915e+00,1.022307086614173159e-03
2.855999999999999761e-05,-1.860499999999999890e-05,-1.838400000000000051e-06,3.428786868000000254e+01,1.132799999999999996e-03,2.753200000000000092e+00,6.601023622047244143e-04
3.538000000000000346e-05,-1.247200000000000019e-05,1.392199999999999986e-07,8.037146558999999968e+01,7.858000000000000184e-04,6.453700000000000436e+00,4.965047244094488105e-04
4.049999999999999510e-05,1.328499999999999859e-06,6.072000000000000479e-06,1.437181456099999934e+02,1.168299999999999937e-03,1.153999999999999915e+01,1.867519685039370166e-04
4.593999999999999722e-05,-4.804900000000000363e-06,1.991500000000000160e-05,2.473348618000000272e+02,5.739200000000000074e-04,1.985999999999999943e+01,9.732244094488188895e-04
5.137999999999999935e-05,-2.048599999999999961e-07,6.072000000000000479e-06,3.911002173000000539e+02,1.534200000000000104e-03,3.140399999999999991e+01,2.471204724409449050e-04
5.607999999999999839e-05,-4.804900000000000363e-06,1.793800000000000003e-05,5.305492400000000544e+02,1.580299999999999977e-03,4.260199999999999676e+01,8.953897637795277037e-04
6.085999999999999667e-05,8.995199999999999867e-06,2.189300000000000198e-05,6.505747651000000360e+02,2.071300000000000311e-03,5.223899999999999721e+01,5.077874015748032452e-04
6.551999999999999610e-05,-7.871599999999999309e-06,2.387000000000000016e-05,7.111158288000000312e+02,2.476599999999999809e-03,5.710100000000000620e+01,1.249669291338582726e-03
7.015999999999999234e-05,5.928500000000000074e-06,2.980300000000000248e-05,7.223787597000000460e+02,3.565899999999999886e-03,5.800600000000000023e+01,9.399409448818899643e-04
7.479999999999998857e-05,-3.271600000000000152e-06,4.957899999999999406e-05,7.252563149000000067e+02,6.378199999999999668e-03,5.823799999999999955e+01,2.080732283464566557e-03
7.943999999999999835e-05,-1.738199999999999934e-06,5.353399999999999939e-05,7.372835963999999649e+02,8.007399999999999587e-03,5.920300000000000296e+01,2.176070866141732556e-03
8.407999999999999459e-05,2.126199999999999735e-05,7.528800000000000151e-05,7.444999652999999853e+02,8.234800000000000453e-03,5.978199999999999648e+01,2.127007874015748000e-03
8.871999999999999082e-05,-1.738199999999999934e-06,9.901899999999999504e-05,7.518961814000000459e+02,1.214300000000000102e-02,6.037600000000000477e+01,3.966818897637795251e-03
9.336000000000000060e-05,-3.271600000000000152e-06,1.187900000000000062e-04,7.693863216000000875e+02,1.376299999999999919e-02,6.178100000000000591e+01,4.805574803149606673e-03
9.799999999999999684e-05,5.928500000000000074e-06,1.365899999999999916e-04,7.873935225000000173e+02,1.601399999999999699e-02,6.322699999999999676e+01,5.144153543307086220e-03
1.026399999999999931e-04,2.861799999999999858e-06,1.563699999999999953e-04,8.005898108000000093e+02,2.042199999999999918e-02,6.428600000000000136e+01,6.043629921259842733e-03
1.072800000000000029e-04,4.395199999999999864e-06,1.880100000000000109e-04,8.129767867000000479e+02,2.386200000000000127e-02,6.528100000000000591e+01,7.228929133858268477e-03
1.119199999999999991e-04,1.972900000000000033e-05,2.196499999999999993e-04,8.261730750000000398e+02,2.633399999999999630e-02,6.634100000000000819e+01,7.870905511811023339e-03
1.165599999999999953e-04,-1.738199999999999934e-06,2.671099999999999820e-04,8.398864240000000336e+02,3.264800000000000341e-02,6.744199999999999307e+01,1.058457480314960522e-02
1.211999999999999916e-04,1.328499999999999859e-06,2.928200000000000052e-04,8.518687437000000955e+02,3.615199999999999664e-02,6.840300000000000580e+01,1.147604330708661483e-02
1.258400000000000013e-04,7.461900000000000504e-06,3.304000000000000079e-04,8.640758723999999802e+02,4.083799999999999930e-02,6.938400000000000034e+01,1.271409842519685175e-02
1.304799999999999840e-04,1.819500000000000113e-05,3.778599999999999906e-04,8.786659765000000561e+02,4.649999999999999967e-02,7.055599999999999739e+01,1.416003937007874122e-02
1.351199999999999938e-04,1.819500000000000113e-05,4.233400000000000227e-04,8.922444401000000198e+02,5.110100000000000059e-02,7.164600000000000080e+01,1.595059055118110483e-02
1.397599999999999765e-04,1.359499999999999943e-05,4.708100000000000002e-04,9.054407284000000118e+02,5.735299999999999426e-02,7.270600000000000307e+01,1.800059055118110457e-02
1.443999999999999863e-04,2.861799999999999858e-06,5.162899999999999781e-04,9.176028953000000001e+02,6.427399999999999780e-02,7.368200000000000216e+01,2.021370866141732406e-02
1.490399999999999961e-04,1.819500000000000113e-05,5.637500000000000150e-04,9.298549858000000086e+02,6.780900000000000816e-02,7.466599999999999682e+01,2.147854330708661233e-02
1.536800000000000058e-04,1.052900000000000033e-05,6.151699999999999530e-04,9.415900155999999015e+02,7.537000000000000643e-02,7.560899999999999466e+01,2.380476377952755671e-02
1.583199999999999885e-04,2.126199999999999735e-05,6.606500000000000393e-04,9.517289015000000063e+02,8.148500000000000187e-02,7.642199999999999704e+01,2.517275590551181289e-02
1.675999999999999810e-04,4.395199999999999864e-06,7.674399999999999842e-04,9.735803362999999990e+02,9.393100000000000060e-02,7.817699999999999250e+01,3.004113385826771843e-02
1.722399999999999908e-04,1.206200000000000073e-05,8.149099999999999617e-04,9.831796805999999833e+02,9.929600000000000926e-02,7.894700000000000273e+01,3.160818897637795305e-02
1.768800000000000006e-04,1.972900000000000033e-05,8.663199999999999590e-04,9.927340630999999576e+02,1.041799999999999948e-01,7.971500000000000341e+01,3.333035433070866138e-02
1.815200000000000103e-04,1.512900000000000033e-05,9.217000000000000149e-04,1.001996193900000094e+03,1.114200000000000051e-01,8.045900000000000318e+01,3.569177165354330689e-02
1.861599999999999930e-04,3.046199999999999735e-05,9.790499999999999724e-04,1.011618019099999970e+03,1.174499999999999988e-01,8.123100000000000875e+01,3.734598425196850729e-02
1.908000000000000028e-04,2.892900000000000034e-05,1.014600000000000050e-03,1.020025875700000029e+03,1.217000000000000026e-01,8.190600000000000591e+01,3.880594488188976454e-02
1.954399999999999855e-04,2.739500000000000114e-05,1.077900000000000125e-03,1.028253885099999934e+03,1.283900000000000041e-01,8.256600000000000250e+01,4.135846456692914008e-02
2.000799999999999953e-04,1.819500000000000113e-05,1.131299999999999797e-03,1.036616779900000211e+03,1.338499999999999968e-01,8.323899999999999011e+01,4.382303149606298770e-02
2.047199999999999779e-04,3.046199999999999735e-05,1.170900000000000109e-03,1.044799827499999992e+03,1.391300000000000037e-01,8.389499999999999602e+01,4.489913385826772158e-02
2.093600000000000148e-04,1.666200000000000073e-05,1.218300000000000069e-03,1.052510776200000009e+03,1.454300000000000037e-01,8.451500000000000057e+01,4.730858267716536031e-02
2.139999999999999975e-04,3.199599999999999656e-05,1.271699999999999957e-03,1.059412412500000073e+03,1.502400000000000124e-01,8.506999999999999318e+01,4.880724409448818774e-02
2.186399999999999802e-04,3.659599999999999995e-05,1.305299999999999907e-03,1.066808628600000020e+03,1.550600000000000034e-01,8.566299999999999670e+01,4.994897637795275153e-02
2.232799999999999900e-04,4.272899999999999696e-05,1.360700000000000061e-03,1.073440494100000024e+03,1.617800000000000071e-01,8.619499999999999318e+01,5.188862204724409982e-02
2.279199999999999727e-04,3.199599999999999656e-05,1.423999999999999919e-03,1.080387092200000097e+03,1.680900000000000172e-01,8.675399999999999068e+01,5.480330708661416972e-02
2.325599999999999824e-04,3.506199999999999736e-05,1.467500000000000054e-03,1.086726706000000149e+03,1.726300000000000057e-01,8.726299999999999102e+01,5.639519685039370844e-02
2.371999999999999651e-04,2.892900000000000034e-05,1.528800000000000081e-03,1.092481816400000071e+03,1.801400000000000223e-01,8.772499999999999432e+01,5.905003937007874404e-02
2.418400000000000020e-04,3.046199999999999735e-05,1.574300000000000048e-03,1.098147003199999972e+03,1.858499999999999874e-01,8.818000000000000682e+01,6.078102362204725051e-02
2.464799999999999847e-04,4.272899999999999696e-05,1.619800000000000016e-03,1.103542419200000040e+03,1.903700000000000114e-01,8.861299999999999955e+01,6.208940944881889690e-02
2.511199999999999674e-04,3.966200000000000075e-05,1.675199999999999953e-03,1.108847911599999861e+03,1.972500000000000087e-01,8.903900000000000148e+01,6.439125984251968526e-02
2.557600000000000043e-04,3.659599999999999995e-05,1.726599999999999793e-03,1.113501457900000105e+03,2.024200000000000166e-01,8.941299999999999670e+01,6.653559055118109244e-02
2.603999999999999869e-04,4.886200000000000076e-05,1.768099999999999663e-03,1.118402294100000063e+03,2.069400000000000128e-01,8.980700000000000216e+01,6.768653543307084908e-02
2.650400000000000238e-04,3.352900000000000373e-05,1.821499999999999985e-03,1.122224047100000007e+03,2.146099999999999952e-01,9.011200000000000898e+01,7.039255905511811184e-02
2.696800000000000065e-04,3.812900000000000035e-05,1.876900000000000139e-03,1.127034959700000172e+03,2.192199999999999704e-01,9.049899999999999523e+01,7.239255905511811362e-02
2.743199999999999892e-04,4.272899999999999696e-05,1.914400000000000129e-03,1.131598582400000168e+03,2.247099999999999931e-01,9.086499999999999488e+01,7.368783464566930341e-02
2.789599999999999719e-04,4.886200000000000076e-05,1.973799999999999947e-03,1.135802510700000084e+03,2.314100000000000046e-01,9.120399999999999352e+01,7.578496062992126636e-02
2.836000000000000088e-04,5.039600000000000335e-05,2.017299999999999649e-03,1.140231248000000051e+03,2.365599999999999925e-01,9.156000000000000227e+01,7.743716535433070591e-02
2.882399999999999914e-04,5.192899999999999697e-05,2.074599999999999795e-03,1.145109603300000117e+03,2.416400000000000214e-01,9.195000000000000284e+01,7.963271653543306516e-02
2.928799999999999741e-04,5.192899999999999697e-05,2.137900000000000304e-03,1.148908875400000170e+03,2.493499999999999883e-01,9.225600000000000023e+01,8.212484251968504845e-02
2.975199999999999568e-04,5.039600000000000335e-05,2.191300000000000192e-03,1.153494979000000058e+03,2.547699999999999965e-01,9.262299999999999045e+01,8.428755905511813029e-02
3.021599999999999937e-04,5.039600000000000335e-05,2.238799999999999991e-03,1.156912075799999911e+03,2.609000000000000208e-01,9.289900000000000091e+01,8.615763779527560451e-02
3.067999999999999764e-04,5.192899999999999697e-05,2.294099999999999872e-03,1.160464058000000023e+03,2.685299999999999909e-01,9.318399999999999750e+01,8.827444881889763562e-02
3.114399999999999591e-04,5.039600000000000335e-05,2.347500000000000194e-03,1.163858673900000213e+03,2.736099999999999643e-01,9.345600000000000307e+01,9.043716535433071746e-02
3.207200000000000328e-04,6.112899999999999020e-05,2.456300000000000237e-03,1.169074242700000013e+03,2.862300000000000400e-01,9.387399999999999523e+01,9.429807086614173939e-02
3.253600000000000155e-04,6.726299999999999619e-05,2.505700000000000028e-03,1.171839393400000063e+03,2.922500000000000098e-01,9.409700000000000841e+01,9.600145669291337835e-02
3.299999999999999982e-04,5.346199999999999737e-05,2.565099999999999845e-03,1.173795231700000159e+03,2.984499999999999931e-01,9.425399999999999068e+01,9.888338582677165534e-02
3.346399999999999809e-04,5.806200000000000076e-05,2.622399999999999991e-03,1.176088283499999989e+03,3.054100000000000148e-01,9.443799999999998818e+01,1.009581889763779688e-01
3.392799999999999636e-04,6.726299999999999619e-05,2.677800000000000145e-03,1.178291411700000026e+03,3.106499999999999817e-01,9.461499999999999488e+01,1.027770472440944910e-01
3.439200000000000004e-04,7.492900000000000038e-05,2.723300000000000113e-03,1.180202288200000112e+03,3.173599999999999755e-01,9.476799999999998647e+01,1.042665748031496170e-01
3.485599999999999831e-04,6.879600000000001014e-05,2.796400000000000101e-03,1.178785991500000137e+03,3.239500000000000157e-01,9.465399999999999636e+01,1.073859842519685193e-01
3.531999999999999658e-04,7.952899999999999022e-05,2.845900000000000166e-03,1.182000760200000059e+03,3.306000000000000050e-01,9.491299999999999670e+01,1.089122440944882003e-01
3.578399999999999485e-04,7.646300000000000297e-05,2.897300000000000222e-03,1.184293812000000116e+03,3.372199999999999642e-01,9.509799999999999898e+01,1.110565748031496075e-01
3.624799999999999854e-04,7.339599999999999998e-05,2.954699999999999774e-03,1.185282971599999883e+03,3.433300000000000241e-01,9.517600000000000193e+01,1.134371653543307101e-01
3.671199999999999681e-04,7.492900000000000038e-05,3.011999999999999920e-03,1.186294612099999995e+03,3.495500000000000274e-01,9.525799999999999557e+01,1.156327165354330694e-01
3.717599999999999507e-04,6.419600000000000675e-05,3.081199999999999651e-03,1.187058962700000166e+03,3.568999999999999950e-01,9.531999999999999318e+01,1.187796850393700726e-01
3.763999999999999334e-04,7.952899999999999022e-05,3.118800000000000131e-03,1.187418657100000019e+03,3.629199999999999648e-01,9.534799999999999898e+01,1.196563385826771714e-01
3.810400000000000245e-04,7.492900000000000038e-05,3.186000000000000030e-03,1.188115565000000061e+03,3.695400000000000351e-01,9.540299999999999159e+01,1.224831102362204799e-01
3.856600000000000176e-04,7.952899999999999022e-05,3.239399999999999918e-03,1.188138045900000179e+03,3.770100000000000118e-01,9.540600000000000591e+01,1.244043700787401535e-01
3.903000000000000002e-04,8.872899999999999700e-05,3.294800000000000072e-03,1.187598504300000059e+03,3.837599999999999900e-01,9.536200000000000898e+01,1.262232677165354422e-01
3.949399999999999829e-04,9.026299999999998604e-05,3.352200000000000058e-03,1.186564382900000055e+03,3.938400000000000234e-01,9.528000000000000114e+01,1.284227165354330791e-01
3.995799999999999656e-04,8.872899999999999700e-05,3.397599999999999752e-03,1.185215528900000209e+03,4.021600000000000175e-01,9.517000000000000171e+01,1.302705118110236149e-01
4.042200000000000025e-04,9.333000000000000258e-05,3.450999999999999641e-03,1.183282171500000004e+03,4.089800000000000102e-01,9.501500000000000057e+01,1.321917322834645636e-01
4.088599999999999852e-04,9.026299999999998604e-05,3.514300000000000149e-03,1.181168966900000214e+03,4.193500000000000005e-01,9.484700000000000841e+01,1.348046062992125926e-01
4.134999999999999678e-04,9.333000000000000258e-05,3.571699999999999701e-03,1.178718548800000008e+03,4.281200000000000006e-01,9.464900000000000091e+01,1.369437007874015622e-01
4.181399999999999505e-04,9.639600000000000338e-05,3.611199999999999306e-03,1.175368894700000055e+03,4.349899999999999878e-01,9.438100000000000023e+01,1.383781102362204585e-01
4.227799999999999332e-04,8.872899999999999700e-05,3.682399999999999736e-03,1.170625424800000019e+03,4.449500000000000122e-01,9.400000000000000000e+01,1.414831102362204551e-01
4.274199999999999701e-04,8.259600000000000676e-05,3.737799999999999890e-03,1.165274970599999961e+03,4.545699999999999741e-01,9.356900000000000261e+01,1.439056692913385782e-01
4.320600000000000070e-04,9.793000000000000598e-05,3.797099999999999868e-03,1.158553181499999937e+03,4.611500000000000044e-01,9.303000000000000114e+01,1.456366141732283459e-01
4.366999999999999897e-04,1.025299999999999958e-04,3.842600000000000269e-03,1.148504219200000080e+03,4.709200000000000053e-01,9.222299999999999898e+01,1.472468503937008066e-01
4.413399999999999723e-04,9.639600000000000338e-05,3.923699999999999584e-03,1.135577701700000034e+03,4.818800000000000305e-01,9.118399999999999750e+01,1.506812598425196770e-01
4.459800000000000092e-04,1.102000000000000088e-04,3.969199999999999985e-03,1.118829431200000045e+03,4.886600000000000388e-01,8.984100000000000819e+01,1.519291338582677287e-01
4.506199999999999919e-04,8.719600000000001015e-05,4.018599999999999776e-03,1.101047039300000051e+03,4.977800000000000002e-01,8.841299999999999670e+01,1.547796850393700629e-01
4.552599999999999746e-04,1.010000000000000020e-04,4.087799999999999941e-03,1.078476215700000012e+03,5.077699999999999436e-01,8.659999999999999432e+01,1.569606299212598366e-01
4.598999999999999573e-04,1.025299999999999958e-04,4.145199999999999926e-03,1.053297607700000071e+03,5.152399999999999203e-01,8.457899999999999352e+01,1.591602362204724563e-01
4.645399999999999942e-04,1.056000000000000054e-04,4.198600000000000249e-03,1.024364689400000088e+03,5.229099999999999859e-01,8.225399999999999068e+01,1.611417322834645949e-01
4.691799999999999768e-04,1.040600000000000032e-04,4.259899999999999624e-03,9.909805529000001343e+02,5.342299999999999827e-01,7.957399999999999807e+01,1.636157480314960333e-01
4.738199999999999595e-04,9.639600000000000338e-05,4.317199999999999337e-03,9.542917241000000104e+02,5.432700000000000307e-01,7.662899999999999068e+01,1.661733858267716302e-01
4.742400000000000131e-04,9.639600000000000338e-05,4.309300000000000283e-03,9.508296655000000328e+02,5.438600000000000101e-01,7.634999999999999432e+01,1.658623622047244173e-01
