Repository: sandialabs/matcal

304L annealed bar viscoplastic calibrations
###########################################
In this calibration example, we will calibrate 
a plasticity model using a rate dependent von Mises yield surface with 
Voce hardening :cite:p:`voce1948relationship`
to the Ductile Failure data for 304L bar material :cite:p:`laser_weld_paper`.
The experimental data set
used for this calibration 
was purposefully taken such that this viscoplastic
behavior
would be characterized. 

This example has been broken into six steps:

#. Experimental data analysis to aid in model form choice. 
   :ref:`304L bar data analysis`
#. Initial guess estimation for the plasticity parameters 
   using MatFit.

File: documentation/advanced_examples/304L_viscoplastic_calibration/ductile_failure_small_tension_data/cleaned_SRI_1800s_20_Ring2_26.csv
{'temperature':534.67, 'engineering_strain_rate':1800 }
time, transmitted displacement, incident displacement, load, engineering_strain, engineering_stress, displacement
1.794000000000000103e-05,1.418700000000000071e-06,3.626100000000000316e-06,8.015340086000000497e+01,-4.140099999999999748e-04,6.488800000000000345e+00,8.690551181102363872e-05
2.655999999999999643e-05,2.951999999999999858e-06,5.603700000000000236e-06,2.105920788399999992e+02,6.793500000000000602e-05,1.704899999999999949e+01,1.043976377952756149e-04
3.452000000000000153e-05,-1.648000000000000146e-06,1.153599999999999933e-05,4.155594365000000039e+02,1.075599999999999907e-03,3.364199999999999591e+01,5.190551181102362552e-04
3.995999999999999688e-05,1.368500000000000026e-05,1.549200000000000007e-05,5.733303927000000613e+02,9.314899999999999873e-04,4.641499999999999915e+01,7.114173228346456763e-05
4.521999999999999734e-05,-1.648000000000000146e-06,1.746900000000000164e-05,6.849480612000000974e+02,1.646400000000000120e-03,5.544899999999999807e+01,7.526377952755906181e-04
5.009999999999999805e-05,-6.248099999999999521e-06,2.142400000000000020e-05,7.193663191000000552e+02,2.788800000000000133e-03,5.823600000000000421e+01,1.089452755905511881e-03
5.491999999999999595e-05,1.215199999999999987e-05,3.526800000000000182e-05,7.181523505000000114e+02,2.888500000000000009e-03,5.813899999999999579e+01,9.100787401574803731e-04
5.974000000000000062e-05,6.018699999999999651e-06,5.108800000000000282e-05,7.221764316000000008e+02,4.719499999999999737e-03,5.846399999999999864e+01,1.774381889763779804e-03
6.456000000000000529e-05,-1.648000000000000146e-06,5.504300000000000138e-05,7.326750118999999586e+02,7.344499999999999466e-03,5.931300000000000239e+01,2.231929133858267904e-03
6.937999999999998964e-05,-1.648000000000000146e-06,7.284200000000000494e-05,7.401836325000000443e+02,7.153699999999998949e-03,5.992100000000000648e+01,2.932677165354330776e-03
7.420000000000000109e-05,1.981900000000000117e-05,1.005300000000000014e-04,7.549985456000000568e+02,1.164699999999999937e-02,6.112100000000000222e+01,3.177598425196850179e-03
7.901999999999999899e-05,4.485400000000000288e-06,1.203000000000000103e-04,7.763329197000000477e+02,1.378600000000000138e-02,6.284799999999999898e+01,4.559629921259843524e-03
8.383999999999999688e-05,4.485400000000000288e-06,1.400800000000000005e-04,7.946998150000000578e+02,1.826399999999999899e-02,6.433499999999999375e+01,5.338370078740157024e-03
8.865999999999999478e-05,2.951999999999999858e-06,1.736999999999999937e-04,8.086379729999999881e+02,2.153799999999999812e-02,6.546399999999999864e+01,6.722362204724409256e-03
9.348000000000000623e-05,6.018699999999999651e-06,2.033600000000000045e-04,8.238575422999999773e+02,2.616999999999999882e-02,6.669599999999999795e+01,7.769342519685040055e-03
9.829999999999999058e-05,1.981900000000000117e-05,2.508200000000000143e-04,8.393244015000000218e+02,2.915099999999999983e-02,6.794700000000000273e+01,9.094527559055119725e-03
1.031200000000000020e-04,4.485400000000000288e-06,2.864200000000000123e-04,8.535772921000000224e+02,3.605699999999999877e-02,6.910300000000000864e+01,1.109978740157480277e-02
1.079399999999999864e-04,1.215199999999999987e-05,3.279499999999999755e-04,8.676053737000000865e+02,4.082300000000000512e-02,7.023799999999999955e+01,1.243299212598425289e-02
1.127599999999999978e-04,1.215199999999999987e-05,3.833199999999999824e-04,8.826001340000000255e+02,4.621299999999999714e-02,7.145199999999999818e+01,1.461291338582677152e-02
1.175799999999999957e-04,2.135199999999999818e-05,4.268300000000000045e-04,8.978421842000000197e+02,5.198999999999999455e-02,7.268500000000000227e+01,1.596370078740157530e-02
1.223999999999999936e-04,1.215199999999999987e-05,4.762699999999999920e-04,9.116679377000000386e+02,5.886900000000000466e-02,7.380500000000000682e+01,1.827236220472441136e-02
1.272199999999999915e-04,9.085399999999999444e-06,5.296600000000000483e-04,9.251789585999999872e+02,6.361100000000000088e-02,7.489900000000000091e+01,2.049506299212598692e-02
1.320399999999999894e-04,3.055199999999999480e-05,5.771300000000000258e-04,9.383977277999999842e+02,6.953200000000001046e-02,7.596899999999999409e+01,2.151881889763779601e-02
1.368600000000000144e-04,9.085399999999999444e-06,6.226100000000000037e-04,9.510544745000000830e+02,7.616000000000000547e-02,7.699299999999999500e+01,2.415451181102362330e-02
1.416800000000000123e-04,3.208599999999999739e-05,6.819400000000000201e-04,9.626995807000000696e+02,8.133700000000000652e-02,7.793600000000000705e+01,2.558480314960630275e-02
1.464999999999999831e-04,2.595199999999999818e-05,7.373100000000000270e-04,9.745020532000000912e+02,8.723400000000000598e-02,7.889100000000000534e+01,2.800622047244094581e-02
1.513199999999999810e-04,2.135199999999999818e-05,7.867500000000000144e-04,9.850680762000000641e+02,9.482899999999999663e-02,7.974600000000000932e+01,3.013377952755905836e-02
1.561399999999999789e-04,2.595199999999999818e-05,8.421200000000000213e-04,9.960837172000000237e+02,1.008700000000000013e-01,8.063800000000000523e+01,3.213259842519685522e-02
1.609600000000000039e-04,2.441900000000000117e-05,8.974999999999999688e-04,1.006200122200000123e+03,1.064700000000000091e-01,8.145699999999999363e+01,3.437326771653543417e-02
1.657800000000000018e-04,2.441900000000000117e-05,9.548500000000000347e-04,1.016339008100000001e+03,1.134000000000000008e-01,8.227799999999999159e+01,3.663114173228346898e-02
1.705999999999999997e-04,2.441900000000000117e-05,1.000299999999999974e-03,1.025825947900000074e+03,1.188200000000000089e-01,8.304700000000001125e+01,3.842051181102362073e-02
1.754199999999999705e-04,3.821900000000000118e-05,1.053700000000000079e-03,1.035380330400000048e+03,1.245599999999999902e-01,8.381999999999999318e+01,3.997956692913386817e-02
1.850599999999999934e-04,3.668600000000000078e-05,1.146700000000000063e-03,1.053657302099999924e+03,1.361700000000000133e-01,8.529999999999999716e+01,4.370133858267716970e-02
1.898799999999999913e-04,3.821900000000000118e-05,1.198099999999999903e-03,1.062537257599999975e+03,1.418400000000000216e-01,8.601899999999999125e+01,4.566460629921259562e-02
1.946999999999999892e-04,1.981900000000000117e-05,1.257400000000000097e-03,1.070810228800000004e+03,1.481599999999999862e-01,8.668799999999998818e+01,4.872366141732284439e-02
1.995200000000000142e-04,3.668600000000000078e-05,1.308799999999999937e-03,1.079083200000000033e+03,1.529400000000000204e-01,8.735799999999998988e+01,5.008322834645669019e-02
2.043399999999999850e-04,3.208599999999999739e-05,1.350400000000000081e-03,1.086097240800000009e+03,1.600300000000000056e-01,8.792600000000000193e+01,5.190212598425197194e-02
2.091599999999999829e-04,4.128600000000000417e-05,1.401799999999999921e-03,1.093066319799999974e+03,1.654799999999999882e-01,8.848999999999999488e+01,5.356354330708661127e-02
2.139799999999999808e-04,3.975199999999999480e-05,1.473000000000000134e-03,1.100035398799999939e+03,1.721099999999999852e-01,8.905400000000000205e+01,5.642708661417324134e-02
2.188000000000000058e-04,4.435199999999999820e-05,1.520400000000000093e-03,1.106869592400000101e+03,1.779599999999999793e-01,8.960600000000000875e+01,5.811212598425197912e-02
2.236200000000000037e-04,4.128600000000000417e-05,1.575799999999999814e-03,1.112849511800000073e+03,1.846700000000000008e-01,9.009200000000001296e+01,6.041393700787400789e-02
2.284399999999999745e-04,4.435199999999999820e-05,1.629200000000000136e-03,1.118874393000000055e+03,1.896599999999999953e-01,9.057899999999999352e+01,6.239559055118111541e-02
2.332599999999999724e-04,3.821900000000000118e-05,1.680599999999999759e-03,1.124921755099999928e+03,1.960299999999999820e-01,9.106799999999999784e+01,6.466066929133858221e-02
2.380799999999999974e-04,3.975199999999999480e-05,1.726099999999999943e-03,1.130272209299999986e+03,2.029700000000000115e-01,9.150100000000000477e+01,6.639165354330708868e-02
2.428999999999999953e-04,4.741899999999999441e-05,1.777499999999999783e-03,1.135420335400000113e+03,2.074199999999999933e-01,9.191799999999999216e+01,6.811342519685038843e-02
2.477199999999999932e-04,5.968600000000000419e-05,1.832900000000000154e-03,1.140411095200000091e+03,2.131399999999999961e-01,9.232299999999999329e+01,6.981157480314961750e-02
2.525399999999999910e-04,4.128600000000000417e-05,1.882299999999999945e-03,1.144682466200000135e+03,2.200999999999999901e-01,9.266799999999999216e+01,7.248086614173228359e-02
2.573599999999999889e-04,6.581900000000000120e-05,1.941700000000000197e-03,1.149425936099999944e+03,2.250999999999999945e-01,9.305299999999999727e+01,7.385358267716536640e-02
2.621799999999999868e-04,5.201899999999999780e-05,1.991099999999999988e-03,1.154191886900000100e+03,2.317599999999999938e-01,9.343799999999998818e+01,7.634177165354330552e-02
2.669999999999999847e-04,6.275300000000000040e-05,2.048499999999999974e-03,1.159429936600000019e+03,2.382400000000000073e-01,9.386299999999999955e+01,7.817901574803150233e-02
2.718199999999999826e-04,4.435199999999999820e-05,2.109800000000000217e-03,1.163723788499999955e+03,2.445599999999999996e-01,9.420999999999999375e+01,8.131685039370079027e-02
2.766399999999999805e-04,5.815300000000000379e-05,2.155199999999999911e-03,1.168557182000000012e+03,2.504399999999999959e-01,9.460099999999999909e+01,8.256090551181102799e-02
2.814599999999999784e-04,6.428600000000000080e-05,2.210599999999999631e-03,1.173547941799999990e+03,2.566300000000000248e-01,9.500600000000000023e+01,8.450055118110234853e-02
2.862799999999999763e-04,6.581900000000000120e-05,2.271900000000000308e-03,1.177774351000000024e+03,2.636100000000000110e-01,9.534600000000000364e+01,8.685358267716537795e-02
2.911000000000000284e-04,5.201899999999999780e-05,2.331199999999999852e-03,1.181888355700000147e+03,2.697199999999999598e-01,9.568000000000000682e+01,8.973153543307087199e-02
2.959200000000000263e-04,6.581900000000000120e-05,2.386600000000000006e-03,1.185058162600000060e+03,2.753499999999999837e-01,9.593700000000001182e+01,9.136933070866141982e-02
3.007399999999999700e-04,6.428600000000000080e-05,2.439999999999999895e-03,1.188070603200000050e+03,2.827000000000000068e-01,9.618000000000000682e+01,9.353204724409447390e-02
3.055599999999999679e-04,7.655299999999999703e-05,2.501300000000000138e-03,1.191105524700000160e+03,2.890300000000000091e-01,9.642600000000000193e+01,9.546248031496064324e-02
3.103799999999999658e-04,6.121899999999999781e-05,2.560599999999999682e-03,1.193735789999999952e+03,2.953600000000000114e-01,9.663799999999999102e+01,9.840082677165352953e-02
3.151999999999999637e-04,7.041899999999999104e-05,2.608099999999999915e-03,1.196253650800000059e+03,3.013199999999999767e-01,9.684399999999999409e+01,9.990870078740157756e-02
3.200199999999999616e-04,5.661899999999999442e-05,2.673400000000000255e-03,1.199131206000000020e+03,3.086999999999999744e-01,9.707700000000001239e+01,1.030228740157480422e-01
3.248399999999999595e-04,7.348600000000000759e-05,2.730699999999999968e-03,1.201581624099999999e+03,3.148400000000000087e-01,9.727500000000000568e+01,1.046147244094488143e-01
3.296600000000000116e-04,6.581900000000000120e-05,2.784099999999999856e-03,1.203065363500000103e+03,3.217700000000000005e-01,9.739399999999999125e+01,1.070189370078740154e-01
3.344800000000000095e-04,6.275300000000000040e-05,2.851400000000000028e-03,1.205043682700000090e+03,3.282599999999999962e-01,9.755500000000000682e+01,1.097892519685039342e-01
3.441200000000000053e-04,7.655299999999999703e-05,2.960099999999999797e-03,1.208393336800000043e+03,3.415199999999999902e-01,9.782600000000000762e+01,1.135254724409448801e-01
3.489400000000000032e-04,6.735300000000000380e-05,3.017500000000000217e-03,1.209764671700000008e+03,3.481699999999999795e-01,9.793700000000001182e+01,1.161475196850393771e-01
3.537600000000000011e-04,8.575299999999999026e-05,3.080800000000000292e-03,1.210439098700000159e+03,3.544999999999999818e-01,9.799200000000000443e+01,1.179152362204724525e-01
3.585799999999999448e-04,7.501899999999999443e-05,3.126199999999999552e-03,1.209922038000000157e+03,3.612800000000000455e-01,9.795000000000000284e+01,1.201252362204724283e-01
3.633999999999999427e-04,8.881999999999999325e-05,3.181599999999999706e-03,1.204953759100000070e+03,3.673699999999999743e-01,9.754799999999998761e+01,1.217629921259842513e-01
3.682199999999999948e-04,8.115300000000000042e-05,3.240899999999999684e-03,1.209562343600000077e+03,3.736800000000000122e-01,9.792100000000000648e+01,1.243994881889763648e-01
3.730399999999999927e-04,9.035299999999999365e-05,3.298300000000000537e-03,1.210731350400000110e+03,3.806599999999999984e-01,9.801500000000000057e+01,1.262971259842519955e-01
3.778599999999999906e-04,8.728600000000000421e-05,3.361600000000000178e-03,1.210686388599999873e+03,3.877499999999999836e-01,9.801100000000000989e+01,1.289100000000000246e-01
3.826599999999999988e-04,8.268600000000000082e-05,3.436699999999999564e-03,1.210798793100000012e+03,3.951100000000000168e-01,9.801999999999999602e+01,1.320477952755905460e-01
3.874799999999999967e-04,8.268600000000000082e-05,3.490099999999999453e-03,1.208910397500000045e+03,4.044400000000000217e-01,9.786799999999999500e+01,1.341501574803149466e-01
3.922999999999999946e-04,8.422000000000000341e-05,3.537599999999999686e-03,1.208078604200000200e+03,4.131500000000000172e-01,9.779999999999999716e+01,1.359598425196850424e-01
3.971199999999999925e-04,9.188600000000000760e-05,3.594899999999999832e-03,1.207022001900000078e+03,4.219300000000000272e-01,9.771500000000000341e+01,1.379139370078739935e-01
4.019399999999999904e-04,9.802000000000000003e-05,3.654300000000000083e-03,1.205043682700000090e+03,4.297799999999999954e-01,9.755500000000000682e+01,1.400110236220472593e-01
4.067599999999999883e-04,9.648599999999999744e-05,3.721500000000000415e-03,1.203087844400000222e+03,4.400699999999999612e-01,9.739600000000000080e+01,1.427170866141732608e-01
4.115799999999999862e-04,9.188600000000000760e-05,3.782800000000000225e-03,1.201064563400000225e+03,4.503899999999999570e-01,9.723200000000001353e+01,1.453115748031496013e-01
4.163999999999999841e-04,1.056899999999999994e-04,3.832199999999999582e-03,1.198636626200000137e+03,4.585800000000000431e-01,9.703499999999999659e+01,1.467129921259842373e-01
4.212199999999999820e-04,8.422000000000000341e-05,3.893500000000000259e-03,1.195219529400000056e+03,4.690899999999999515e-01,9.675900000000000034e+01,1.499716535433071041e-01
4.260399999999999799e-04,1.041499999999999972e-04,3.945000000000000590e-03,1.191510180900000023e+03,4.759399999999999742e-01,9.645799999999999841e+01,1.512145669291339034e-01
4.308599999999999778e-04,9.955299999999998688e-05,4.016200000000000152e-03,1.187531061599999930e+03,4.870399999999999729e-01,9.613700000000000045e+01,1.541987007874016102e-01
4.356799999999999757e-04,9.495299999999999704e-05,4.073499999999999864e-03,1.183124805200000083e+03,4.960800000000000209e-01,9.578100000000000591e+01,1.566357086614173222e-01
4.404999999999999736e-04,9.341999999999999664e-05,4.138800000000000638e-03,1.179415456700000050e+03,5.060799999999999743e-01,9.548000000000000398e+01,1.592669291338582871e-01
4.453199999999999715e-04,1.056899999999999994e-04,4.186199999999999297e-03,1.173300651900000048e+03,5.135399999999999965e-01,9.498399999999999466e+01,1.606499999999999595e-01
4.501399999999999694e-04,1.056899999999999994e-04,4.251500000000000071e-03,1.166803671800000075e+03,5.233200000000000074e-01,9.445900000000000318e+01,1.632208661417322848e-01
4.549599999999999673e-04,9.955299999999998688e-05,4.302899999999999260e-03,1.158350853400000233e+03,5.325800000000000534e-01,9.377400000000000091e+01,1.654861023622047067e-01
4.597799999999999652e-04,9.955299999999998688e-05,4.370100000000000026e-03,1.148324372000000039e+03,5.412000000000000144e-01,9.296299999999999386e+01,1.681317716535433160e-01
4.646000000000000173e-04,1.133500000000000040e-04,4.427500000000000012e-03,1.136521899500000018e+03,5.492899999999999450e-01,9.200799999999999557e+01,1.698484251968503944e-01
4.694200000000000152e-04,1.194899999999999961e-04,4.476899999999999803e-03,1.121549620099999856e+03,5.584200000000000275e-01,9.079600000000000648e+01,1.715515748031496146e-01
4.742400000000000131e-04,9.955299999999998688e-05,4.542199999999999710e-03,1.105723066499999959e+03,5.693899999999999517e-01,8.951399999999999579e+01,1.749073622047244148e-01
4.790599999999999568e-04,1.133500000000000040e-04,4.601499999999999688e-03,1.087266247600000042e+03,5.774600000000000843e-01,8.801999999999999602e+01,1.766988188976378049e-01
4.838799999999999547e-04,9.648599999999999744e-05,4.654900000000000010e-03,1.066493895999999950e+03,5.875199999999999312e-01,8.633799999999999386e+01,1.794651181102362436e-01
4.887000000000000068e-04,1.102900000000000028e-04,4.700399999999999544e-03,1.044507575800000041e+03,5.936100000000000820e-01,8.455799999999999272e+01,1.807129921259842398e-01
4.935200000000000047e-04,1.194899999999999961e-04,4.761699999999999787e-03,1.021689462299999946e+03,6.013100000000000112e-01,8.271200000000000330e+01,1.827641732283464548e-01
4.983400000000000026e-04,1.210200000000000034e-04,4.801300000000000533e-03,9.983542880999999625e+02,6.081100000000000394e-01,8.082300000000000750e+01,1.842629921259842651e-01
5.031600000000000005e-04,1.179499999999999939e-04,4.854600000000000581e-03,9.744795722999999725e+02,6.158399999999999430e-01,7.888899999999999579e+01,1.864822834645669392e-01
5.043199999999999419e-04,1.194899999999999961e-04,4.864499999999999900e-03,9.689043090999999777e+02,6.171200000000000019e-01,7.843699999999999761e+01,1.868114173228346553e-01

File: documentation/advanced_examples/304L_viscoplastic_calibration/ductile_failure_small_tension_data/cleaned_SRI_1800s_21_Ring2_32.csv
{'temperature':534.67, 'engineering_strain_rate':1800 }
time, transmitted displacement, incident displacement, load, engineering_strain, engineering_stress, displacement
1.081999999999999974e-05,-2.865799999999999735e-06,5.628199999999999536e-07,1.354811438499999987e+01,-7.855800000000000239e-05,1.091299999999999937e+00,1.349850393700787398e-04
2.165999999999999930e-05,-1.332499999999999948e-06,1.242800000000000027e-05,6.589376599000000567e+01,3.351100000000000086e-04,5.307699999999999640e+00,5.417519685039370262e-04
2.969999999999999686e-05,2.008699999999999981e-07,1.440599999999999895e-05,1.594008214499999951e+02,2.741600000000000178e-04,1.283999999999999986e+01,5.592570866141732605e-04
3.847999999999999750e-05,3.267599999999999852e-06,6.495599999999999269e-06,3.384949113000000125e+02,4.430799999999999930e-04,2.726599999999999824e+01,1.270866141732283298e-04
4.509999999999999849e-05,3.267599999999999852e-06,1.045099999999999870e-05,5.102040255000000002e+02,3.481099999999999993e-04,4.109700000000000131e+01,2.828110236220471893e-04
5.055999999999999703e-05,1.553400000000000069e-05,2.231599999999999776e-05,6.310838248000000021e+02,1.100400000000000076e-03,5.083399999999999608e+01,2.670078740157479460e-04
5.543999999999999775e-05,1.553400000000000069e-05,1.836099999999999920e-05,6.843410768999999618e+02,2.235800000000000027e-03,5.512300000000000466e+01,1.112992125984251445e-04
6.013999999999999679e-05,1.734199999999999846e-06,4.407000000000000327e-05,6.975148842999999488e+02,4.261800000000000484e-03,5.618600000000000705e+01,1.666763779527559181e-03
6.479999999999998944e-05,3.267599999999999852e-06,4.604700000000000145e-05,7.096320894000000408e+02,4.385400000000000235e-03,5.715999999999999659e+01,1.684228346456692832e-03
6.945999999999998887e-05,1.400099999999999859e-05,5.395800000000000075e-05,7.262679554000000053e+02,5.599600000000000584e-03,5.850199999999999534e+01,1.573110236220472613e-03
7.412000000000000186e-05,1.400099999999999859e-05,6.977800000000000853e-05,7.358897805999999946e+02,6.367499999999999896e-03,5.927600000000000335e+01,2.195944881889764361e-03
7.878000000000000128e-05,1.734199999999999846e-06,8.362200000000000676e-05,7.470403069999999843e+02,8.945100000000000967e-03,6.017300000000000182e+01,3.223929133858268164e-03
8.344000000000000071e-05,3.267599999999999852e-06,9.350900000000000206e-05,7.668234990000000835e+02,1.207800000000000019e-02,6.176699999999999591e+01,3.552811023622047797e-03
8.809999999999998659e-05,3.267599999999999852e-06,1.172399999999999956e-04,7.829198234000000411e+02,1.453300000000000078e-02,6.306399999999999295e+01,4.487102362204724304e-03
9.275999999999999957e-05,2.473400000000000070e-05,1.350400000000000081e-04,7.948796622000000980e+02,1.527599999999999965e-02,6.402700000000000102e+01,4.342755905511811593e-03
9.741999999999999900e-05,9.401000000000000285e-06,1.745899999999999937e-04,8.070193482000000813e+02,2.051500000000000198e-02,6.500499999999999545e+01,6.503503937007873957e-03
1.020799999999999984e-04,2.473400000000000070e-05,2.042500000000000045e-04,8.210699107000000367e+02,2.418000000000000010e-02,6.613800000000000523e+01,7.067559055118110764e-03
1.067399999999999843e-04,2.013400000000000069e-05,2.339200000000000101e-04,8.347158170000000155e+02,2.809100000000000139e-02,6.723600000000000421e+01,8.416771653543307988e-03
1.113999999999999973e-04,3.267599999999999852e-06,2.714899999999999909e-04,8.464733277000000271e+02,3.278600000000000264e-02,6.818399999999999750e+01,1.055993700787401582e-02
1.160599999999999967e-04,1.400099999999999859e-05,3.051099999999999841e-04,8.608386227999999392e+02,3.726800000000000251e-02,6.934000000000000341e+01,1.146098425196850380e-02
1.207199999999999961e-04,2.626800000000000329e-05,3.604799999999999910e-04,8.759682685000000220e+02,4.273099999999999815e-02,7.055899999999999750e+01,1.315795275590551060e-02
1.253799999999999956e-04,3.267599999999999852e-06,3.881700000000000189e-04,8.889397477999999637e+02,4.829499999999999765e-02,7.160399999999999920e+01,1.515363779527559296e-02
1.300399999999999950e-04,1.860100000000000029e-05,4.316799999999999869e-04,9.021360361000000694e+02,5.229099999999999721e-02,7.266700000000000159e+01,1.626295275590551245e-02
1.346999999999999944e-04,1.860100000000000029e-05,4.771600000000000190e-04,9.146129356000000143e+02,5.790599999999999220e-02,7.367300000000000182e+01,1.805350393700787606e-02
1.393599999999999939e-04,2.933499999999999950e-05,5.285799999999999570e-04,9.279665902000000415e+02,6.441500000000000004e-02,7.474699999999999989e+01,1.965531496062991948e-02
1.440199999999999933e-04,1.400099999999999859e-05,5.819700000000000133e-04,9.402861234000000650e+02,6.952200000000000046e-02,7.573999999999999488e+01,2.236098425196850550e-02
1.486799999999999927e-04,1.553400000000000069e-05,6.353700000000000103e-04,9.522909240000000182e+02,7.558700000000000141e-02,7.670799999999999841e+01,2.440299212598425263e-02
1.533399999999999922e-04,1.860100000000000029e-05,6.769000000000000277e-04,9.646329380999999330e+02,8.102800000000000280e-02,7.770199999999999818e+01,2.591728346456692936e-02
1.579999999999999916e-04,3.086800000000000329e-05,7.401800000000000046e-04,9.755361745999999812e+02,8.695999999999999563e-02,7.858100000000000307e+01,2.792566929133858539e-02
1.626599999999999910e-04,2.320100000000000030e-05,7.817100000000000220e-04,9.856975414000000910e+02,9.352499999999999702e-02,7.939799999999999613e+01,2.986255905511811179e-02
1.673199999999999904e-04,2.933499999999999950e-05,8.390599999999999795e-04,9.955216947000001255e+02,9.947699999999999598e-02,8.018899999999999295e+01,3.187893700787401696e-02
1.719799999999999899e-04,1.400099999999999859e-05,8.825699999999999474e-04,1.005705542400000127e+03,1.053599999999999953e-01,8.101000000000000512e+01,3.419562992125983747e-02
1.813000000000000158e-04,2.320100000000000030e-05,9.794700000000000802e-04,1.025129040000000032e+03,1.163900000000000073e-01,8.257399999999999807e+01,3.764838582677165757e-02
1.859599999999999882e-04,3.240099999999999691e-05,1.036800000000000048e-03,1.033829148300000043e+03,1.221499999999999947e-01,8.327500000000000568e+01,3.954326771653543515e-02
1.906199999999999876e-04,3.240099999999999691e-05,1.074400000000000095e-03,1.042147081300000082e+03,1.273900000000000032e-01,8.394499999999999318e+01,4.102358267716535445e-02
1.952799999999999870e-04,3.240099999999999691e-05,1.129800000000000032e-03,1.051139441300000044e+03,1.324500000000000122e-01,8.466899999999999693e+01,4.320468503937007626e-02
1.999399999999999864e-04,2.626800000000000329e-05,1.185099999999999912e-03,1.059592259700000113e+03,1.390200000000000047e-01,8.535099999999999909e+01,4.562330708661416906e-02
2.045999999999999859e-04,2.780100000000000030e-05,1.228600000000000048e-03,1.066853590400000030e+03,1.443699999999999983e-01,8.593500000000000227e+01,4.727555118110236126e-02
2.092599999999999853e-04,3.240099999999999691e-05,1.274100000000000016e-03,1.074227325599999858e+03,1.491200000000000025e-01,8.652899999999999636e+01,4.888578740157480118e-02
2.139199999999999847e-04,3.700100000000000031e-05,1.333500000000000050e-03,1.080971595600000001e+03,1.552499999999999991e-01,8.707299999999999329e+01,5.104326771653543149e-02
2.185800000000000113e-04,4.466799999999999991e-05,1.380900000000000009e-03,1.087918193700000074e+03,1.611100000000000032e-01,8.763200000000000500e+01,5.260755905511810965e-02
2.232400000000000107e-04,4.160100000000000370e-05,1.434299999999999898e-03,1.094370212000000038e+03,1.675699999999999967e-01,8.815200000000000102e+01,5.483066929133857681e-02
2.278999999999999830e-04,2.780100000000000030e-05,1.483799999999999963e-03,1.101024558400000160e+03,1.730900000000000216e-01,8.868799999999998818e+01,5.732279527559055315e-02
2.325599999999999824e-04,4.006800000000000330e-05,1.537099999999999795e-03,1.107544019400000025e+03,1.777499999999999913e-01,8.921200000000000330e+01,5.893826771653542379e-02
2.372199999999999819e-04,3.700100000000000031e-05,1.584599999999999811e-03,1.113186725300000035e+03,1.835200000000000164e-01,8.966799999999999216e+01,6.092909448818897150e-02
2.418799999999999813e-04,4.160100000000000370e-05,1.634099999999999659e-03,1.118941835700000183e+03,1.905300000000000049e-01,9.013100000000000023e+01,6.269681102362203995e-02
2.465400000000000078e-04,4.926800000000000331e-05,1.685500000000000149e-03,1.125483777599999939e+03,1.952599999999999891e-01,9.065799999999998704e+01,6.441858267716535358e-02
2.511999999999999802e-04,4.926800000000000331e-05,1.738900000000000038e-03,1.130766789099999869e+03,2.016999999999999904e-01,9.108400000000000318e+01,6.652094488188976806e-02
2.558600000000000067e-04,3.853500000000000290e-05,1.786299999999999997e-03,1.136027319700000135e+03,2.069000000000000006e-01,9.150799999999999557e+01,6.880964566929134718e-02
2.605199999999999790e-04,4.773500000000000291e-05,1.831799999999999748e-03,1.140815751400000181e+03,2.124500000000000000e-01,9.189299999999998647e+01,7.023877952755905318e-02
2.651800000000000056e-04,4.466799999999999991e-05,1.887199999999999902e-03,1.145491778599999861e+03,2.183599999999999985e-01,9.226999999999999602e+01,7.254062992125984155e-02
2.698399999999999779e-04,4.160100000000000370e-05,1.944500000000000048e-03,1.150212767600000006e+03,2.245900000000000118e-01,9.264900000000000091e+01,7.491728346456692778e-02
2.745000000000000044e-04,5.080100000000000371e-05,1.978199999999999837e-03,1.154057001500000069e+03,2.299199999999999855e-01,9.295999999999999375e+01,7.588185039370078100e-02
2.791600000000000309e-04,5.233499999999999952e-05,2.043399999999999904e-03,1.159317532099999880e+03,2.364600000000000035e-01,9.338200000000000500e+01,7.838838582677164213e-02
2.838200000000000033e-04,5.080100000000000371e-05,2.088899999999999871e-03,1.163409055900000112e+03,2.415400000000000047e-01,9.371299999999999386e+01,8.024011811023622209e-02
2.884800000000000298e-04,4.926800000000000331e-05,2.146200000000000017e-03,1.167050961700000016e+03,2.482000000000000040e-01,9.400700000000000500e+01,8.255637795275591606e-02
2.931399999999999479e-04,4.620100000000000031e-05,2.203599999999999570e-03,1.171569622600000002e+03,2.542400000000000215e-01,9.437000000000000455e+01,8.493696850393699094e-02
2.977999999999999745e-04,5.080100000000000371e-05,2.256999999999999892e-03,1.175301452000000154e+03,2.599099999999999744e-01,9.467000000000000171e+01,8.685822834645669233e-02
3.024599999999999468e-04,4.773500000000000291e-05,2.310399999999999780e-03,1.178808472400000028e+03,2.670000000000000151e-01,9.495399999999999352e+01,8.908129921259841377e-02
3.071199999999999733e-04,5.080100000000000371e-05,2.355900000000000181e-03,1.182000760200000059e+03,2.718800000000000106e-01,9.520999999999999375e+01,9.075192913385828064e-02
3.117799999999999456e-04,6.920199999999999236e-05,2.407300000000000238e-03,1.184833353600000009e+03,2.769999999999999685e-01,9.543799999999998818e+01,9.205110236220473419e-02
3.164399999999999722e-04,7.226800000000000671e-05,2.464599999999999951e-03,1.187665946999999960e+03,2.833100000000000063e-01,9.566599999999999682e+01,9.418629921259842608e-02
3.210999999999999987e-04,7.993499999999999954e-05,2.525900000000000194e-03,1.190228769600000078e+03,2.890699999999999936e-01,9.587299999999999045e+01,9.629783464566929463e-02
3.257599999999999710e-04,6.000199999999999913e-05,2.577400000000000090e-03,1.193263691099999960e+03,2.967000000000000193e-01,9.611799999999999500e+01,9.911015748031497263e-02
3.350799999999999699e-04,6.920199999999999236e-05,2.680199999999999770e-03,1.197400176699999975e+03,3.091999999999999749e-01,9.645100000000000762e+01,1.027951968503936914e-01
3.397399999999999964e-04,5.233499999999999952e-05,2.739499999999999748e-03,1.199490900400000100e+03,3.154699999999999727e-01,9.661899999999999977e+01,1.057938976377952589e-01
3.443999999999999687e-04,4.773500000000000291e-05,2.796900000000000167e-03,1.201109525200000007e+03,3.211600000000000010e-01,9.675000000000000000e+01,1.082348425196850428e-01
3.490599999999999953e-04,6.306799999999999993e-05,2.858199999999999543e-03,1.202818073599999934e+03,3.278499999999999748e-01,9.688700000000000045e+01,1.100445669291338496e-01
3.537200000000000218e-04,6.153499999999999953e-05,2.903699999999999944e-03,1.204953759100000070e+03,3.341999999999999971e-01,9.705899999999999750e+01,1.118962598425196769e-01
3.583799999999999941e-04,7.226800000000000671e-05,2.964999999999999754e-03,1.206190208600000005e+03,3.401399999999999979e-01,9.715899999999999181e+01,1.138870866141732247e-01
3.630400000000000207e-04,6.306799999999999993e-05,3.020300000000000502e-03,1.207539062599999852e+03,3.472199999999999731e-01,9.726700000000001012e+01,1.164264566929134187e-01
3.676999999999999930e-04,6.613500000000000292e-05,3.075699999999999788e-03,1.208258451400000240e+03,3.543699999999999628e-01,9.732500000000000284e+01,1.184868110236220323e-01
3.723600000000000195e-04,5.846800000000000331e-05,3.123200000000000021e-03,1.208438298600000053e+03,3.588800000000000323e-01,9.734000000000000341e+01,1.206587401574803209e-01
3.770199999999999919e-04,6.920199999999999236e-05,3.188400000000000088e-03,1.208191008700000111e+03,3.667000000000000259e-01,9.731999999999999318e+01,1.228030708661417419e-01
3.816600000000000287e-04,7.533499999999999615e-05,3.245799999999999640e-03,1.208483260400000063e+03,3.726400000000000268e-01,9.734399999999999409e+01,1.248214566929133629e-01
3.863200000000000011e-04,8.300200000000000254e-05,3.295199999999999865e-03,1.207471619900000178e+03,3.815000000000000058e-01,9.726200000000000045e+01,1.264644881889763761e-01
3.909799999999999734e-04,8.453500000000000294e-05,3.358499999999999940e-03,1.207134406400000216e+03,3.922100000000000031e-01,9.723399999999999466e+01,1.288962598425196782e-01
3.956399999999999457e-04,8.300200000000000254e-05,3.415899999999999926e-03,1.205628186099999994e+03,3.997900000000000342e-01,9.711399999999999011e+01,1.312164566929133747e-01
4.002999999999999723e-04,7.686799999999999655e-05,3.471199999999999806e-03,1.204481660200000078e+03,4.085799999999999987e-01,9.702100000000000080e+01,1.336351181102362340e-01
4.049599999999999446e-04,7.380199999999999575e-05,3.522599999999999863e-03,1.203380096099999946e+03,4.167100000000000248e-01,9.693200000000000216e+01,1.357794488188976412e-01
4.096199999999999711e-04,8.760200000000000593e-05,3.568099999999999831e-03,1.201536662299999989e+03,4.242600000000000260e-01,9.678399999999999181e+01,1.370274803149606202e-01
4.142799999999999434e-04,7.993499999999999954e-05,3.629400000000000508e-03,1.199603304900000239e+03,4.345800000000000218e-01,9.662799999999998590e+01,1.397427165354330758e-01
4.189399999999999700e-04,7.686799999999999655e-05,3.690699999999999450e-03,1.197152886800000033e+03,4.434600000000000208e-01,9.643099999999999739e+01,1.422768503937007767e-01
4.235999999999999965e-04,7.840199999999999914e-05,3.761899999999999879e-03,1.193825713599999972e+03,4.532999999999999807e-01,9.616200000000000614e+01,1.450196062992125945e-01
4.282599999999999688e-04,7.380199999999999575e-05,3.815299999999999768e-03,1.189441938100000016e+03,4.640799999999999925e-01,9.580899999999999750e+01,1.473030708661417221e-01
4.329199999999999954e-04,7.686799999999999655e-05,3.870699999999999922e-03,1.184923277200000030e+03,4.711199999999999832e-01,9.544599999999999795e+01,1.493634645669291439e-01
4.375799999999999677e-04,9.833499999999999956e-05,3.931999999999999731e-03,1.179797632000000021e+03,4.800800000000000067e-01,9.503299999999998704e+01,1.509316929133858176e-01
4.422399999999999942e-04,7.686799999999999655e-05,3.999199999999999630e-03,1.173075842900000225e+03,4.914999999999999925e-01,9.449099999999999966e+01,1.544225196850393667e-01
4.468999999999999665e-04,7.840199999999999914e-05,4.052599999999999952e-03,1.164960238000000118e+03,4.994300000000000406e-01,9.383899999999999864e+01,1.564644881889763750e-01
4.515599999999999931e-04,8.453500000000000294e-05,4.111999999999999336e-03,1.155743069000000105e+03,5.082499999999999796e-01,9.309499999999999886e+01,1.585616141732283102e-01
4.562200000000000196e-04,8.606799999999998978e-05,4.173300000000000447e-03,1.143333612200000061e+03,5.175899999999999945e-01,9.209499999999999886e+01,1.609146456692913674e-01
4.608799999999999919e-04,9.986900000000000215e-05,4.222699999999999371e-03,1.127956676600000037e+03,5.246100000000000207e-01,9.085799999999998988e+01,1.623161811023621781e-01
4.655400000000000185e-04,8.913500000000000633e-05,4.280100000000000224e-03,1.108533179000000018e+03,5.345199999999999951e-01,8.929299999999999216e+01,1.649986220472441090e-01
4.701999999999999908e-04,8.453500000000000294e-05,4.325500000000000352e-03,1.086277088000000049e+03,5.418699999999999628e-01,8.749899999999999523e+01,1.669671259842519795e-01
4.748600000000000173e-04,1.029400000000000004e-04,4.398699999999999312e-03,1.062357410400000163e+03,5.510699999999999488e-01,8.557399999999999807e+01,1.691244094488188743e-01
4.795199999999999354e-04,9.066899999999999537e-05,4.450100000000000236e-03,1.036594299000000092e+03,5.599899999999999878e-01,8.349700000000001410e+01,1.716311417322834987e-01
4.841799999999999620e-04,8.913500000000000633e-05,4.499600000000000301e-03,1.007009434599999963e+03,5.682500000000000329e-01,8.111499999999999488e+01,1.736403543307086794e-01
4.888399999999999343e-04,9.833499999999999956e-05,4.558900000000000279e-03,9.761881207000001268e+02,5.761699999999999600e-01,7.863299999999999557e+01,1.756127952755905663e-01
4.902199999999999787e-04,1.013999999999999982e-04,4.568800000000000465e-03,9.669709517000001142e+02,5.785000000000000142e-01,7.788899999999999579e+01,1.758818897637795531e-01
