Repository: sandialabs/matcal

304L annealed bar viscoplastic calibrations
###########################################
In this calibration example, we will calibrate 
a plasticity model using a rate dependent von Mises yield surface with 
Voce hardening :cite:p:`voce1948relationship`
to the Ductile Failure data for 304L bar material :cite:p:`laser_weld_paper`.
The experimental data set
used for this calibration 
was purposefully taken such that this viscoplastic
behavior
would be characterized. 

This example has been broken into six steps:

#. Experimental data analysis to aid in model form choice. 
   :ref:`304L bar data analysis`
#. Initial guess estimation for the plasticity parameters 
   using MatFit.

File: documentation/advanced_examples/304L_viscoplastic_calibration/ductile_failure_small_tension_data/cleaned_SRI_1800s_22_Ring2_OR_01.csv
{'temperature':534.67, 'engineering_strain_rate':1800 }
time, transmitted displacement, incident displacement, load, engineering_strain, engineering_stress, displacement
2.315999999999999849e-05,3.103500000000000017e-06,3.494799999999999980e-06,5.502649893000000247e+01,-7.341900000000000162e-04,4.391000000000000014e+00,1.540551181102362195e-05
3.929999999999999303e-05,9.236900000000001297e-06,9.427599999999999319e-06,3.103488245000000347e+02,-7.810900000000000178e-04,2.476500000000000057e+01,7.507874015747953824e-06
4.749999999999999584e-05,6.170199999999999810e-06,2.327099999999999793e-05,5.382377077999999528e+02,7.479799999999999774e-04,4.295000000000000284e+01,6.732598425196849312e-04
5.243999999999999259e-05,4.636899999999999599e-06,2.327099999999999793e-05,6.387947735000000193e+02,8.109600000000000012e-04,5.097500000000000142e+01,7.336259842519684583e-04
5.725999999999999726e-05,-6.096599999999999363e-06,2.722599999999999988e-05,6.713920785000000251e+02,2.077300000000000240e-03,5.357500000000000284e+01,1.311913385826771628e-03
6.175999999999999145e-05,1.537000000000000023e-05,3.513599999999999699e-05,6.725161235000000488e+02,2.326799999999999962e-03,5.366600000000000392e+01,7.781889763779526337e-04
6.626000000000000596e-05,2.610399999999999944e-05,4.700199999999999485e-05,6.833294363999999632e+02,3.129300000000000224e-03,5.452799999999999869e+01,8.227559055118108169e-04
7.073999999999999017e-05,1.997000000000000023e-05,6.084499999999999766e-05,7.005498057999999446e+02,4.988099999999999652e-03,5.590299999999999869e+01,1.609251968503936899e-03
7.522000000000000149e-05,1.383699999999999983e-05,7.271000000000000011e-05,7.065971679000000449e+02,8.141800000000001120e-03,5.638499999999999801e+01,2.317834645669291423e-03
7.969999999999999925e-05,1.383699999999999983e-05,9.248600000000000863e-05,7.169159010000000762e+02,8.999300000000000008e-03,5.720799999999999841e+01,3.096417322834646348e-03
8.417999999999999702e-05,1.537000000000000023e-05,1.063299999999999933e-04,7.390595875000000206e+02,1.199599999999999972e-02,5.897699999999999676e+01,3.581102362204724183e-03
8.865999999999999478e-05,9.236900000000001297e-06,1.340199999999999942e-04,7.561450715000000855e+02,1.566599999999999937e-02,6.033899999999999864e+01,4.912720472440944633e-03
9.313999999999999255e-05,2.457000000000000023e-05,1.537900000000000031e-04,7.684870856000000003e+02,1.758200000000000041e-02,6.132399999999999807e+01,5.087401574803150466e-03
9.762000000000000386e-05,1.690399999999999943e-05,1.913700000000000058e-04,7.830771897000000763e+02,2.158399999999999902e-02,6.248799999999999955e+01,6.868740157480316029e-03
1.020999999999999881e-04,1.997000000000000023e-05,2.190500000000000118e-04,7.986339725000000271e+02,2.563299999999999954e-02,6.372999999999999687e+01,7.837795275590551947e-03
1.065799999999999994e-04,2.763699999999999984e-05,2.408099999999999932e-04,8.132690383999999995e+02,2.851199999999999915e-02,6.489799999999999613e+01,8.392637795275589840e-03
1.110599999999999972e-04,1.230400000000000112e-05,2.843100000000000206e-04,8.252513581000000613e+02,3.337500000000000189e-02,6.585500000000000398e+01,1.070889763779527687e-02
1.155399999999999949e-04,1.690399999999999943e-05,3.159500000000000090e-04,8.401337138999999752e+02,3.854700000000000487e-02,6.704099999999999682e+01,1.177346456692913469e-02
1.200199999999999927e-04,3.377099999999999904e-05,3.653899999999999965e-04,8.562750001000000566e+02,4.257699999999999679e-02,6.832999999999999829e+01,1.305586614173228494e-02
1.244999999999999904e-04,2.917000000000000024e-05,3.990099999999999897e-04,8.692464793999999983e+02,4.725800000000000139e-02,6.936599999999999966e+01,1.456062992125984126e-02
1.289799999999999747e-04,3.377099999999999904e-05,4.425200000000000119e-04,8.821954778000000488e+02,5.255499999999999755e-02,7.039900000000000091e+01,1.609248031496062978e-02
1.334600000000000131e-04,2.917000000000000024e-05,4.919600000000000535e-04,8.957514605000000074e+02,5.844600000000000489e-02,7.148000000000000398e+01,1.822007874015748111e-02
1.379399999999999973e-04,1.077000000000000022e-05,5.295299999999999530e-04,9.084082072000001062e+02,6.414799999999999669e-02,7.248899999999999011e+01,2.042362204724409297e-02
1.424199999999999815e-04,2.610399999999999944e-05,5.809499999999999994e-04,9.208176640000000361e+02,6.951900000000001134e-02,7.348000000000000398e+01,2.184433070866141982e-02
1.468999999999999928e-04,3.223699999999999645e-05,6.264400000000000263e-04,9.320356330999999273e+02,7.364099999999999813e-02,7.437500000000000000e+01,2.339381889763779768e-02
1.513799999999999770e-04,2.763699999999999984e-05,6.738999999999999548e-04,9.446474180000000160e+02,7.940200000000000036e-02,7.538200000000000500e+01,2.544342519685039578e-02
1.558600000000000155e-04,3.377099999999999904e-05,7.213599999999999917e-04,9.558878680000000259e+02,8.544700000000000906e-02,7.627899999999999636e+01,2.707043307086614073e-02
1.603399999999999997e-04,2.917000000000000024e-05,7.747500000000000480e-04,9.660941965999999184e+02,9.114500000000000379e-02,7.709399999999999409e+01,2.935354330708661585e-02
1.648199999999999839e-04,3.070400000000000283e-05,8.143099999999999471e-04,9.755136937000000898e+02,9.701500000000000401e-02,7.784399999999999409e+01,3.085062992125984019e-02
1.692999999999999952e-04,3.683699999999999984e-05,8.637500000000000429e-04,9.838541075999999066e+02,1.024400000000000033e-01,7.851000000000000512e+01,3.255562992125984878e-02
1.737800000000000065e-04,3.377099999999999904e-05,9.151600000000000403e-04,9.934759328000000096e+02,1.067499999999999977e-01,7.927899999999999636e+01,3.470035433070866454e-02
1.782599999999999907e-04,2.917000000000000024e-05,9.566899999999999493e-04,1.002962872599999969e+03,1.128400000000000097e-01,8.003499999999999659e+01,3.651653543307086663e-02
1.827400000000000020e-04,2.610399999999999944e-05,1.004200000000000014e-03,1.011820347200000128e+03,1.178200000000000081e-01,8.074099999999999966e+01,3.850771653543307027e-02
1.872199999999999863e-04,2.610399999999999944e-05,1.059500000000000112e-03,1.021374729700000103e+03,1.236799999999999983e-01,8.150399999999999068e+01,4.068488188976378261e-02
1.916999999999999705e-04,2.303699999999999983e-05,1.099099999999999990e-03,1.029670181799999909e+03,1.300000000000000044e-01,8.216599999999999682e+01,4.236468503937007579e-02
1.961800000000000089e-04,3.223699999999999645e-05,1.146499999999999950e-03,1.038167961999999989e+03,1.337099999999999955e-01,8.284399999999999409e+01,4.386862204724409353e-02
2.006599999999999931e-04,3.223699999999999645e-05,1.191999999999999917e-03,1.046171162400000185e+03,1.390900000000000192e-01,8.348299999999998988e+01,4.565996062992125348e-02
2.051399999999999773e-04,2.610399999999999944e-05,1.245400000000000023e-03,1.053882111099999975e+03,1.450599999999999945e-01,8.409799999999999898e+01,4.800377952755905536e-02
2.096199999999999886e-04,3.837100000000000244e-05,1.292900000000000039e-03,1.061143441799999891e+03,1.501200000000000034e-01,8.467700000000000671e+01,4.939090551181102989e-02
2.140999999999999728e-04,4.603699999999999985e-05,1.332400000000000077e-03,1.068022597200000064e+03,1.554599999999999871e-01,8.522599999999999909e+01,5.064421259842519923e-02
2.185800000000000113e-04,2.763699999999999984e-05,1.385799999999999966e-03,1.074587019999999939e+03,1.615900000000000114e-01,8.575100000000000477e+01,5.347098425196850080e-02
2.230599999999999955e-04,4.143699999999999646e-05,1.445200000000000000e-03,1.081398732699999982e+03,1.667299999999999893e-01,8.629399999999999693e+01,5.526625984251968410e-02
2.275399999999999797e-04,4.757100000000000244e-05,1.490599999999999911e-03,1.087176324000000022e+03,1.719499999999999917e-01,8.675600000000000023e+01,5.681216535433070841e-02
2.320199999999999910e-04,4.603699999999999985e-05,1.540099999999999976e-03,1.093313609700000143e+03,1.775100000000000011e-01,8.724399999999999977e+01,5.882137795275590303e-02
2.365000000000000023e-04,3.530399999999999944e-05,1.577700000000000023e-03,1.099788108900000225e+03,1.829500000000000015e-01,8.776100000000000989e+01,6.072425196850394363e-02
2.409799999999999865e-04,5.063699999999999647e-05,1.637000000000000000e-03,1.105498257500000136e+03,1.880799999999999972e-01,8.821700000000001296e+01,6.245523622047243623e-02
2.454599999999999707e-04,3.837100000000000244e-05,1.686400000000000008e-03,1.111051039799999899e+03,1.941700000000000093e-01,8.866100000000000136e+01,6.488303149606299003e-02
2.499399999999999821e-04,6.750399999999999608e-05,1.726000000000000104e-03,1.116109242300000005e+03,1.983999999999999930e-01,8.906399999999999295e+01,6.529511811023623602e-02
2.544199999999999934e-04,5.523699999999999986e-05,1.773400000000000280e-03,1.121549620099999856e+03,2.042700000000000071e-01,8.949799999999999045e+01,6.764421259842520739e-02
2.633799999999999618e-04,6.443799999999999528e-05,1.874299999999999751e-03,1.131261368900000207e+03,2.149599999999999844e-01,9.027299999999999613e+01,7.125440944881888949e-02
2.678600000000000273e-04,5.063699999999999647e-05,1.925700000000000241e-03,1.135622663500000044e+03,2.207800000000000318e-01,9.062100000000000932e+01,7.382137795275590941e-02
2.723399999999999844e-04,5.217100000000000584e-05,1.979100000000000130e-03,1.140096362600000020e+03,2.264300000000000201e-01,9.097799999999999443e+01,7.586334645669291776e-02
2.768199999999999958e-04,6.137100000000000584e-05,2.022599999999999832e-03,1.144322771800000055e+03,2.319900000000000018e-01,9.131499999999999773e+01,7.721374015748030950e-02
2.813000000000000071e-04,5.063699999999999647e-05,2.076000000000000154e-03,1.149133684400000220e+03,2.381500000000000006e-01,9.170000000000000284e+01,7.973870078740158407e-02
2.857799999999999642e-04,5.983699999999999647e-05,2.131399999999999875e-03,1.152932956500000046e+03,2.438099999999999989e-01,9.200299999999998590e+01,8.155759842519684499e-02
2.902599999999999755e-04,7.210399999999999947e-05,2.178799999999999834e-03,1.157294251099999883e+03,2.492800000000000293e-01,9.235099999999999909e+01,8.294078740157480312e-02
2.947399999999999868e-04,5.370399999999999946e-05,2.238199999999999652e-03,1.160711347900000192e+03,2.558099999999999818e-01,9.262399999999999523e+01,8.600377952755905442e-02
2.992199999999999981e-04,6.137100000000000584e-05,2.291599999999999974e-03,1.163588903099999925e+03,2.614500000000000157e-01,9.285299999999999443e+01,8.780429133858266844e-02
3.036999999999999552e-04,7.210399999999999947e-05,2.335100000000000110e-03,1.167185847100000046e+03,2.660399999999999987e-01,9.314100000000000534e+01,8.909433070866142057e-02
3.081799999999999666e-04,6.443799999999999528e-05,2.386499999999999733e-03,1.170198287700000037e+03,2.736999999999999988e-01,9.337999999999999545e+01,9.141976377952755473e-02
3.126600000000000321e-04,5.983699999999999647e-05,2.439900000000000055e-03,1.174020040699999981e+03,2.794800000000000062e-01,9.368500000000000227e+01,9.370326771653543496e-02
3.171399999999999892e-04,6.597100000000000923e-05,2.501199999999999864e-03,1.176537901500000089e+03,2.842999999999999972e-01,9.388500000000000512e+01,9.587515748031495699e-02
3.216200000000000005e-04,5.830399999999999607e-05,2.548699999999999664e-03,1.178898396000000048e+03,2.911199999999999899e-01,9.407399999999999807e+01,9.804708661417321780e-02
3.261000000000000118e-04,7.057099999999999907e-05,2.603999999999999978e-03,1.181596103999999968e+03,2.969399999999999817e-01,9.429000000000000625e+01,9.974129921259841658e-02
3.305799999999999689e-04,7.210399999999999947e-05,2.653500000000000043e-03,1.184113964800000076e+03,3.027900000000000036e-01,9.448999999999999488e+01,1.016297637795275655e-01
3.350599999999999802e-04,7.517100000000000247e-05,2.714800000000000286e-03,1.186631825599999956e+03,3.096800000000000108e-01,9.469100000000000250e+01,1.039224015748031610e-01
3.395399999999999916e-04,6.750399999999999608e-05,2.758299999999999988e-03,1.189014801000000034e+03,3.146999999999999797e-01,9.488200000000000500e+01,1.059368503937007933e-01
3.440199999999999487e-04,7.057099999999999907e-05,2.813599999999999868e-03,1.191150486499999943e+03,3.209500000000000131e-01,9.505100000000000193e+01,1.079932677165354182e-01
3.484999999999999600e-04,6.750399999999999608e-05,2.871000000000000288e-03,1.192634225900000047e+03,3.276000000000000023e-01,9.517000000000000171e+01,1.103738582677165486e-01
3.529800000000000255e-04,7.363800000000000207e-05,2.924400000000000176e-03,1.194297812499999964e+03,3.328900000000000192e-01,9.530299999999999727e+01,1.122347244094488300e-01
3.574599999999999826e-04,8.283799999999999530e-05,2.969900000000000144e-03,1.196366055299999971e+03,3.386099999999999666e-01,9.546799999999998931e+01,1.136638582677165499e-01
3.619399999999999939e-04,6.750399999999999608e-05,3.023300000000000032e-03,1.197490100299999995e+03,3.463499999999999912e-01,9.555899999999999750e+01,1.163699212598425237e-01
3.664200000000000053e-04,7.670400000000000286e-05,3.082600000000000010e-03,1.198456779000000097e+03,3.514100000000000001e-01,9.563600000000000989e+01,1.183423622047244106e-01
3.708999999999999624e-04,9.357100000000000248e-05,3.130099999999999810e-03,1.198389336299999968e+03,3.557299999999999907e-01,9.563100000000000023e+01,1.195483858267716443e-01
3.753799999999999737e-04,8.590399999999999610e-05,3.181500000000000300e-03,1.199423457700000199e+03,3.631199999999999983e-01,9.571200000000000330e+01,1.218738582677165588e-01
3.798399999999999411e-04,8.897099999999999909e-05,3.232899999999999923e-03,1.199063763300000119e+03,3.704699999999999660e-01,9.568399999999999750e+01,1.237767322834645578e-01
3.843199999999999525e-04,8.590399999999999610e-05,3.294200000000000166e-03,1.198614145300000018e+03,3.783699999999999841e-01,9.564799999999999613e+01,1.263108661417322864e-01
3.888000000000000180e-04,9.050399999999999949e-05,3.347600000000000055e-03,1.198142046400000027e+03,3.863699999999999912e-01,9.560999999999999943e+01,1.282321259842519878e-01
3.932799999999999751e-04,8.437100000000000925e-05,3.406900000000000466e-03,1.196973039599999993e+03,3.954500000000000237e-01,9.551700000000001012e+01,1.308082283464566953e-01
3.977599999999999864e-04,7.977100000000000586e-05,3.462300000000000620e-03,1.196343574400000080e+03,4.050099999999999811e-01,9.546600000000000819e+01,1.331704330708661510e-01
4.022399999999999977e-04,9.050399999999999949e-05,3.517699999999999907e-03,1.194792392300000074e+03,4.126600000000000268e-01,9.534200000000001296e+01,1.349289763779527584e-01
4.067200000000000090e-04,8.437100000000000925e-05,3.557199999999999512e-03,1.193353614699999980e+03,4.201600000000000334e-01,9.522799999999999443e+01,1.367255511811023283e-01
4.111999999999999661e-04,9.357100000000000248e-05,3.616499999999999923e-03,1.190745830300000080e+03,4.293899999999999384e-01,9.501999999999999602e+01,1.386979921259842430e-01
4.156799999999999775e-04,8.897099999999999909e-05,3.667999999999999820e-03,1.187913236900000129e+03,4.390100000000000113e-01,9.479299999999999216e+01,1.409066535433070866e-01
4.201599999999999888e-04,1.027699999999999935e-04,3.733199999999999887e-03,1.184024041200000056e+03,4.465800000000000325e-01,9.448299999999998988e+01,1.429303149606299395e-01
4.246399999999999459e-04,8.437100000000000925e-05,3.786599999999999775e-03,1.179797632000000021e+03,4.552199999999999580e-01,9.414600000000000080e+01,1.457570472440944676e-01
4.291200000000000114e-04,9.510500000000000507e-05,3.843999999999999761e-03,1.175503780099999858e+03,4.642899999999999805e-01,9.380400000000000205e+01,1.475942913385826782e-01
4.336000000000000227e-04,1.042999999999999873e-04,3.897400000000000517e-03,1.169366494400000192e+03,4.714200000000000057e-01,9.331399999999999295e+01,1.493346456692913604e-01
4.380799999999999798e-04,1.058400000000000031e-04,3.942900000000000051e-03,1.162037721000000147e+03,4.803999999999999937e-01,9.273000000000000398e+01,1.510653543307086677e-01
4.425599999999999912e-04,1.012399999999999997e-04,4.002200000000000028e-03,1.153337612700000136e+03,4.885600000000000498e-01,9.203499999999999659e+01,1.535811023622047355e-01
4.470400000000000025e-04,9.663799999999999192e-05,4.055599999999999483e-03,1.143356093099999953e+03,4.969600000000000128e-01,9.123799999999999955e+01,1.558646456692913407e-01
4.515199999999999596e-04,9.817100000000000587e-05,4.118899999999999124e-03,1.130609422799999948e+03,5.061700000000000088e-01,9.022200000000000841e+01,1.582964173228346150e-01
4.559999999999999709e-04,1.027699999999999935e-04,4.166300000000000385e-03,1.114513098400000217e+03,5.147500000000000409e-01,8.893700000000001182e+01,1.599814960629921401e-01
4.604799999999999822e-04,1.058400000000000031e-04,4.223699999999999503e-03,1.096168683999999985e+03,5.221399999999999375e-01,8.747299999999999898e+01,1.621204724409448517e-01
4.649599999999999393e-04,1.012399999999999997e-04,4.281000000000000083e-03,1.075396332400000119e+03,5.325199999999999934e-01,8.581600000000000250e+01,1.645574803149606469e-01
4.694399999999999506e-04,1.104400000000000065e-04,4.336399999999999803e-03,1.051566578400000026e+03,5.400800000000000045e-01,8.391299999999999670e+01,1.663763779527559217e-01
4.739200000000000162e-04,1.134999999999999941e-04,4.387799999999999860e-03,1.024139880400000038e+03,5.476400000000000157e-01,8.172499999999999432e+01,1.682795275590551198e-01
4.783999999999999733e-04,9.817100000000000587e-05,4.451100000000000369e-03,9.934759328000000096e+02,5.586100000000000509e-01,7.927800000000000580e+01,1.713751574803149824e-01
4.828599999999999949e-04,1.150399999999999963e-04,4.506500000000000089e-03,9.596421782999999550e+02,5.660000000000000586e-01,7.657800000000000296e+01,1.728921259842519653e-01

File: documentation/advanced_examples/304L_viscoplastic_calibration/ductile_failure_small_tension_data/cleaned_SRI_1800s_23_Ring1_RR_03.csv
{'temperature':534.67, 'engineering_strain_rate':1800 }
time, transmitted displacement, incident displacement, load, engineering_strain, engineering_stress, displacement
5.440000000000000431e-06,-1.214700000000000076e-05,7.601800000000000215e-07,5.905058002999999722e+00,5.996600000000000151e-04,4.741699999999999804e-01,5.081566929133859078e-04
1.135999999999999966e-05,-6.013799999999999918e-06,2.737799999999999859e-06,1.668824649700000151e+01,5.617299999999999767e-04,1.340000000000000080e+00,3.445511811023621801e-04
1.911999999999999990e-05,1.653000000000000098e-06,2.737799999999999859e-06,4.761679429000000141e+01,1.467299999999999995e-05,3.823599999999999888e+00,4.270866141732282628e-05
2.531999999999999813e-05,-6.013799999999999918e-06,-5.172600000000000247e-06,9.618003446999999539e+01,4.302999999999999967e-04,7.723099999999999632e+00,3.311811023622045815e-05
3.113999999999999662e-05,3.186299999999999885e-06,1.460299999999999893e-05,1.752228788699999882e+02,6.347800000000000447e-04,1.407000000000000028e+01,4.494763779527558749e-04
3.657999999999999875e-05,-2.947099999999999702e-06,1.460299999999999893e-05,2.822701804000000152e+02,7.673499999999999766e-04,2.266600000000000037e+01,6.909488188976377820e-04
4.129999999999999421e-05,3.186299999999999885e-06,1.460299999999999893e-05,3.997104019999999878e+02,7.670700000000000131e-04,3.209599999999999653e+01,4.494763779527558749e-04
4.597999999999999684e-05,4.719699999999999891e-06,1.460299999999999893e-05,5.279414556000000402e+02,1.098900000000000094e-03,4.239399999999999835e+01,3.891062992125983943e-04
5.027999999999999972e-05,3.186299999999999885e-06,1.460299999999999893e-05,6.347257306000000199e+02,1.485299999999999945e-03,5.096800000000000352e+01,4.494763779527558749e-04
5.449999999999999658e-05,1.085299999999999926e-05,1.855800000000000087e-05,7.109135007000000996e+02,2.056099999999999942e-03,5.708500000000000085e+01,3.033464566929134319e-04
5.869999999999999703e-05,3.186299999999999885e-06,2.449099999999999980e-05,7.544814849000000549e+02,2.733999999999999885e-03,6.058299999999999841e+01,8.387677165354331206e-04
6.289999999999999747e-05,6.252999999999999254e-06,4.031199999999999622e-05,7.753887219000000641e+02,3.882599999999999940e-03,6.226200000000000045e+01,1.340905511811023342e-03
6.709999999999999114e-05,9.319699999999999895e-06,5.613299999999999941e-05,7.880005068000000392e+02,5.113399999999999716e-03,6.327600000000000335e+01,1.843043307086614322e-03
7.129999999999999836e-05,3.186299999999999885e-06,7.195300000000000719e-05,7.992409567999999354e+02,6.639499999999999569e-03,6.417799999999999727e+01,2.707350393700787543e-03
7.549999999999999203e-05,1.545299999999999926e-05,7.195300000000000719e-05,8.094922472000000653e+02,8.560899999999999760e-03,6.500100000000000477e+01,2.224409448818897954e-03
7.969999999999999925e-05,1.392000000000000056e-05,8.184100000000000467e-05,8.212947197000000870e+02,9.453599999999999504e-03,6.594800000000000750e+01,2.674055118110236270e-03
8.390000000000000647e-05,3.186299999999999885e-06,9.964000000000000146e-05,8.361545946000001095e+02,1.230100000000000117e-02,6.714300000000000068e+01,3.797389763779527878e-03
8.809999999999998659e-05,-1.368099999999999827e-05,1.134800000000000045e-04,8.522059572000000571e+02,1.618199999999999847e-02,6.843200000000000216e+01,5.006338582677165999e-03
9.229999999999999381e-05,1.238599999999999966e-05,1.411700000000000053e-04,8.666611758999999893e+02,1.657100000000000239e-02,6.959100000000000819e+01,5.070236220472441185e-03
9.650000000000000103e-05,-6.013799999999999918e-06,1.688600000000000062e-04,8.797225787999999511e+02,2.108400000000000205e-02,7.064000000000000057e+01,6.884795275590551225e-03
1.006999999999999947e-04,6.252999999999999254e-06,1.925899999999999975e-04,8.915475322000000915e+02,2.496200000000000155e-02,7.159000000000000341e+01,7.336102362204724274e-03
1.049000000000000019e-04,-1.413700000000000119e-06,2.281800000000000007e-04,9.021809978999999657e+02,2.730199999999999988e-02,7.244299999999999784e+01,9.039122047244094182e-03
1.090999999999999956e-04,1.392000000000000056e-05,2.519099999999999920e-04,9.136012951000000157e+02,3.048999999999999627e-02,7.336100000000000421e+01,9.369685039370079238e-03
1.132999999999999893e-04,7.786400000000000531e-06,2.914699999999999995e-04,9.251339967999999772e+02,3.580299999999999455e-02,7.428600000000000136e+01,1.116864566929133898e-02
1.174999999999999965e-04,1.392000000000000056e-05,3.231099999999999879e-04,9.366666985000000523e+02,3.982099999999999529e-02,7.521300000000000807e+01,1.217283464566929103e-02
1.217000000000000037e-04,6.252999999999999254e-06,3.626600000000000006e-04,9.491885598000000073e+02,4.412400000000000350e-02,7.621800000000000352e+01,1.403177165354330645e-02
1.258999999999999974e-04,1.545299999999999926e-05,4.022100000000000133e-04,9.612608030999999755e+02,5.032999999999999974e-02,7.718800000000000239e+01,1.522665354330708654e-02
1.300999999999999910e-04,1.545299999999999926e-05,4.457199999999999812e-04,9.723438867999999502e+02,5.464800000000000213e-02,7.807699999999999818e+01,1.693964566929133733e-02
1.343000000000000118e-04,1.851999999999999887e-05,4.892199999999999544e-04,9.833595278000000235e+02,5.978699999999999987e-02,7.896300000000000807e+01,1.853149606299212340e-02
1.385000000000000055e-04,1.085299999999999926e-05,5.347099999999999813e-04,9.931162384000001566e+02,6.498500000000000110e-02,7.974600000000000932e+01,2.062429133858267524e-02
1.426999999999999720e-04,2.005299999999999927e-05,5.742600000000000482e-04,1.002648140000000012e+03,6.979899999999999993e-02,8.051200000000000045e+01,2.181917322834645706e-02
1.468999999999999928e-04,9.319699999999999895e-06,6.157899999999999572e-04,1.012292446100000006e+03,7.582500000000000351e-02,8.128499999999999659e+01,2.387678346456692871e-02
1.553000000000000073e-04,1.851999999999999887e-05,7.087400000000000210e-04,1.030412051499999961e+03,8.614600000000000035e-02,8.273999999999999488e+01,2.717401574803150061e-02
1.595000000000000009e-04,1.085299999999999926e-05,7.581800000000000084e-04,1.039854029500000024e+03,9.228600000000000692e-02,8.349799999999999045e+01,2.942232283464566930e-02
1.636999999999999946e-04,2.618699999999999847e-05,8.095900000000000058e-04,1.048037077100000033e+03,9.786000000000000254e-02,8.415700000000001069e+01,3.084263779527559104e-02
1.678999999999999883e-04,2.465300000000000266e-05,8.550800000000000328e-04,1.056422452799999974e+03,1.018799999999999983e-01,8.482799999999998875e+01,3.269397637795275896e-02
1.720999999999999819e-04,2.311999999999999887e-05,8.966100000000000502e-04,1.064425653200000170e+03,1.079400000000000082e-01,8.547299999999999898e+01,3.438937007874016266e-02
1.763000000000000027e-04,2.618699999999999847e-05,9.499999999999999981e-04,1.071529617599999938e+03,1.137799999999999923e-01,8.604299999999999216e+01,3.637059055118110201e-02
1.804999999999999964e-04,2.618699999999999847e-05,9.895500000000000650e-04,1.079263047200000074e+03,1.182099999999999956e-01,8.666200000000000614e+01,3.792767716535433431e-02
1.846999999999999901e-04,2.925300000000000266e-05,1.042900000000000034e-03,1.086681744200000139e+03,1.229900000000000160e-01,8.725799999999999557e+01,3.990736220472441281e-02
1.888999999999999837e-04,3.232000000000000226e-05,1.076599999999999823e-03,1.093470976000000064e+03,1.290000000000000036e-01,8.780400000000000205e+01,4.111338582677164649e-02
1.930999999999999774e-04,4.458699999999999849e-05,1.126000000000000048e-03,1.100102841500000068e+03,1.336099999999999788e-01,8.833700000000000330e+01,4.257531496062992582e-02
1.972999999999999982e-04,3.845299999999999928e-05,1.169499999999999967e-03,1.106981996900000013e+03,1.379599999999999993e-01,8.889000000000000057e+01,4.452940944881889768e-02
2.014999999999999918e-04,3.691999999999999888e-05,1.216999999999999983e-03,1.114085961300000008e+03,1.436400000000000177e-01,8.945999999999999375e+01,4.645984251968503925e-02
2.056999999999999855e-04,3.078699999999999509e-05,1.250599999999999932e-03,1.120740307700000130e+03,1.492799999999999960e-01,8.999299999999999500e+01,4.802413385826771741e-02
2.099000000000000063e-04,3.998699999999999510e-05,1.299999999999999940e-03,1.126787669800000003e+03,1.541299999999999892e-01,9.047899999999999920e+01,4.960681102362204942e-02
2.140999999999999728e-04,4.305300000000000267e-05,1.337599999999999987e-03,1.132183085800000072e+03,1.588600000000000012e-01,9.091200000000000614e+01,5.096641732283464787e-02
2.182999999999999936e-04,5.072000000000000228e-05,1.391000000000000092e-03,1.136993998400000237e+03,1.645800000000000041e-01,9.129899999999999238e+01,5.276692913385827577e-02
2.224999999999999873e-04,4.765299999999999929e-05,1.436500000000000060e-03,1.142007239099999879e+03,1.701799999999999979e-01,9.170100000000000762e+01,5.467901574803150228e-02
2.266999999999999810e-04,5.072000000000000228e-05,1.485900000000000068e-03,1.146997998900000084e+03,1.755400000000000016e-01,9.210200000000000387e+01,5.650314960629921474e-02
2.309000000000000017e-04,3.538699999999999848e-05,1.523499999999999898e-03,1.151943796900000052e+03,1.807900000000000063e-01,9.249799999999999045e+01,5.858712598425196844e-02
2.350999999999999954e-04,3.998699999999999510e-05,1.584799999999999924e-03,1.156529900499999940e+03,1.857699999999999907e-01,9.286700000000000443e+01,6.081940944881889660e-02
2.392999999999999891e-04,3.998699999999999510e-05,1.626299999999999794e-03,1.161408255800000006e+03,1.912999999999999978e-01,9.325900000000000034e+01,6.245326771653542802e-02
2.434999999999999827e-04,4.152000000000000227e-05,1.681699999999999948e-03,1.165230008799999950e+03,1.963999999999999913e-01,9.356600000000000250e+01,6.457401574803149635e-02
2.477000000000000035e-04,3.232000000000000226e-05,1.719299999999999778e-03,1.168242449400000169e+03,2.021499999999999964e-01,9.380899999999999750e+01,6.641653543307085572e-02
2.518999999999999972e-04,4.458699999999999849e-05,1.760800000000000082e-03,1.172289011400000163e+03,2.074999999999999900e-01,9.413299999999999557e+01,6.756744094488190133e-02
2.560999999999999908e-04,4.918699999999999510e-05,1.800400000000000177e-03,1.176223168900000019e+03,2.123199999999999810e-01,9.444899999999999807e+01,6.894539370078740792e-02
2.602999999999999845e-04,5.685399999999999471e-05,1.841900000000000048e-03,1.179775151099999903e+03,2.174000000000000099e-01,9.473499999999999943e+01,7.027740157480315275e-02
2.644999999999999782e-04,4.918699999999999510e-05,1.903200000000000074e-03,1.183641865900000084e+03,2.236300000000000232e-01,9.504500000000000171e+01,7.299263779527559448e-02
2.686999999999999719e-04,5.225399999999999809e-05,1.942800000000000169e-03,1.186924077299999908e+03,2.280300000000000105e-01,9.530799999999999272e+01,7.443094488188976843e-02
2.728999999999999655e-04,5.072000000000000228e-05,1.986299999999999871e-03,1.189801632500000096e+03,2.334199999999999886e-01,9.553900000000000148e+01,7.620393700787402025e-02
2.771000000000000134e-04,5.378699999999999849e-05,2.041600000000000185e-03,1.192499340500000017e+03,2.391000000000000070e-01,9.575600000000000023e+01,7.826035433070867298e-02
2.813000000000000071e-04,4.765299999999999929e-05,2.095000000000000074e-03,1.196231169900000168e+03,2.448899999999999966e-01,9.605500000000000682e+01,8.060421259842520669e-02
2.855000000000000007e-04,6.451999999999999890e-05,2.132600000000000121e-03,1.198816473400000177e+03,2.497400000000000175e-01,9.626200000000000045e+01,8.142047244094488545e-02
2.938999999999999881e-04,6.298699999999999850e-05,2.247300000000000252e-03,1.204414217499999950e+03,2.625600000000000156e-01,9.671200000000000330e+01,8.599657480314962243e-02
2.981000000000000360e-04,6.145399999999999810e-05,2.292800000000000220e-03,1.206212689500000124e+03,2.674000000000000266e-01,9.685600000000000875e+01,8.784826771653544975e-02
3.022999999999999754e-04,5.992000000000000229e-05,2.328400000000000435e-03,1.208955359300000055e+03,2.729599999999999804e-01,9.707799999999998875e+01,8.931023622047244703e-02
3.064999999999999691e-04,5.838699999999999511e-05,2.385700000000000147e-03,1.211473220099999935e+03,2.792899999999999827e-01,9.728000000000000114e+01,9.162649606299212712e-02
3.106999999999999628e-04,5.685399999999999471e-05,2.439100000000000035e-03,1.213046883100000059e+03,2.846400000000000041e-01,9.740600000000000591e+01,9.378921259842520897e-02
3.148999999999999564e-04,5.838699999999999511e-05,2.480699999999999746e-03,1.214103485400000181e+03,2.895699999999999941e-01,9.749099999999999966e+01,9.536665354330707556e-02
3.191000000000000043e-04,6.145399999999999810e-05,2.522199999999999616e-03,1.215879476500000010e+03,2.954999999999999849e-01,9.763400000000000034e+01,9.687976377952754736e-02
3.232999999999999980e-04,6.298699999999999850e-05,2.579500000000000196e-03,1.217318254099999876e+03,3.015400000000000302e-01,9.774899999999999523e+01,9.907531496062993437e-02
3.274999999999999916e-04,6.912000000000000229e-05,2.632900000000000084e-03,1.218846955299999991e+03,3.074800000000000311e-01,9.787200000000001410e+01,1.009362204724409406e-01
3.316999999999999853e-04,6.605400000000000149e-05,2.684300000000000141e-03,1.219386496900000111e+03,3.130199999999999649e-01,9.791500000000000625e+01,1.030805511811023756e-01
3.358999999999999790e-04,6.912000000000000229e-05,2.721900000000000187e-03,1.219701229499999954e+03,3.182099999999999929e-01,9.793999999999999773e+01,1.044401574803149602e-01
3.401000000000000269e-04,7.525399999999999472e-05,2.781199999999999731e-03,1.220960159900000235e+03,3.242800000000000127e-01,9.804099999999999682e+01,1.065333070866141679e-01
3.442799999999999767e-04,6.758700000000000189e-05,2.822800000000000309e-03,1.222016762200000130e+03,3.301800000000000290e-01,9.812600000000000477e+01,1.084729527559055301e-01
3.484800000000000245e-04,6.912000000000000229e-05,2.870199999999999835e-03,1.221499701500000128e+03,3.382199999999999651e-01,9.808499999999999375e+01,1.102787401574803067e-01
3.526799999999999640e-04,9.212100000000000789e-05,2.933499999999999910e-03,1.221724510499999951e+03,3.455099999999999838e-01,9.810299999999999443e+01,1.118653149606299163e-01
3.568799999999999577e-04,7.831999999999999552e-05,2.977000000000000045e-03,1.221522182400000020e+03,3.533999999999999919e-01,9.808599999999999852e+01,1.141212598425196817e-01
3.610799999999999513e-04,8.598700000000000191e-05,3.024500000000000278e-03,1.221252411599999959e+03,3.602000000000000202e-01,9.806399999999999295e+01,1.156894881889763971e-01
3.652799999999999450e-04,8.292100000000000111e-05,3.075899999999999902e-03,1.219588825000000043e+03,3.690999999999999837e-01,9.793200000000000216e+01,1.178338188976377904e-01
3.694799999999999929e-04,6.912000000000000229e-05,3.129300000000000224e-03,1.217610505800000055e+03,3.774600000000000177e-01,9.777200000000000557e+01,1.204795275590551246e-01
3.736799999999999866e-04,8.138699999999999852e-05,3.166899999999999837e-03,1.216284132700000100e+03,3.838099999999999845e-01,9.766700000000000159e+01,1.214768897637795164e-01
3.778799999999999802e-04,8.292100000000000111e-05,3.232099999999999904e-03,1.213204249400000208e+03,3.920399999999999996e-01,9.741799999999999216e+01,1.239834251968503914e-01
3.820799999999999739e-04,8.138699999999999852e-05,3.281600000000000402e-03,1.209270091900000125e+03,4.003200000000000092e-01,9.710200000000000387e+01,1.259926377952756138e-01
3.862799999999999676e-04,8.905399999999999135e-05,3.325099999999999670e-03,1.204346774800000048e+03,4.064200000000000035e-01,9.670700000000000784e+01,1.274033858267716590e-01
3.904800000000000154e-04,8.752100000000000450e-05,3.374499999999999895e-03,1.198569183500000008e+03,4.153100000000000125e-01,9.624299999999999500e+01,1.294086220472440985e-01
3.946800000000000091e-04,9.058700000000000530e-05,3.433899999999999713e-03,1.190476059500000019e+03,4.238300000000000400e-01,9.559399999999999409e+01,1.316264960629921210e-01
3.988800000000000028e-04,8.752100000000000450e-05,3.485300000000000203e-03,1.180696867999999995e+03,4.305499999999999883e-01,9.480899999999999750e+01,1.337708267716535560e-01
4.030799999999999422e-04,9.672099999999999773e-05,3.524800000000000676e-03,1.169276570799999945e+03,4.377100000000000435e-01,9.389000000000000057e+01,1.349637401574803330e-01
4.072799999999999359e-04,8.905399999999999135e-05,3.580199999999999962e-03,1.153652345299999979e+03,4.465699999999999670e-01,9.263700000000000045e+01,1.374466929133858206e-01
4.114799999999999838e-04,8.598700000000000191e-05,3.633599999999999851e-03,1.134386214000000109e+03,4.548300000000000121e-01,9.109000000000000341e+01,1.396698031496063086e-01
4.156799999999999775e-04,9.212100000000000789e-05,3.686999999999999739e-03,1.112175084799999922e+03,4.615899999999999448e-01,8.930599999999999739e+01,1.415306692913385622e-01
4.198799999999999711e-04,9.212100000000000789e-05,3.742399999999999893e-03,1.087063919500000111e+03,4.710399999999999587e-01,8.729000000000000625e+01,1.437117716535432910e-01
4.240799999999999648e-04,9.672099999999999773e-05,3.797699999999999774e-03,1.057613940500000126e+03,4.790499999999999758e-01,8.492399999999999238e+01,1.457078346456692763e-01
4.282799999999999585e-04,1.089899999999999983e-04,3.839299999999999918e-03,1.022925911799999994e+03,4.857299999999999951e-01,8.214000000000000057e+01,1.468625984251968331e-01
4.324800000000000063e-04,9.672099999999999773e-05,3.886699999999999877e-03,9.868890290999999024e+02,4.944899999999999851e-01,7.924600000000000932e+01,1.492117716535432959e-01
4.335199999999999557e-04,9.365399999999999474e-05,3.910499999999999914e-03,9.777617837000000236e+02,4.965199999999999614e-01,7.851300000000000523e+01,1.502695275590551216e-01
