Repository: sandialabs/matcal

304L annealed bar viscoplastic calibrations
###########################################
In this calibration example, we will calibrate 
a plasticity model using a rate dependent von Mises yield surface with 
Voce hardening :cite:p:`voce1948relationship`
to the Ductile Failure data for 304L bar material :cite:p:`laser_weld_paper`.
The experimental data set
used for this calibration 
was purposefully taken such that this viscoplastic
behavior
would be characterized. 

This example has been broken into six steps:

#. Experimental data analysis to aid in model form choice. 
   :ref:`304L bar data analysis`
#. Initial guess estimation for the plasticity parameters 
   using MatFit.

File: documentation/advanced_examples/304L_viscoplastic_calibration/ductile_failure_small_tension_data/cleaned_SRI_1800s_24_Ring2_RR_06.csv
{'temperature':534.67, 'engineering_strain_rate':1800 }
time, transmitted displacement, incident displacement, load, engineering_strain, engineering_stress, displacement
8.759999999999999138e-06,-3.319700000000000166e-06,8.254099999999999458e-06,4.493931909999999696e+00,-2.571099999999999829e-05,3.586099999999999843e-01,4.556614173228346011e-04
1.685999999999999782e-05,1.280300000000000049e-06,1.023199999999999961e-05,1.381855961200000138e+01,1.853600000000000007e-04,1.102700000000000014e+00,3.524291338582677012e-04
2.415999999999999908e-05,1.280300000000000049e-06,2.321300000000000120e-06,3.564346695000000409e+01,1.771499999999999963e-04,2.844199999999999839e+00,4.098425196850394243e-05
3.113999999999999662e-05,-9.453099999999999329e-06,-3.611499999999999642e-06,8.138760227000000214e+01,3.704700000000000224e-04,6.494600000000000151e+00,2.299842519685039489e-04
3.850000000000000069e-05,-6.386399999999999536e-06,-3.611499999999999642e-06,1.753735009000000105e+02,-3.558099999999999696e-05,1.399400000000000155e+01,1.092480314960629954e-04
4.452000000000000065e-05,5.880399999999999637e-06,6.276499999999999961e-06,2.973548643000000311e+02,7.349499999999999479e-04,2.372899999999999920e+01,1.559448818897638957e-05
5.007999999999999485e-05,1.280300000000000049e-06,1.220900000000000118e-05,4.361519408999999996e+02,1.522000000000000132e-03,3.480499999999999972e+01,4.302637795275591039e-04
5.543999999999999775e-05,2.813699999999999844e-06,1.220900000000000118e-05,5.624271562000000131e+02,1.300200000000000054e-03,4.488100000000000023e+01,3.698937007874016233e-04
6.043999999999999731e-05,5.880399999999999637e-06,1.814200000000000011e-05,6.316458473000000140e+02,1.939999999999999884e-03,5.040500000000000114e+01,4.827401574803150326e-04
7.371999999999999213e-05,-1.786399999999999956e-06,4.780600000000000273e-05,6.474499200000000201e+02,6.617100000000000759e-03,5.166499999999999915e+01,1.952456692913385940e-03
7.870000000000000205e-05,5.880399999999999637e-06,4.978300000000000092e-05,6.589826217000000952e+02,6.904099999999999820e-03,5.258600000000000563e+01,1.728448818897637901e-03
8.367999999999999842e-05,4.347000000000000054e-06,6.955900000000000266e-05,6.671656692999999905e+02,1.005900000000000023e-02,5.324000000000000199e+01,2.567401574803149494e-03
8.865999999999999478e-05,-3.245300000000000252e-05,8.340200000000001226e-05,6.857124118000000408e+02,1.474999999999999922e-02,5.471899999999999409e+01,4.561220472440946118e-03
9.363999999999999115e-05,1.280300000000000049e-06,1.150399999999999963e-04,7.067770151000000851e+02,1.349399999999999905e-02,5.639999999999999858e+01,4.478728346456692724e-03
9.862000000000000106e-05,4.347000000000000054e-06,1.427300000000000107e-04,7.208500585000000456e+02,1.747100000000000042e-02,5.752300000000000324e+01,5.448149606299213313e-03
1.035999999999999839e-04,-7.919799999999999965e-06,1.605300000000000097e-04,7.359122614999999996e+02,2.171599999999999919e-02,5.872399999999999665e+01,6.631881889763780076e-03
1.085799999999999938e-04,1.047999999999999961e-05,2.040400000000000048e-04,7.542341949999999997e+02,2.428999999999999909e-02,6.018600000000000705e+01,7.620472440944882700e-03
1.135600000000000037e-04,2.813699999999999844e-06,2.277699999999999961e-04,7.718367397000000665e+02,2.935799999999999868e-02,6.159100000000000108e+01,8.856547244094488749e-03
1.185400000000000001e-04,-1.786399999999999956e-06,2.613900000000000164e-04,7.880679495000000543e+02,3.387899999999999939e-02,6.288700000000000045e+01,1.036127559055118226e-02
1.235199999999999829e-04,-6.386399999999999536e-06,3.088499999999999991e-04,8.062999594000000343e+02,3.905199999999999644e-02,6.434199999999999875e+01,1.241088188976378036e-02
1.285000000000000064e-04,1.508099999999999842e-05,3.484000000000000118e-04,8.233180007000000842e+02,4.423200000000000048e-02,6.569899999999999807e+01,1.312279527559055171e-02
1.334799999999999756e-04,1.280300000000000049e-06,4.116799999999999887e-04,8.388298217000000250e+02,5.054399999999999865e-02,6.693800000000000239e+01,1.615746850393700793e-02
1.384599999999999991e-04,4.347000000000000054e-06,4.512300000000000013e-04,8.546114135000000260e+02,5.552899999999999503e-02,6.819700000000000273e+01,1.759381889763779808e-02
1.434399999999999955e-04,5.880399999999999637e-06,5.026499999999999935e-04,8.696061737999999650e+02,6.254900000000000737e-02,6.939399999999999125e+01,1.955785826771653385e-02
1.484199999999999918e-04,1.968100000000000012e-05,5.599999999999999509e-04,8.838141026000000693e+02,6.769000000000000017e-02,7.052800000000000580e+01,2.127240157480314933e-02
1.533999999999999882e-04,2.581400000000000052e-05,6.133999999999999479e-04,8.961785976000001028e+02,7.412000000000000532e-02,7.151399999999999579e+01,2.313330708661417295e-02
1.583799999999999846e-04,1.508099999999999842e-05,6.687699999999999548e-04,9.100942747000000281e+02,8.055599999999998873e-02,7.262500000000000000e+01,2.573578740157480074e-02
1.633600000000000080e-04,1.968100000000000012e-05,7.340299999999999906e-04,9.217618618000000197e+02,8.676999999999999991e-02,7.355500000000000682e+01,2.812397637795275435e-02
1.683400000000000044e-04,8.947100000000001124e-06,7.874200000000000470e-04,9.338790669000001117e+02,9.417300000000000670e-02,7.452299999999999613e+01,3.064853937007874438e-02
1.733199999999999736e-04,1.047999999999999961e-05,8.309300000000000149e-04,9.450295932999999877e+02,9.964599999999999846e-02,7.541100000000000136e+01,3.230118110236220724e-02
1.782999999999999971e-04,1.047999999999999961e-05,9.001499999999999519e-04,9.547638230000000021e+02,1.062900000000000095e-01,7.618899999999999295e+01,3.502637795275590632e-02
1.832799999999999935e-04,2.274699999999999753e-05,9.397000000000000188e-04,9.654647314000001188e+02,1.110700000000000021e-01,7.704300000000000637e+01,3.610051181102362505e-02
1.932400000000000133e-04,1.201400000000000051e-05,1.048499999999999953e-03,9.858773885999999038e+02,1.238099999999999895e-01,7.867100000000000648e+01,4.080653543307086184e-02
1.982199999999999826e-04,1.968100000000000012e-05,1.117699999999999900e-03,9.953868092999999817e+02,1.310099999999999876e-01,7.943099999999999739e+01,4.322909448818897798e-02
2.031999999999999789e-04,3.041400000000000052e-05,1.149300000000000018e-03,1.005210962599999903e+03,1.353900000000000103e-01,8.021500000000000341e+01,4.405062992125984012e-02
2.081800000000000024e-04,1.814700000000000091e-05,1.212599999999999876e-03,1.015529695700000048e+03,1.412200000000000122e-01,8.103900000000000148e+01,4.702570866141731615e-02
2.131599999999999988e-04,4.114699999999999754e-05,1.264000000000000149e-03,1.024656941100000040e+03,1.472600000000000020e-01,8.176600000000000534e+01,4.814381889763780231e-02
2.181399999999999680e-04,2.428100000000000012e-05,1.313499999999999997e-03,1.033424492099999952e+03,1.536599999999999910e-01,8.246700000000001296e+01,5.075665354330709256e-02
2.231199999999999915e-04,2.121400000000000052e-05,1.362900000000000222e-03,1.041787386900000229e+03,1.595099999999999851e-01,8.313299999999999557e+01,5.282228346456693813e-02
2.280999999999999879e-04,2.734699999999999753e-05,1.432099999999999953e-03,1.049430892900000117e+03,1.657700000000000007e-01,8.374200000000000443e+01,5.530523622047243959e-02
2.330800000000000113e-04,2.888100000000000012e-05,1.477599999999999920e-03,1.056602300000000014e+03,1.727599999999999969e-01,8.431600000000000250e+01,5.703618110236220728e-02
2.380599999999999806e-04,3.808099999999999674e-05,1.536900000000000115e-03,1.063571378999999979e+03,1.779599999999999793e-01,8.487100000000000932e+01,5.900862204724410115e-02
2.430399999999999770e-04,3.501400000000000053e-05,1.582400000000000083e-03,1.070000916400000051e+03,1.841099999999999959e-01,8.538400000000000034e+01,6.092070866141732072e-02
2.480200000000000004e-04,3.501400000000000053e-05,1.649700000000000038e-03,1.075508736900000031e+03,1.910400000000000154e-01,8.582500000000000284e+01,6.357031496062992559e-02
2.529999999999999697e-04,3.041400000000000052e-05,1.691199999999999908e-03,1.082342930499999966e+03,1.961600000000000010e-01,8.636899999999999977e+01,6.538527559055117011e-02
2.579799999999999932e-04,4.421399999999999376e-05,1.760399999999999856e-03,1.087963155500000084e+03,2.024099999999999788e-01,8.681700000000000728e+01,6.756637795275589886e-02
2.629599999999999624e-04,2.734699999999999753e-05,1.798000000000000119e-03,1.093785708599999907e+03,2.088300000000000156e-01,8.728299999999998704e+01,6.971074803149607257e-02
2.679399999999999859e-04,4.728100000000000353e-05,1.851400000000000007e-03,1.099473376299999927e+03,2.135400000000000076e-01,8.773600000000000421e+01,7.102830708661417303e-02
2.729200000000000094e-04,4.728100000000000353e-05,1.912699999999999817e-03,1.104396693400000231e+03,2.201800000000000146e-01,8.812899999999999068e+01,7.344169291338582817e-02
2.778999999999999786e-04,3.654700000000000093e-05,1.962100000000000042e-03,1.109544819500000131e+03,2.266400000000000081e-01,8.853900000000000148e+01,7.580917322834646033e-02
2.828800000000000021e-04,3.654700000000000093e-05,2.021400000000000020e-03,1.114355732100000068e+03,2.321099999999999830e-01,8.892399999999999238e+01,7.814381889763780120e-02
2.878600000000000256e-04,4.574800000000000313e-05,2.080800000000000271e-03,1.119998438000000078e+03,2.384999999999999898e-01,8.937500000000000000e+01,8.012015748031497964e-02
2.928399999999999406e-04,2.888100000000000012e-05,2.130200000000000062e-03,1.125258968599999889e+03,2.452699999999999880e-01,8.979399999999999693e+01,8.272909448818897837e-02
2.978199999999999641e-04,3.194699999999999753e-05,2.189500000000000040e-03,1.130789269999999988e+03,2.518500000000000183e-01,9.023600000000000421e+01,8.494303149606299841e-02
3.027999999999999876e-04,4.881399999999999715e-05,2.270599999999999789e-03,1.135982357900000125e+03,2.586499999999999910e-01,9.065000000000000568e+01,8.747188976377952285e-02
3.077799999999999568e-04,4.728100000000000353e-05,2.318099999999999588e-03,1.140028919900000119e+03,2.656600000000000072e-01,9.097299999999999898e+01,8.940232283464565055e-02
3.127599999999999803e-04,5.494800000000000313e-05,2.371499999999999910e-03,1.144120443700000123e+03,2.707600000000000007e-01,9.129899999999999238e+01,9.120283464566929232e-02
3.177400000000000038e-04,5.341399999999999376e-05,2.434800000000000419e-03,1.147672425900000235e+03,2.775799999999999934e-01,9.158200000000000784e+01,9.375535433070868174e-02
3.227200000000000272e-04,4.421399999999999376e-05,2.484199999999999776e-03,1.151179446300000109e+03,2.841899999999999982e-01,9.186200000000000898e+01,9.606244094488189389e-02
3.276999999999999965e-04,5.188100000000000692e-05,2.545500000000000020e-03,1.154574062200000071e+03,2.919900000000000273e-01,9.213400000000000034e+01,9.817397637795274856e-02
3.326799999999999658e-04,5.494800000000000313e-05,2.612699999999999918e-03,1.157114403900000070e+03,2.976599999999999802e-01,9.233599999999999852e+01,1.006988976377952705e-01
3.376599999999999892e-04,4.574800000000000313e-05,2.658199999999999886e-03,1.160261729900000091e+03,3.038399999999999990e-01,9.258700000000000330e+01,1.028524409448818844e-01
3.426399999999999585e-04,4.268100000000000691e-05,2.721499999999999961e-03,1.163858673900000213e+03,3.107800000000000007e-01,9.287399999999999523e+01,1.054653149606299134e-01
3.476199999999999820e-04,5.648100000000000353e-05,2.786800000000000301e-03,1.165702107700000170e+03,3.172900000000000165e-01,9.302200000000000557e+01,1.074928740157480439e-01
3.575799999999999747e-04,6.261399999999999377e-05,2.903400000000000425e-03,1.170288211300000057e+03,3.312999999999999834e-01,9.338700000000000045e+01,1.118419685039370309e-01
3.625599999999999982e-04,5.801399999999999716e-05,2.962799999999999809e-03,1.172176606900000024e+03,3.373700000000000032e-01,9.353700000000000614e+01,1.143616535433070874e-01
3.675400000000000216e-04,7.488100000000000355e-05,3.014199999999999866e-03,1.173570422700000108e+03,3.432100000000000151e-01,9.364900000000000091e+01,1.157212204724409332e-01
3.725199999999999909e-04,7.181400000000000056e-05,3.079399999999999932e-03,1.174514620500000092e+03,3.508699999999999597e-01,9.372499999999999432e+01,1.184088976377952740e-01
3.774999999999999602e-04,7.488100000000000355e-05,3.148699999999999936e-03,1.175683627299999898e+03,3.576400000000000134e-01,9.381799999999999784e+01,1.210164960629921266e-01
3.824799999999999836e-04,7.028100000000000016e-05,3.202100000000000259e-03,1.175885955400000057e+03,3.639399999999999857e-01,9.383499999999999375e+01,1.232999606299212680e-01
3.874599999999999529e-04,7.334800000000000315e-05,3.255500000000000147e-03,1.177032481299999972e+03,3.696400000000000241e-01,9.392499999999999716e+01,1.252815748031496090e-01
3.924399999999999764e-04,7.948100000000000694e-05,3.322699999999999612e-03,1.177661946500000113e+03,3.771700000000000053e-01,9.397599999999999909e+01,1.276857874015747962e-01
3.974199999999999998e-04,8.868100000000000017e-05,3.372099999999999837e-03,1.177594503799999984e+03,3.830300000000000371e-01,9.396999999999999886e+01,1.292684645669291144e-01
4.023999999999999691e-04,7.181400000000000056e-05,3.451200000000000188e-03,1.177729389200000014e+03,3.918300000000000116e-01,9.398200000000001353e+01,1.330466929133858334e-01
4.073600000000000029e-04,7.181400000000000056e-05,3.498699999999999553e-03,1.177099924000000101e+03,4.014400000000000190e-01,9.393000000000000682e+01,1.349167716535432937e-01
4.123399999999999722e-04,8.561499999999999937e-05,3.560000000000000230e-03,1.177189847599999894e+03,4.098800000000000221e-01,9.393799999999998818e+01,1.367868110236220569e-01
4.173199999999999956e-04,8.868100000000000017e-05,3.637100000000000315e-03,1.175818512700000156e+03,4.196899999999999520e-01,9.382899999999999352e+01,1.397015354330708725e-01
4.223000000000000191e-04,9.788100000000000695e-05,3.696500000000000133e-03,1.173930117099999961e+03,4.280999999999999805e-01,9.367799999999999727e+01,1.416779133858267758e-01
4.272799999999999342e-04,8.408100000000001033e-05,3.741900000000000261e-03,1.172716148500000145e+03,4.370300000000000296e-01,9.358100000000000307e+01,1.440086220472441003e-01
4.322599999999999576e-04,9.021500000000000276e-05,3.799300000000000246e-03,1.169995959599999878e+03,4.473899999999999544e-01,9.336499999999999488e+01,1.460269685039370380e-01
4.372399999999999811e-04,8.714799999999998622e-05,3.874400000000000066e-03,1.167523060600000008e+03,4.577300000000000257e-01,9.316599999999999682e+01,1.491044094488188920e-01
4.422200000000000046e-04,8.254799999999999638e-05,3.927799999999999521e-03,1.164263330100000076e+03,4.673100000000000587e-01,9.290799999999998704e+01,1.513878740157480196e-01
4.471999999999999738e-04,8.408100000000001033e-05,4.004999999999999880e-03,1.160464058000000023e+03,4.779199999999999560e-01,9.260399999999999920e+01,1.543668897637795467e-01
4.521799999999999973e-04,9.481500000000000615e-05,4.060300000000000194e-03,1.157136884799999962e+03,4.865600000000000480e-01,9.233799999999999386e+01,1.561214566929134129e-01
4.571600000000000208e-04,1.070799999999999980e-04,4.125600000000000100e-03,1.152258529500000122e+03,4.959899999999999864e-01,9.194899999999999807e+01,1.582094488188976467e-01
4.621399999999999900e-04,9.328100000000000356e-05,4.186900000000000344e-03,1.146660785400000123e+03,5.065699999999999648e-01,9.150299999999998590e+01,1.611661023622047439e-01
4.671199999999999593e-04,8.561499999999999937e-05,4.256100000000000508e-03,1.139983958099999882e+03,5.151000000000000023e-01,9.096999999999999886e+01,1.641923228346456876e-01
4.720999999999999828e-04,1.070799999999999980e-04,4.291699999999999855e-03,1.131486177900000030e+03,5.231100000000000749e-01,9.029099999999999682e+01,1.647488188976377887e-01
4.770799999999999520e-04,1.009500000000000008e-04,4.368799999999999940e-03,1.121055040299999973e+03,5.331700000000000328e-01,8.945900000000000318e+01,1.680255905511811032e-01
4.820599999999999755e-04,1.116800000000000014e-04,4.428199999999999324e-03,1.109702185800000052e+03,5.438300000000000356e-01,8.855200000000000671e+01,1.699417322834645416e-01
4.870399999999999990e-04,1.055500000000000042e-04,4.489500000000000435e-03,1.095696585099999993e+03,5.523200000000000331e-01,8.743600000000000705e+01,1.725964566929134025e-01
4.920199999999999140e-04,8.868100000000000017e-05,4.548799999999999545e-03,1.078993276400000013e+03,5.630899999999999794e-01,8.610200000000000387e+01,1.755952362204724337e-01
4.969999999999999375e-04,8.408100000000001033e-05,4.592300000000000548e-03,1.060738785600000028e+03,5.701199999999999601e-01,8.464499999999999602e+01,1.774889370078740480e-01
5.019799999999999610e-04,9.481500000000000615e-05,4.671400000000000031e-03,1.040258685700000115e+03,5.817600000000000549e-01,8.301200000000000045e+01,1.801805118110236248e-01
5.069599999999999844e-04,1.132099999999999952e-04,4.726799999999999752e-03,1.018519655400000147e+03,5.893800000000000150e-01,8.127700000000000102e+01,1.816374015748031534e-01
5.119400000000000079e-04,1.162800000000000048e-04,4.778199999999999809e-03,9.956565800999999283e+02,5.974500000000000366e-01,7.945100000000000762e+01,1.835401574803149638e-01
5.169199999999999229e-04,1.055500000000000042e-04,4.833600000000000396e-03,9.713547272000000703e+02,6.044899999999999718e-01,7.751300000000000523e+01,1.861437007874015837e-01
5.218999999999999464e-04,1.254799999999999980e-04,4.869199999999999744e-03,9.477497822000000269e+02,6.112699999999999800e-01,7.562899999999999068e+01,1.867606299212598298e-01
5.230799999999999859e-04,1.178099999999999986e-04,4.888899999999999843e-03,9.422869235000000572e+02,6.130899999999999128e-01,7.519299999999999784e+01,1.878381889763779400e-01

File: documentation/advanced_examples/304L_viscoplastic_calibration/ductile_failure_small_tension_data/cleaned_SRI_1800s_25_Ring3_RR_04.csv
{'temperature':534.67, 'engineering_strain_rate':1800 }
time, transmitted displacement, incident displacement, load, engineering_strain, engineering_stress, displacement
1.928000000000000175e-05,-2.133799999999999797e-06,5.713599999999999811e-06,1.942821858900000365e+01,-6.691200000000000446e-04,1.569900000000000073e+00,3.089527559055117744e-04
4.035999999999999983e-05,1.013299999999999938e-05,1.560200000000000071e-05,2.217313647899999864e+02,2.069699999999999852e-05,1.791700000000000159e+01,2.153149606299213181e-04
5.293999999999999796e-05,1.013299999999999938e-05,1.560200000000000071e-05,5.144304347000000917e+02,2.831199999999999863e-04,4.156800000000000495e+01,2.153149606299213181e-04
5.831999999999999728e-05,5.532899999999999999e-06,1.757900000000000228e-05,6.055680032999999867e+02,1.143400000000000145e-03,4.893199999999999505e+01,4.742559055118111822e-04
6.363999999999999377e-05,2.239999999999999899e-05,3.537699999999999688e-05,6.312187102000000323e+02,2.848999999999999862e-04,5.100500000000000256e+01,5.109055118110235501e-04
7.487999999999998780e-05,2.239999999999999899e-05,4.922100000000000189e-05,6.410878252999999631e+02,3.088599999999999939e-03,5.180199999999999960e+01,1.055944881889763973e-03
7.975999999999999529e-05,2.086599999999999978e-05,6.108600000000000434e-05,6.538344956000000820e+02,5.553100000000000917e-03,5.283299999999999841e+01,1.583464566929133985e-03
8.464000000000000278e-05,5.532899999999999999e-06,7.097400000000000182e-05,6.658617771000000403e+02,8.539599999999999622e-03,5.380399999999999494e+01,2.576421259842520076e-03
8.951999999999999671e-05,2.393300000000000277e-05,8.877200000000000997e-05,6.884550816000000850e+02,9.100900000000000309e-03,5.563000000000000256e+01,2.552716535433071157e-03
9.440000000000000420e-05,1.626599999999999978e-05,1.184399999999999976e-04,7.085530062000000271e+02,1.311200000000000039e-02,5.725199999999999534e+01,4.022598425196850444e-03
9.927999999999999813e-05,1.320000000000000067e-05,1.540299999999999872e-04,7.242896362000000181e+02,1.702199999999999894e-02,5.852499999999999858e+01,5.544488188976378143e-03
1.041599999999999921e-04,2.239999999999999899e-05,1.738099999999999910e-04,7.406782123000000411e+02,1.925800000000000081e-02,5.984899999999999665e+01,5.961023622047243765e-03
1.090399999999999996e-04,-6.004600000000000709e-07,1.975400000000000094e-04,7.587303749999999809e+02,2.502599999999999963e-02,6.130799999999999983e+01,7.800805511811024183e-03
1.139199999999999935e-04,1.626599999999999978e-05,2.410500000000000045e-04,7.759507443999999623e+02,2.880299999999999874e-02,6.270000000000000284e+01,8.849763779527558896e-03
1.187999999999999874e-04,2.700000000000000238e-05,2.766399999999999805e-04,7.914625654000000168e+02,3.225700000000000095e-02,6.395199999999999818e+01,9.828346456692912611e-03
1.236800000000000085e-04,1.473299999999999938e-05,3.359699999999999969e-04,8.088178202000000283e+02,3.898800000000000182e-02,6.535399999999999920e+01,1.264712598425196850e-02
1.285600000000000024e-04,1.473299999999999938e-05,3.755200000000000096e-04,8.262629986000000599e+02,4.443099999999999827e-02,6.676399999999999579e+01,1.420421259842519733e-02
1.334399999999999963e-04,2.853300000000000278e-05,4.170500000000000270e-04,8.406732554999999820e+02,4.834900000000000309e-02,6.792799999999999727e+01,1.529594488188976489e-02
1.383199999999999903e-04,2.239999999999999899e-05,4.664900000000000145e-04,8.555106494999999995e+02,5.620900000000000202e-02,6.912899999999999068e+01,1.748385826771653787e-02
1.431999999999999842e-04,3.313300000000000278e-05,5.238400000000000261e-04,8.695387311000000636e+02,6.076699999999999463e-02,7.026100000000000989e+01,1.931917322834645831e-02
1.480800000000000052e-04,3.773299999999999940e-05,5.653700000000000435e-04,8.832970419000000675e+02,6.572200000000000264e-02,7.137399999999999523e+01,2.077311023622047462e-02
1.529599999999999992e-04,3.160000000000000238e-05,6.247000000000000599e-04,8.962010784999999942e+02,7.269400000000000861e-02,7.241599999999999682e+01,2.335039370078740434e-02
1.578399999999999931e-04,3.313300000000000278e-05,6.682100000000000279e-04,9.090601533000000245e+02,7.856200000000000683e-02,7.345499999999999829e+01,2.500303149606299472e-02
1.627199999999999870e-04,3.313300000000000278e-05,7.275299999999999953e-04,9.204579696000000695e+02,8.461899999999999977e-02,7.437600000000000477e+01,2.733846456692913540e-02
1.675999999999999810e-04,3.006699999999999859e-05,7.927900000000000311e-04,9.317883432000000994e+02,9.180000000000000659e-02,7.529200000000000159e+01,3.002846456692913335e-02
1.724799999999999749e-04,3.313300000000000278e-05,8.382799999999999497e-04,9.421295572000000220e+02,9.751799999999999358e-02,7.612800000000000011e+01,3.169870078740157776e-02
1.773599999999999960e-04,3.313300000000000278e-05,8.877200000000000455e-04,9.520211532000000716e+02,1.032200000000000062e-01,7.692699999999999250e+01,3.364515748031496334e-02
1.822399999999999899e-04,3.313300000000000278e-05,9.371600000000000329e-04,9.624298099000001230e+02,1.093900000000000150e-01,7.776699999999999591e+01,3.559161417322834892e-02
1.871199999999999838e-04,3.313300000000000278e-05,9.964900000000000493e-04,9.724562912999999753e+02,1.157799999999999940e-01,7.857699999999999818e+01,3.792744094488189471e-02
1.920000000000000049e-04,2.546599999999999979e-05,1.045900000000000215e-03,9.817633839000001217e+02,1.212499999999999967e-01,7.932999999999999829e+01,4.017456692913386890e-02
1.968799999999999988e-04,3.466699999999999860e-05,1.089399999999999917e-03,9.908681484000001092e+02,1.266400000000000026e-01,8.006499999999999773e+01,4.152492125984252186e-02
2.017599999999999927e-04,4.233300000000000279e-05,1.148799999999999951e-03,1.000400050000000078e+03,1.319099999999999995e-01,8.083599999999999852e+01,4.356169291338582439e-02
2.115200000000000077e-04,4.386699999999999860e-05,1.249599999999999799e-03,1.018587098099999935e+03,1.431499999999999995e-01,8.230400000000000205e+01,4.746980314960629749e-02
2.164000000000000016e-04,4.846699999999999522e-05,1.302999999999999905e-03,1.027129840099999910e+03,1.493900000000000228e-01,8.299500000000000455e+01,4.939106299212598500e-02
2.212799999999999956e-04,4.846699999999999522e-05,1.354399999999999962e-03,1.034660941599999887e+03,1.553299999999999959e-01,8.360399999999999920e+01,5.141468503937007828e-02
2.261599999999999895e-04,5.000000000000000240e-05,1.415699999999999988e-03,1.042034676799999943e+03,1.618900000000000061e-01,8.419899999999999807e+01,5.376771653543307300e-02
2.310399999999999834e-04,3.773299999999999940e-05,1.463200000000000004e-03,1.049520816500000137e+03,1.678300000000000070e-01,8.480400000000000205e+01,5.612074803149606078e-02
2.359199999999999774e-04,4.693299999999999940e-05,1.514599999999999844e-03,1.056917032599999857e+03,1.725700000000000012e-01,8.540100000000001046e+01,5.778216535433070011e-02
2.407999999999999984e-04,4.386699999999999860e-05,1.567999999999999949e-03,1.063976035200000069e+03,1.796800000000000064e-01,8.597299999999999898e+01,6.000523622047244238e-02
2.456800000000000195e-04,4.233300000000000279e-05,1.623400000000000103e-03,1.069955954600000041e+03,1.863200000000000134e-01,8.645600000000000307e+01,6.224673228346457032e-02
2.505599999999999863e-04,4.846699999999999522e-05,1.674800000000000160e-03,1.076385492000000113e+03,1.906499999999999861e-01,8.697599999999999909e+01,6.402885826771655131e-02
2.554400000000000073e-04,5.306699999999999861e-05,1.724200000000000168e-03,1.082185564200000044e+03,1.973099999999999854e-01,8.744400000000000261e+01,6.579263779527559641e-02
2.603199999999999742e-04,5.153300000000000280e-05,1.775700000000000065e-03,1.087625942000000123e+03,2.030399999999999983e-01,8.788400000000000034e+01,6.788059055118110530e-02
2.651999999999999952e-04,5.766699999999999523e-05,1.823099999999999807e-03,1.092976396200000181e+03,2.078399999999999970e-01,8.831600000000000250e+01,6.950523622047243000e-02
2.700799999999999620e-04,5.613399999999999483e-05,1.886400000000000099e-03,1.098416774000000032e+03,2.146399999999999975e-01,8.875600000000000023e+01,7.205771653543308064e-02
2.749599999999999831e-04,4.386699999999999860e-05,1.941799999999999820e-03,1.103767228200000091e+03,2.211400000000000032e-01,8.918799999999998818e+01,7.472177165354330908e-02
2.798399999999999499e-04,4.539999999999999900e-05,1.993200000000000093e-03,1.109567300400000022e+03,2.266699999999999826e-01,8.965700000000001069e+01,7.668503937007875582e-02
2.847200000000000251e-04,6.226699999999999184e-05,2.034699999999999964e-03,1.114445655700000088e+03,2.320699999999999708e-01,9.004999999999999716e+01,7.765484251968504670e-02
2.895999999999999920e-04,5.460000000000000579e-05,2.096000000000000207e-03,1.119324011000000155e+03,2.392499999999999905e-01,9.044400000000000261e+01,8.037007874015748843e-02
2.944800000000000130e-04,4.693299999999999940e-05,2.153400000000000192e-03,1.125079121400000076e+03,2.450499999999999901e-01,9.091100000000000136e+01,8.293177165354331803e-02
2.993599999999999798e-04,5.920000000000000918e-05,2.220600000000000091e-03,1.129979957600000034e+03,2.505800000000000249e-01,9.130500000000000682e+01,8.509448818897637212e-02
3.042400000000000009e-04,5.460000000000000579e-05,2.270100000000000156e-03,1.134543580300000031e+03,2.589500000000000135e-01,9.167499999999999716e+01,8.722440944881890146e-02
3.091199999999999677e-04,7.299999999999999903e-05,2.331399999999999965e-03,1.139197126600000047e+03,2.645899999999999919e-01,9.204999999999999716e+01,8.891338582677164870e-02
3.139999999999999888e-04,6.993399999999999823e-05,2.374900000000000101e-03,1.143153765000000021e+03,2.691899999999999848e-01,9.237000000000000455e+01,9.074669291338584298e-02
3.188799999999999556e-04,5.613399999999999483e-05,2.444099999999999832e-03,1.146615823599999885e+03,2.771699999999999720e-01,9.265000000000000568e+01,9.401440944881890582e-02
3.237599999999999766e-04,5.613399999999999483e-05,2.509300000000000332e-03,1.150010439500000075e+03,2.836299999999999932e-01,9.292399999999999238e+01,9.658133858267718697e-02
3.286399999999999977e-04,7.146699999999999863e-05,2.552800000000000034e-03,1.152550781200000074e+03,2.886599999999999722e-01,9.312899999999999068e+01,9.769027559055118437e-02
3.335199999999999645e-04,6.380000000000000580e-05,2.612199999999999852e-03,1.155563221800000065e+03,2.957500000000000129e-01,9.337299999999999045e+01,1.003307086614173144e-01
3.383999999999999855e-04,5.920000000000000918e-05,2.669499999999999998e-03,1.158440777000000026e+03,3.024699999999999611e-01,9.360500000000000398e+01,1.027677165354330679e-01
3.432799999999999524e-04,6.686699999999999523e-05,2.730800000000000241e-03,1.161655545700000175e+03,3.086599999999999899e-01,9.386499999999999488e+01,1.048792519685039504e-01
3.481600000000000276e-04,6.073399999999999822e-05,2.788199999999999793e-03,1.164038521100000025e+03,3.154800000000000382e-01,9.405700000000000216e+01,1.073805511811023600e-01
3.530399999999999944e-04,6.840000000000000919e-05,2.849500000000000036e-03,1.165612184099999922e+03,3.221100000000000074e-01,9.418399999999999750e+01,1.094921259842519673e-01
3.579200000000000155e-04,6.993399999999999823e-05,2.896899999999999996e-03,1.167882755000000088e+03,3.291300000000000336e-01,9.436799999999999500e+01,1.112978740157480467e-01
3.627999999999999823e-04,8.373399999999999485e-05,2.962199999999999903e-03,1.169546341600000005e+03,3.348599999999999910e-01,9.450299999999998590e+01,1.133254330708661495e-01
3.725599999999999702e-04,7.299999999999999903e-05,3.084800000000000389e-03,1.172468858599999976e+03,3.487099999999999644e-01,9.473899999999999011e+01,1.185748031496063060e-01
3.774399999999999912e-04,6.686699999999999523e-05,3.138199999999999844e-03,1.173390575500000068e+03,3.548000000000000043e-01,9.481399999999999295e+01,1.209186220472440870e-01
3.823199999999999581e-04,7.453400000000000162e-05,3.199500000000000087e-03,1.174402215999999953e+03,3.605499999999999816e-01,9.489499999999999602e+01,1.230301574803149695e-01
3.871999999999999791e-04,7.606700000000000202e-05,3.250900000000000144e-03,1.175683627299999898e+03,3.681499999999999773e-01,9.499899999999999523e+01,1.249934251968504023e-01
3.920600000000000105e-04,7.913399999999999146e-05,3.314199999999999785e-03,1.175458818300000075e+03,3.750000000000000000e-01,9.498000000000000398e+01,1.273648031496062982e-01
3.969399999999999773e-04,8.526700000000000880e-05,3.373499999999999763e-03,1.175368894700000055e+03,3.847599999999999909e-01,9.497399999999998954e+01,1.294579921259842448e-01
4.018199999999999984e-04,8.220000000000000581e-05,3.438800000000000537e-03,1.175616184599999997e+03,3.953599999999999892e-01,9.499399999999999977e+01,1.321496062992126297e-01
4.066999999999999652e-04,8.526700000000000880e-05,3.488199999999999894e-03,1.175413856500000065e+03,4.028900000000000259e-01,9.497700000000000387e+01,1.339737401574803144e-01
4.115799999999999862e-04,8.680099999999999784e-05,3.555500000000000067e-03,1.175256490200000144e+03,4.127500000000000058e-01,9.496399999999999864e+01,1.365629527559055201e-01
4.164599999999999531e-04,7.146699999999999863e-05,3.602900000000000460e-03,1.174492139599999973e+03,4.217699999999999783e-01,9.490200000000000102e+01,1.390327952755905649e-01
4.213399999999999741e-04,7.913399999999999146e-05,3.674100000000000022e-03,1.174042521599999873e+03,4.299300000000000344e-01,9.486499999999999488e+01,1.415340944881889884e-01
4.262199999999999951e-04,9.140100000000000123e-05,3.731499999999999574e-03,1.172513820400000213e+03,4.396999999999999797e-01,9.474200000000000443e+01,1.433109842519684762e-01
4.311000000000000162e-04,9.446700000000000203e-05,3.788800000000000587e-03,1.171794431600000053e+03,4.492600000000000482e-01,9.468500000000000227e+01,1.454461811023622375e-01
4.359799999999999830e-04,9.753399999999999147e-05,3.848199999999999971e-03,1.169793631499999947e+03,4.573499999999999788e-01,9.452200000000000557e+01,1.476640157480315074e-01
4.408600000000000040e-04,1.021299999999999996e-04,3.923300000000000225e-03,1.168062602200000129e+03,4.678899999999999726e-01,9.438400000000000034e+01,1.504397637795275577e-01
4.457399999999999709e-04,1.021299999999999996e-04,3.966799999999999493e-03,1.165140085200000158e+03,4.765399999999999636e-01,9.414700000000000557e+01,1.521523622047243895e-01
4.506199999999999919e-04,8.526700000000000880e-05,4.042000000000000454e-03,1.163161765999999943e+03,4.867899999999999450e-01,9.398700000000000898e+01,1.557768897637795413e-01
4.554999999999999587e-04,9.906700000000000542e-05,4.099300000000000166e-03,1.159744669200000089e+03,4.966800000000000104e-01,9.371099999999999852e+01,1.574894881889763731e-01
4.603799999999999798e-04,1.097999999999999855e-04,4.136899999999999779e-03,1.155405855500000143e+03,5.041399999999999215e-01,9.335999999999999943e+01,1.585472440944881711e-01
4.652599999999999466e-04,1.006000000000000058e-04,4.223900000000000050e-03,1.150527500200000077e+03,5.150399999999999423e-01,9.296600000000000819e+01,1.623346456692913442e-01
4.701399999999999677e-04,1.036700000000000018e-04,4.277300000000000373e-03,1.144367733600000065e+03,5.237199999999999633e-01,9.246799999999998931e+01,1.643161417322834827e-01
4.750199999999999345e-04,1.220700000000000019e-04,4.332700000000000093e-03,1.137533540000000130e+03,5.318300000000000249e-01,9.191599999999999682e+01,1.657728346456693036e-01
4.798999999999999555e-04,1.052000000000000092e-04,4.392000000000000071e-03,1.129238087900000210e+03,5.415999999999999703e-01,9.124600000000000932e+01,1.687716535433071152e-01
4.847799999999999766e-04,1.144000000000000160e-04,4.441399999999999862e-03,1.117997637900000200e+03,5.508800000000000363e-01,9.033700000000000330e+01,1.703543307086614333e-01
4.896600000000000518e-04,1.052000000000000092e-04,4.494800000000000184e-03,1.104014518100000032e+03,5.599100000000000188e-01,8.920799999999999841e+01,1.728188976377952879e-01
4.945400000000000186e-04,1.144000000000000160e-04,4.562100000000000356e-03,1.089401933099999951e+03,5.686700000000000088e-01,8.802799999999999159e+01,1.751062992125984596e-01
4.994199999999999855e-04,1.097999999999999855e-04,4.621399999999999467e-03,1.073507936799999925e+03,5.770899999999999919e-01,8.674200000000000443e+01,1.776220472440944720e-01
5.042999999999999523e-04,1.067300000000000030e-04,4.676800000000000054e-03,1.056310048300000062e+03,5.859999999999999654e-01,8.535399999999999920e+01,1.799240157480314906e-01
5.091800000000000275e-04,1.067300000000000030e-04,4.720300000000000190e-03,1.038235404700000117e+03,5.931600000000000206e-01,8.389200000000001012e+01,1.816366141732283501e-01
5.140599999999998860e-04,1.097999999999999855e-04,4.769699999999999981e-03,1.019059197000000040e+03,6.004000000000000448e-01,8.234399999999999409e+01,1.834606299212598324e-01
5.189400000000000696e-04,1.189999999999999923e-04,4.825100000000000569e-03,9.983767690000000812e+02,6.078700000000000214e-01,8.067300000000000182e+01,1.852795275590551349e-01
5.238200000000000365e-04,1.067300000000000030e-04,4.860699999999999917e-03,9.790207140999999638e+02,6.144100000000000117e-01,7.910699999999999932e+01,1.871641732283464421e-01
5.287000000000000033e-04,1.067300000000000030e-04,4.890399999999999608e-03,9.598220254999999952e+02,6.202199999999999935e-01,7.755700000000000216e+01,1.883334645669291207e-01
5.335799999999999701e-04,1.159299999999999963e-04,4.931899999999999479e-03,9.430063122999999905e+02,6.254100000000000215e-01,7.619899999999999807e+01,1.896051181102361982e-01
5.342999999999999226e-04,1.220700000000000019e-04,4.929900000000000081e-03,9.407132605000000467e+02,6.260299999999999754e-01,7.601200000000000045e+01,1.892846456692913459e-01

File: documentation/advanced_examples/304L_viscoplastic_calibration/ductile_failure_small_tension_data/cleaned_SRI_1800s_26_Ring3_14.csv
{'temperature':534.67, 'engineering_strain_rate':1800 }
time, transmitted displacement, incident displacement, load, engineering_strain, engineering_stress, displacement
8.919999999999999300e-06,-3.636800000000000061e-06,8.092699999999999614e-06,3.654719913000000542e+00,-3.457499999999999745e-04,2.958600000000000119e-01,4.617913385826771648e-04
1.760000000000000090e-05,9.632500000000000525e-07,4.137499999999999773e-06,1.411238497499999944e+01,2.962800000000000161e-05,1.142500000000000071e+00,1.249704724409448633e-04
2.621999999999999629e-05,-3.636800000000000061e-06,1.007000000000000015e-05,4.279239315000000232e+01,2.429000000000000224e-04,3.464300000000000157e+00,5.396377952755906449e-04
3.352000000000000433e-05,-5.700999999999999500e-07,6.115100000000000117e-06,1.015597138400000006e+02,4.710800000000000366e-05,8.221700000000000230e+00,2.631968503937008163e-04
3.985999999999999445e-05,-5.170200000000000067e-06,6.115100000000000117e-06,1.934683773100000224e+02,7.920499999999999806e-04,1.566200000000000081e+01,4.443031496062992505e-04
4.535999999999999939e-05,-5.170200000000000067e-06,1.798099999999999945e-05,3.117426403000000050e+02,7.763899999999999578e-04,2.523699999999999832e+01,9.114645669291339142e-04
5.057999999999999345e-05,-8.236900000000000707e-06,1.995800000000000102e-05,4.503598696999999902e+02,2.237499999999999906e-03,3.646000000000000085e+01,1.110035433070866379e-03
5.581999999999999750e-05,7.096699999999999325e-06,2.589099999999999995e-05,5.954291173999999955e+02,1.170199999999999929e-03,4.820300000000000296e+01,7.399330708661417495e-04
6.039999999999999769e-05,-8.236900000000000707e-06,1.995800000000000102e-05,6.902085918000000220e+02,2.310500000000000054e-03,5.587600000000000477e+01,1.110035433070866379e-03
6.477999999999999980e-05,-1.283700000000000093e-05,2.589099999999999995e-05,7.330796681000000490e+02,3.223100000000000010e-03,5.934700000000000131e+01,1.524724409448818905e-03
6.915999999999999513e-05,5.563300000000000589e-06,2.391300000000000297e-05,7.439829046000000972e+02,4.168400000000000057e-03,6.022899999999999920e+01,7.224291338582678043e-04
7.354000000000000402e-05,-3.636800000000000061e-06,4.171199999999999637e-05,7.525481275000000778e+02,5.625699999999999971e-03,6.092300000000000182e+01,1.785385826771653320e-03
7.791999999999999935e-05,9.632500000000000525e-07,5.357699999999999881e-05,7.656095304000000397e+02,7.380299999999999361e-03,6.197999999999999687e+01,2.071407480314960484e-03
8.229999999999999469e-05,-2.103499999999999850e-06,7.730799999999999911e-05,7.738375397999999450e+02,9.304099999999999177e-03,6.264600000000000080e+01,3.126437007874015815e-03
8.668000000000000357e-05,-6.703500000000000277e-06,8.324099999999999804e-05,7.827399762000001147e+02,1.088899999999999937e-02,6.336699999999999733e+01,3.541122047244094767e-03
9.105999999999999891e-05,1.169699999999999999e-05,1.168600000000000026e-04,8.009045433999999659e+02,1.364799999999999867e-02,6.483800000000000807e+01,4.140275590551181426e-03
9.543999999999999424e-05,5.563300000000000589e-06,1.267499999999999909e-04,8.188667824999999993e+02,1.494600000000000095e-02,6.629099999999999682e+01,4.771129921259842539e-03
9.981999999999998957e-05,4.030000000000000379e-06,1.524599999999999870e-04,8.327374978000000283e+02,1.879899999999999974e-02,6.741500000000000625e+01,5.843700787401574781e-03
1.041999999999999985e-04,1.016299999999999909e-05,1.603700000000000112e-04,8.464058850000000120e+02,2.140500000000000042e-02,6.852199999999999136e+01,5.913661417322835755e-03
1.085799999999999938e-04,1.016299999999999909e-05,2.038700000000000115e-04,8.603215621000000510e+02,2.520700000000000024e-02,6.964799999999999613e+01,7.626259842519685778e-03
1.129599999999999891e-04,2.243000000000000039e-05,2.355199999999999948e-04,8.751589561000000685e+02,2.854200000000000140e-02,7.084999999999999432e+01,8.389370078740156916e-03
1.173399999999999980e-04,2.703000000000000040e-05,2.691300000000000203e-04,8.881753972000000203e+02,3.308300000000000129e-02,7.190200000000000102e+01,9.531496062992127552e-03
1.217199999999999933e-04,1.016299999999999909e-05,3.007800000000000035e-04,9.010569529000000557e+02,3.752799999999999886e-02,7.294499999999999318e+01,1.144161417322834759e-02
1.260999999999999751e-04,8.630000000000000382e-06,3.442799999999999767e-04,9.163439649000000600e+02,4.159299999999999803e-02,7.418399999999999750e+01,1.321456692913385890e-02
1.304799999999999840e-04,8.630000000000000382e-06,3.877899999999999989e-04,9.308891072000001259e+02,4.712900000000000422e-02,7.536100000000000421e+01,1.492755905511811143e-02
1.348600000000000200e-04,5.563300000000000589e-06,4.253600000000000068e-04,9.442652427000000444e+02,5.183800000000000213e-02,7.644400000000000261e+01,1.652742913385826795e-02
1.392400000000000018e-04,1.936300000000000079e-05,4.708499999999999795e-04,9.592150412000000870e+02,5.653700000000000392e-02,7.765300000000000580e+01,1.777507874015748016e-02
1.436200000000000107e-04,1.783000000000000039e-05,5.163299999999999574e-04,9.723888485999999602e+02,6.154099999999999848e-02,7.871999999999999886e+01,1.962598425196850072e-02
1.479999999999999925e-04,1.169699999999999999e-05,5.499500000000000048e-04,9.858998695000000225e+02,6.708699999999999386e-02,7.981399999999999295e+01,2.119106299212598563e-02
1.523800000000000013e-04,1.476299999999999909e-05,6.191700000000000502e-04,9.983992499000000862e+02,7.325199999999999767e-02,8.082699999999999818e+01,2.379555118110236386e-02
1.567599999999999831e-04,2.856399999999999960e-05,6.607000000000000676e-04,1.009774585300000012e+03,7.857500000000000595e-02,8.174699999999999989e+01,2.488724409448819092e-02
1.611399999999999920e-04,2.396399999999999960e-05,7.121099999999999566e-04,1.020677821799999947e+03,8.490899999999999836e-02,8.262999999999999545e+01,2.709236220472440934e-02
1.699000000000000098e-04,2.856399999999999960e-05,7.932000000000000899e-04,1.040033876700000064e+03,9.502399999999999736e-02,8.419599999999999795e+01,3.010377952755905959e-02
1.742799999999999916e-04,3.316400000000000299e-05,8.406600000000000183e-04,1.048689023200000065e+03,1.009600000000000081e-01,8.489799999999999613e+01,3.179118110236220374e-02
1.786600000000000004e-04,3.009699999999999661e-05,8.861399999999999963e-04,1.057568978700000116e+03,1.065200000000000036e-01,8.561599999999999966e+01,3.370248031496063390e-02
1.830399999999999822e-04,4.389699999999999662e-05,9.434899999999999537e-04,1.065841949900000145e+03,1.120700000000000029e-01,8.628600000000000136e+01,3.541704724409448779e-02
1.874199999999999911e-04,3.009699999999999661e-05,9.949099999999998917e-04,1.075306408800000099e+03,1.169099999999999862e-01,8.705200000000000671e+01,3.798476377952755834e-02
1.918000000000000000e-04,1.783000000000000039e-05,1.036400000000000038e-03,1.083534418200000118e+03,1.229099999999999915e-01,8.771799999999998931e+01,4.010118110236220862e-02
1.961800000000000089e-04,2.703000000000000040e-05,1.087900000000000152e-03,1.092032198400000198e+03,1.282500000000000029e-01,8.840600000000000591e+01,4.176653543307087824e-02
2.005599999999999907e-04,1.936300000000000079e-05,1.129400000000000022e-03,1.100395093200000019e+03,1.335599999999999843e-01,8.908299999999999841e+01,4.370224409448818931e-02
2.049399999999999996e-04,3.622999999999999702e-05,1.178800000000000030e-03,1.108757988000000068e+03,1.377599999999999936e-01,8.975900000000000034e+01,4.498307086614173472e-02
2.093199999999999813e-04,3.009699999999999661e-05,1.218400000000000125e-03,1.117997637900000200e+03,1.434600000000000042e-01,9.050900000000000034e+01,4.678358267716536262e-02
2.136999999999999902e-04,4.389699999999999662e-05,1.265799999999999868e-03,1.125169045000000096e+03,1.491200000000000025e-01,9.108799999999999386e+01,4.810641732283463951e-02
2.180799999999999991e-04,3.469699999999999662e-05,1.307400000000000229e-03,1.132767589199999975e+03,1.542700000000000182e-01,9.170399999999999352e+01,5.010641732283465516e-02
2.224600000000000080e-04,4.083000000000000041e-05,1.368700000000000038e-03,1.139354492900000196e+03,1.601100000000000023e-01,9.223600000000000421e+01,5.227834645669291597e-02
2.268399999999999898e-04,3.009699999999999661e-05,1.412199999999999957e-03,1.145918915700000071e+03,1.660800000000000054e-01,9.276899999999999125e+01,5.441350393700787602e-02
2.312199999999999987e-04,4.542999999999999702e-05,1.463600000000000014e-03,1.152011239599999953e+03,1.706099999999999839e-01,9.326200000000000045e+01,5.583346456692913490e-02
2.355999999999999804e-04,5.309699999999999663e-05,1.518999999999999951e-03,1.157316732000000002e+03,1.760599999999999943e-01,9.369100000000000250e+01,5.771271653543307012e-02
2.399799999999999893e-04,4.849700000000000002e-05,1.562500000000000087e-03,1.162060201900000038e+03,1.815400000000000069e-01,9.407500000000000284e+01,5.960641732283464972e-02
2.443599999999999982e-04,3.929700000000000001e-05,1.603999999999999957e-03,1.167073442599999908e+03,1.872599999999999820e-01,9.448100000000000875e+01,6.160248031496062815e-02
2.487400000000000071e-04,3.929700000000000001e-05,1.659400000000000111e-03,1.172648705800000016e+03,1.926200000000000134e-01,9.493200000000000216e+01,6.378358267716535690e-02
2.531200000000000160e-04,5.309699999999999663e-05,1.700899999999999981e-03,1.177392175700000053e+03,1.982399999999999995e-01,9.531600000000000250e+01,6.487413385826772128e-02
2.574999999999999707e-04,5.003000000000000041e-05,1.746400000000000166e-03,1.181686027599999989e+03,2.034400000000000097e-01,9.566400000000000148e+01,6.678622047244095472e-02
2.618799999999999796e-04,3.163000000000000040e-05,1.787900000000000036e-03,1.186002360400000043e+03,2.080000000000000182e-01,9.601399999999999579e+01,6.914448818897638016e-02
2.662599999999999884e-04,4.389699999999999662e-05,1.841299999999999925e-03,1.190588464000000158e+03,2.137900000000000078e-01,9.638500000000000512e+01,7.076389763779528108e-02
2.706399999999999973e-04,5.156399999999999623e-05,1.882800000000000012e-03,1.194095484400000032e+03,2.186899999999999955e-01,9.666799999999999216e+01,7.209590551181102591e-02
2.750199999999999520e-04,5.309699999999999663e-05,1.940199999999999998e-03,1.197332734000000073e+03,2.247599999999999876e-01,9.693000000000000682e+01,7.429539370078740157e-02
2.793999999999999609e-04,4.696399999999999962e-05,1.981699999999999868e-03,1.200749830799999927e+03,2.305699999999999694e-01,9.720600000000000307e+01,7.617070866141731345e-02
2.837799999999999698e-04,5.616399999999999962e-05,2.037100000000000022e-03,1.204504141099999970e+03,2.358400000000000218e-01,9.751100000000000989e+01,7.798960629921260213e-02
2.881600000000000329e-04,3.622999999999999702e-05,2.082599999999999989e-03,1.208213489600000003e+03,2.419699999999999906e-01,9.781100000000000705e+01,8.056574803149606223e-02
2.925399999999999875e-04,5.156399999999999623e-05,2.137999999999999710e-03,1.210753831300000002e+03,2.474500000000000033e-01,9.801700000000001012e+01,8.214314960629920392e-02
2.969199999999999964e-04,5.309699999999999663e-05,2.177499999999999748e-03,1.214508141600000044e+03,2.534199999999999786e-01,9.832099999999999795e+01,8.363791338582675372e-02
3.013000000000000053e-04,5.616399999999999962e-05,2.240800000000000257e-03,1.217610505800000055e+03,2.597800000000000109e-01,9.857200000000000273e+01,8.600929133858269127e-02
3.056800000000000142e-04,5.923100000000000261e-05,2.290199999999999615e-03,1.220420618300000115e+03,2.651800000000000268e-01,9.879899999999999238e+01,8.783342519685038985e-02
3.144399999999999778e-04,5.923100000000000261e-05,2.387100000000000073e-03,1.224826874700000189e+03,2.767600000000000060e-01,9.915600000000000591e+01,9.164838582677166390e-02
3.188199999999999867e-04,6.536399999999999285e-05,2.444500000000000058e-03,1.227232331000000158e+03,2.824300000000000144e-01,9.935099999999999909e+01,9.366677165354331258e-02
3.231999999999999955e-04,5.616399999999999962e-05,2.485999999999999929e-03,1.229120726599999898e+03,2.879099999999999993e-01,9.950499999999999545e+01,9.566283464566928407e-02
3.275799999999999502e-04,6.536399999999999285e-05,2.539400000000000251e-03,1.230334695200000169e+03,2.936500000000000221e-01,9.960200000000000387e+01,9.740299212598425849e-02
3.319599999999999591e-04,7.456399999999999964e-05,2.596800000000000237e-03,1.231930839099999957e+03,2.988699999999999690e-01,9.973200000000001353e+01,9.930062992125984755e-02
3.363399999999999680e-04,7.916400000000000303e-05,2.642199999999999497e-03,1.233369616700000051e+03,3.046099999999999919e-01,9.984899999999998954e+01,1.009069291338582502e-01
3.407200000000000311e-04,7.303099999999999924e-05,2.691699999999999995e-03,1.234853356099999928e+03,3.114999999999999991e-01,9.996799999999998931e+01,1.030972047244094608e-01
3.450999999999999858e-04,6.843100000000000940e-05,2.753000000000000239e-03,1.235347935900000039e+03,3.178400000000000114e-01,1.000100000000000051e+02,1.056916929133858429e-01
3.494799999999999946e-04,6.843100000000000940e-05,2.798499999999999772e-03,1.235550263999999970e+03,3.236100000000000088e-01,1.000199999999999960e+02,1.074830314960629890e-01
3.538600000000000035e-04,6.843100000000000940e-05,2.857800000000000184e-03,1.236292133700000022e+03,3.299599999999999755e-01,1.000900000000000034e+02,1.098176771653543438e-01
3.582200000000000228e-04,7.456399999999999964e-05,2.911199999999999639e-03,1.236651828099999875e+03,3.357800000000000229e-01,1.001099999999999994e+02,1.116785826771653362e-01
3.626000000000000317e-04,7.916400000000000303e-05,2.962599999999999695e-03,1.235977401099999952e+03,3.445400000000000129e-01,1.000600000000000023e+02,1.135211023622047094e-01
3.669799999999999863e-04,7.916400000000000303e-05,3.008100000000000097e-03,1.236202210100000002e+03,3.525300000000000100e-01,1.000799999999999983e+02,1.153124409448818971e-01
3.713599999999999952e-04,8.989799999999999885e-05,3.067400000000000074e-03,1.236112286499999982e+03,3.600999999999999757e-01,1.000699999999999932e+02,1.172244881889763779e-01
3.757400000000000041e-04,1.006300000000000038e-04,3.114900000000000307e-03,1.234830875200000037e+03,3.674199999999999688e-01,9.996700000000001296e+01,1.186720472440944973e-01
3.801200000000000130e-04,8.376399999999999287e-05,3.168300000000000196e-03,1.233504502099999854e+03,3.763400000000000079e-01,9.985899999999999466e+01,1.214384251968503997e-01
3.844999999999999677e-04,8.069700000000000343e-05,3.225599999999999908e-03,1.231930839099999957e+03,3.852900000000000214e-01,9.973100000000000875e+01,1.238150787401574859e-01
3.888799999999999766e-04,8.529799999999999546e-05,3.273100000000000141e-03,1.229817634499999940e+03,3.928099999999999925e-01,9.956000000000000227e+01,1.255040157480314944e-01
3.932599999999999854e-04,7.763100000000000263e-05,3.322499999999999933e-03,1.227569544500000120e+03,4.013800000000000145e-01,9.937799999999998590e+01,1.277507480314960808e-01
3.976399999999999943e-04,8.989799999999999885e-05,3.383800000000000176e-03,1.224197409500000049e+03,4.091699999999999782e-01,9.910500000000000398e+01,1.296811811023622085e-01
4.020199999999999490e-04,8.376399999999999287e-05,3.431300000000000409e-03,1.219746191299999964e+03,4.181000000000000272e-01,9.874500000000000455e+01,1.317927559055118159e-01
4.063999999999999579e-04,8.376399999999999287e-05,3.478800000000000208e-03,1.216239170900000090e+03,4.267100000000000337e-01,9.846099999999999852e+01,1.336628346456693039e-01
4.107799999999999668e-04,9.296399999999999965e-05,3.547999999999999505e-03,1.210708869499999992e+03,4.343299999999999939e-01,9.801399999999999579e+01,1.360250393700787319e-01
4.151600000000000299e-04,9.296399999999999965e-05,3.587499999999999977e-03,1.203425057900000184e+03,4.416600000000000525e-01,9.742299999999998761e+01,1.375801574803149629e-01
4.195399999999999846e-04,9.143099999999999925e-05,3.642900000000000131e-03,1.194590064200000143e+03,4.498199999999999976e-01,9.670799999999999841e+01,1.398216141732283591e-01
4.239199999999999934e-04,9.143099999999999925e-05,3.692300000000000356e-03,1.183529461400000173e+03,4.582300000000000262e-01,9.581299999999998818e+01,1.417664960629921589e-01
4.283000000000000023e-04,8.989799999999999885e-05,3.749699999999999908e-03,1.169366494400000192e+03,4.674800000000000066e-01,9.466700000000000159e+01,1.440866929133858276e-01
4.326800000000000112e-04,1.006300000000000038e-04,3.803099999999999797e-03,1.152932956500000046e+03,4.750699999999999923e-01,9.333599999999999852e+01,1.457665354330708596e-01
4.370599999999999659e-04,8.683100000000000941e-05,3.854500000000000287e-03,1.134138924099999940e+03,4.824499999999999900e-01,9.181499999999999773e+01,1.483334251968504158e-01
4.414399999999999748e-04,1.098299999999999971e-04,3.919800000000000194e-03,1.111208406100000047e+03,4.922300000000000009e-01,8.995700000000000784e+01,1.499988188976378034e-01
4.458199999999999837e-04,8.836399999999999626e-05,3.967199999999999720e-03,1.085602661000000126e+03,5.009600000000000719e-01,8.788500000000000512e+01,1.527100787401574622e-01
4.501999999999999925e-04,9.603100000000000264e-05,4.024600000000000573e-03,1.057524016900000106e+03,5.093100000000000405e-01,8.561100000000000421e+01,1.546680708661417603e-01
4.545799999999999472e-04,1.052299999999999937e-04,4.078000000000000028e-03,1.027287206400000059e+03,5.173200000000000021e-01,8.316500000000000625e+01,1.564082677165354596e-01
4.589599999999999561e-04,1.052299999999999937e-04,4.137300000000000873e-03,9.924867732000001297e+02,5.254900000000000126e-01,8.034699999999999420e+01,1.587429133858268004e-01
4.593199999999999865e-04,1.021599999999999977e-04,4.137300000000000873e-03,9.894518517000001339e+02,5.264600000000000390e-01,8.010200000000000387e+01,1.588637795275591180e-01
