Repository: sandialabs/matcal

304L annealed bar viscoplastic calibrations
###########################################
In this calibration example, we will calibrate 
a plasticity model using a rate dependent von Mises yield surface with 
Voce hardening :cite:p:`voce1948relationship`
to the Ductile Failure data for 304L bar material :cite:p:`laser_weld_paper`.
The experimental data set
used for this calibration 
was purposefully taken such that this viscoplastic
behavior
would be characterized. 

This example has been broken into six steps:

#. Experimental data analysis to aid in model form choice. 
   :ref:`304L bar data analysis`
#. Initial guess estimation for the plasticity parameters 
   using MatFit.

File: documentation/advanced_examples/304L_viscoplastic_calibration/ductile_failure_small_tension_data/cleaned_SRI_1800s_27_Ring3_16.csv
{'temperature':534.67, 'engineering_strain_rate':1800 }
time, transmitted displacement, incident displacement, load, engineering_strain, engineering_stress, displacement
1.272000000000000019e-05,-5.365800000000000363e-06,-1.325000000000000019e-06,1.050509976100000031e+01,-3.331000000000000193e-04,8.488499999999999934e-01,1.590866141732283758e-04
2.335999999999999996e-05,-8.432499999999999309e-06,2.630199999999999822e-06,4.839013725000000221e+01,-3.829400000000000300e-05,3.910099999999999909e+00,4.355393700787400920e-04
3.089999999999999892e-05,2.300899999999999858e-06,6.585399999999999663e-06,1.193488500100000067e+02,3.363600000000000118e-04,9.643800000000000594e+00,1.686811023622047110e-04
3.743999999999999390e-05,-2.299100000000000146e-06,1.845100000000000003e-05,2.310586902000000009e+02,4.925700000000000087e-04,1.866900000000000048e+01,8.169330708661417780e-04
4.325999999999999578e-05,-3.832500000000000152e-06,1.054099999999999953e-05,3.772744638000000350e+02,6.231500000000000494e-04,3.048400000000000176e+01,5.658858267716535472e-04
4.801999999999999764e-05,-5.365800000000000363e-06,1.647299999999999966e-05,5.142730684000000565e+02,1.511999999999999889e-03,4.155499999999999972e+01,8.597952755905511430e-04
5.247999999999999220e-05,-6.899199999999999945e-06,1.054099999999999953e-05,6.341637081000000080e+02,2.073000000000000190e-03,5.124199999999999733e+01,6.866220472440945008e-04
5.691999999999999713e-05,-5.365800000000000363e-06,3.427199999999999984e-05,7.155670470000000023e+02,2.871099999999999694e-03,5.782000000000000028e+01,1.560543307086614340e-03
6.132000000000000243e-05,-9.965900000000000585e-06,2.833900000000000091e-05,7.484790846000000784e+02,3.386800000000000140e-03,6.047899999999999920e+01,1.508066929133858357e-03
6.572000000000000096e-05,7.676000000000000707e-07,4.415999999999999732e-05,7.568194985000000088e+02,4.078800000000000481e-03,6.115299999999999869e+01,1.708362204724409245e-03
7.011999999999999950e-05,-7.657600000000001019e-07,5.800300000000000014e-05,7.663514001000000917e+02,7.256699999999999609e-03,6.192399999999999949e+01,2.313730708661417695e-03
7.451999999999999803e-05,2.300899999999999858e-06,6.393500000000000366e-05,7.779065827000000581e+02,7.890000000000001179e-03,6.285800000000000409e+01,2.426539370078740349e-03
7.891999999999999656e-05,1.456800000000000011e-05,8.568899999999999900e-05,7.863144393000000036e+02,9.885600000000001331e-03,6.353699999999999903e+01,2.800039370078740049e-03
8.331999999999999509e-05,-7.657600000000001019e-07,9.755399999999999467e-05,7.989037432999999737e+02,1.320500000000000146e-02,6.455299999999999727e+01,3.870856692913385733e-03
8.771999999999999362e-05,8.434299999999999867e-06,1.153499999999999984e-04,8.176303330000000642e+02,1.416100000000000171e-02,6.606600000000000250e+01,4.209279527559055267e-03
9.212000000000000570e-05,-7.657600000000001019e-07,1.272199999999999915e-04,8.330747112999999899e+02,1.696599999999999844e-02,6.731399999999999295e+01,5.038809448818897842e-03
9.651999999999999068e-05,9.967699999999999450e-06,1.588600000000000071e-04,8.461585951000000705e+02,2.037700000000000275e-02,6.837199999999999989e+01,5.861901574803150480e-03
1.009200000000000028e-04,8.434299999999999867e-06,1.825899999999999984e-04,8.597820205000000442e+02,2.319399999999999934e-02,6.947199999999999420e+01,6.856523622047244228e-03
1.053199999999999877e-04,5.367600000000000074e-06,2.181899999999999964e-04,8.732255987000000914e+02,2.684700000000000281e-02,7.056000000000000227e+01,8.378834645669290537e-03
1.097199999999999998e-04,3.834299999999999864e-06,2.557600000000000043e-04,8.874110466000000770e+02,3.114700000000000107e-02,7.170600000000000307e+01,9.918334645669291474e-03
1.141199999999999984e-04,6.901000000000000504e-06,2.775100000000000179e-04,9.017538607999999840e+02,3.633000000000000118e-02,7.286399999999999011e+01,1.065389763779527564e-02
1.185199999999999969e-04,8.434299999999999867e-06,3.210199999999999859e-04,9.158943468999999595e+02,4.033300000000000080e-02,7.400700000000000500e+01,1.230652362204724508e-02
1.229199999999999954e-04,-3.832500000000000152e-06,3.605699999999999986e-04,9.312488015999999789e+02,4.557200000000000140e-02,7.524699999999999989e+01,1.434655511811023729e-02
1.273199999999999939e-04,1.610100000000000051e-05,3.981500000000000013e-04,9.462885237000000416e+02,4.959299999999999820e-02,7.646200000000000330e+01,1.504129921259842427e-02
1.317199999999999925e-04,1.456800000000000011e-05,4.337400000000000044e-04,9.607437424000000874e+02,5.500599999999999240e-02,7.763100000000000023e+01,1.650283464566928981e-02
1.361199999999999910e-04,1.456800000000000011e-05,4.950500000000000256e-04,9.740973970000000008e+02,6.023799999999999988e-02,7.870999999999999375e+01,1.891661417322834660e-02
1.405200000000000166e-04,8.434299999999999867e-06,5.385599999999999936e-04,9.871138380999999526e+02,6.579600000000000726e-02,7.976200000000000045e+01,2.087109055118110262e-02
1.449199999999999881e-04,5.367600000000000074e-06,5.761300000000000015e-04,9.989387915000000930e+02,7.092299999999999993e-02,8.071699999999999875e+01,2.247096062992125914e-02
1.493199999999999866e-04,1.303400000000000091e-05,6.354600000000000179e-04,1.010538935900000070e+03,7.615199999999999747e-02,8.165399999999999636e+01,2.450496062992126023e-02
1.537199999999999851e-04,9.967699999999999450e-06,6.888499999999999658e-04,1.021622019599999931e+03,8.220399999999999929e-02,8.254999999999999716e+01,2.672764960629921485e-02
1.581200000000000108e-04,2.683499999999999972e-05,7.382899999999999532e-04,1.032750065100000029e+03,8.788100000000000078e-02,8.344899999999999807e+01,2.801003937007873895e-02
1.625200000000000093e-04,8.434299999999999867e-06,7.817999999999999212e-04,1.043046317300000055e+03,9.389500000000000624e-02,8.428200000000001069e+01,3.044746850393700507e-02
1.713199999999999792e-04,1.610100000000000051e-05,8.727700000000000345e-04,1.062717104800000016e+03,1.049299999999999955e-01,8.587100000000000932e+01,3.372712598425196828e-02
1.757199999999999778e-04,1.610100000000000051e-05,9.182500000000000124e-04,1.072249006400000098e+03,1.097900000000000126e-01,8.664200000000001012e+01,3.551767716535433189e-02
1.801200000000000034e-04,3.143499999999999973e-05,9.676899999999999998e-04,1.080297168599999850e+03,1.153099999999999958e-01,8.729200000000000159e+01,3.686043307086614429e-02
1.845200000000000019e-04,2.223499999999999972e-05,1.009200000000000028e-03,1.088907353300000068e+03,1.208000000000000046e-01,8.798700000000000898e+01,3.885688976377953130e-02
1.889199999999999734e-04,1.916800000000000012e-05,1.056700000000000044e-03,1.097742347000000109e+03,1.265099999999999836e-01,8.870100000000000762e+01,4.084771653543307207e-02
1.933199999999999719e-04,2.070100000000000051e-05,1.100199999999999963e-03,1.105902913699999999e+03,1.312900000000000178e-01,8.936100000000000421e+01,4.249996062992126428e-02
1.977199999999999975e-04,3.910099999999999714e-05,1.155599999999999900e-03,1.113501457900000105e+03,1.363900000000000112e-01,8.997399999999998954e+01,4.395665354330708513e-02
2.021199999999999961e-04,2.376800000000000351e-05,1.202999999999999859e-03,1.121684505500000114e+03,1.423000000000000098e-01,9.063500000000000512e+01,4.642645669291338428e-02
2.065199999999999946e-04,3.143499999999999973e-05,1.244600000000000003e-03,1.129305530599999884e+03,1.476099999999999912e-01,9.125200000000000955e+01,4.776240157480315246e-02
2.109199999999999660e-04,1.916800000000000012e-05,1.298000000000000109e-03,1.136409495000000106e+03,1.540099999999999802e-01,9.182500000000000284e+01,5.034771653543308051e-02
2.153199999999999917e-04,2.223499999999999972e-05,1.343400000000000019e-03,1.143356093099999953e+03,1.584299999999999875e-01,9.238600000000000989e+01,5.201437007874015750e-02
2.197199999999999902e-04,2.683499999999999972e-05,1.386900000000000155e-03,1.150145324900000105e+03,1.638900000000000079e-01,9.293600000000000705e+01,5.354586614173229009e-02
2.241199999999999887e-04,2.376800000000000351e-05,1.430400000000000074e-03,1.156237648799999988e+03,1.691000000000000003e-01,9.342799999999999727e+01,5.537921259842520233e-02
2.285199999999999872e-04,3.143499999999999973e-05,1.479900000000000139e-03,1.162847033400000100e+03,1.752200000000000146e-01,9.396200000000000330e+01,5.702618110236221116e-02
2.329199999999999858e-04,1.610100000000000051e-05,1.527400000000000155e-03,1.168624624700000140e+03,1.806999999999999995e-01,9.442799999999999727e+01,5.949996062992127244e-02
2.373199999999999843e-04,2.836800000000000351e-05,1.580699999999999987e-03,1.173930117099999961e+03,1.854699999999999960e-01,9.485799999999998988e+01,6.111543307086614307e-02
2.417199999999999828e-04,3.143499999999999973e-05,1.634099999999999659e-03,1.179505380300000070e+03,1.911899999999999988e-01,9.530700000000000216e+01,6.309704724409447019e-02
2.461200000000000085e-04,2.070100000000000051e-05,1.671699999999999922e-03,1.184001560299999937e+03,1.962900000000000200e-01,9.567100000000000648e+01,6.499996062992126344e-02
2.505200000000000070e-04,2.990100000000000052e-05,1.719199999999999938e-03,1.188700068400000191e+03,2.014700000000000102e-01,9.604999999999999716e+01,6.650783464566929759e-02
2.549199999999999513e-04,3.603500000000000312e-05,1.768599999999999946e-03,1.192724149500000067e+03,2.069800000000000251e-01,9.637600000000000477e+01,6.821122047244095044e-02
2.593200000000000041e-04,4.063499999999999973e-05,1.808200000000000042e-03,1.197400176699999975e+03,2.122699999999999865e-01,9.675299999999998590e+01,6.958917322834645702e-02
2.637200000000000026e-04,3.296800000000000013e-05,1.869500000000000068e-03,1.201019601599999987e+03,2.180300000000000293e-01,9.704700000000001125e+01,7.230440944881889875e-02
2.681200000000000011e-04,4.063499999999999973e-05,1.903099999999999800e-03,1.204661507400000119e+03,2.230599999999999805e-01,9.734100000000000819e+01,7.332539370078738905e-02
2.725199999999999454e-04,4.063499999999999973e-05,1.956500000000000340e-03,1.208865435700000035e+03,2.285699999999999954e-01,9.767900000000000205e+01,7.542775590551183129e-02
2.769199999999999982e-04,2.530100000000000052e-05,2.003900000000000299e-03,1.211967799900000045e+03,2.350599999999999912e-01,9.793000000000000682e+01,7.789759842519686228e-02
2.813199999999999967e-04,4.676800000000000352e-05,2.055400000000000196e-03,1.215092644999999948e+03,2.406999999999999973e-01,9.818399999999999750e+01,7.908000000000001140e-02
2.857199999999999952e-04,4.216800000000000013e-05,2.108800000000000084e-03,1.218846955299999991e+03,2.461800000000000099e-01,9.848600000000000421e+01,8.136346456692913898e-02
2.901199999999999938e-04,4.983499999999999974e-05,2.164099999999999965e-03,1.222713670099999945e+03,2.522400000000000198e-01,9.879899999999999238e+01,8.323877952755906473e-02
2.945199999999999923e-04,4.830100000000000392e-05,2.211599999999999764e-03,1.225231530900000052e+03,2.582900000000000196e-01,9.900299999999998590e+01,8.516925196850391733e-02
2.989199999999999908e-04,5.290199999999999596e-05,2.262999999999999821e-03,1.228963360299999977e+03,2.635500000000000065e-01,9.930299999999999727e+01,8.701173228346456567e-02
3.033199999999999894e-04,4.370100000000000053e-05,2.320400000000000240e-03,1.231750991900000145e+03,2.701899999999999857e-01,9.952799999999999159e+01,8.963381889763780142e-02
3.077199999999999879e-04,3.756800000000000352e-05,2.365799999999999934e-03,1.234381257200000164e+03,2.756899999999999906e-01,9.974099999999999966e+01,9.166267716535432541e-02
3.165199999999999850e-04,4.063499999999999973e-05,2.462699999999999959e-03,1.238450300100000049e+03,2.868399999999999839e-01,1.000699999999999932e+02,9.535688976377953985e-02
3.209199999999999835e-04,2.836800000000000351e-05,2.524100000000000042e-03,1.240293733900000234e+03,2.925099999999999922e-01,1.002199999999999989e+02,9.825716535433071108e-02
3.253199999999999820e-04,5.596800000000000353e-05,2.569500000000000169e-03,1.241642587900000080e+03,2.991800000000000015e-01,1.003299999999999983e+02,9.895795275590552054e-02
3.297200000000000348e-04,5.596800000000000353e-05,2.621000000000000066e-03,1.242789113799999996e+03,3.039399999999999880e-01,1.004200000000000017e+02,1.009855118110236233e-01
3.341199999999999791e-04,6.670199999999999936e-05,2.678300000000000212e-03,1.243598426200000176e+03,3.106800000000000117e-01,1.004899999999999949e+02,1.028188188976378037e-01
3.385199999999999776e-04,6.056800000000000015e-05,2.725800000000000445e-03,1.244520143100000041e+03,3.172099999999999920e-01,1.005600000000000023e+02,1.049303937007874249e-01
3.429199999999999761e-04,5.903499999999999975e-05,2.775199999999999802e-03,1.245014722900000152e+03,3.227099999999999969e-01,1.005999999999999943e+02,1.069356299212598504e-01
3.473199999999999747e-04,5.136800000000000014e-05,2.824600000000000027e-03,1.245868997099999888e+03,3.288800000000000057e-01,1.006700000000000017e+02,1.091823622047244091e-01
3.517200000000000274e-04,6.823499999999999976e-05,2.877999999999999916e-03,1.245981401600000027e+03,3.352199999999999624e-01,1.006800000000000068e+02,1.106206692913385831e-01
3.561199999999999717e-04,5.596800000000000353e-05,2.931399999999999804e-03,1.246003882500000145e+03,3.411099999999999688e-01,1.006800000000000068e+02,1.132059842519684972e-01
3.604999999999999806e-04,6.056800000000000015e-05,2.990800000000000056e-03,1.245936439800000016e+03,3.481199999999999850e-01,1.006800000000000068e+02,1.153634645669291414e-01
3.648999999999999791e-04,8.050199999999999598e-05,3.048099999999999768e-03,1.244879837500000122e+03,3.556799999999999962e-01,1.005900000000000034e+02,1.168345669291338540e-01
3.692999999999999777e-04,4.983499999999999974e-05,3.089600000000000072e-03,1.243710830700000088e+03,3.649199999999999666e-01,1.005000000000000000e+02,1.196757874015748208e-01
3.736999999999999762e-04,6.670199999999999936e-05,3.152900000000000147e-03,1.242946480099999917e+03,3.724399999999999933e-01,1.004300000000000068e+02,1.215038582677165357e-01
3.781000000000000289e-04,5.750199999999999935e-05,3.198400000000000114e-03,1.241687549700000091e+03,3.802599999999999869e-01,1.003299999999999983e+02,1.236574015748031496e-01
3.824999999999999733e-04,6.976800000000000015e-05,3.253800000000000268e-03,1.240203810299999986e+03,3.889699999999999824e-01,1.002099999999999937e+02,1.253555905511811175e-01
3.868999999999999718e-04,6.823499999999999976e-05,3.311099999999999547e-03,1.238225491099999999e+03,3.971999999999999975e-01,1.000499999999999972e+02,1.276718503937007698e-01
3.912999999999999703e-04,5.443500000000000313e-05,3.366499999999999701e-03,1.235527783100000079e+03,4.081199999999999828e-01,9.983400000000000318e+01,1.303962598425196795e-01
3.956999999999999689e-04,7.743500000000000654e-05,3.396199999999999827e-03,1.231638587400000233e+03,4.113300000000000289e-01,9.951999999999999602e+01,1.306600393700787510e-01
4.001000000000000216e-04,7.283500000000000315e-05,3.467399999999999823e-03,1.228243971500000043e+03,4.208300000000000374e-01,9.924600000000000932e+01,1.336442913385826881e-01
4.044999999999999659e-04,8.510200000000001292e-05,3.512799999999999950e-03,1.223860196000000087e+03,4.300899999999999723e-01,9.889200000000001012e+01,1.349487401574803180e-01
4.088999999999999644e-04,8.816900000000000236e-05,3.576099999999999592e-03,1.219431458700000121e+03,4.372100000000000430e-01,9.853399999999999181e+01,1.373201181102362001e-01
4.133000000000000172e-04,8.356899999999999897e-05,3.625600000000000090e-03,1.213653867400000081e+03,4.461199999999999610e-01,9.806700000000000728e+01,1.394500393700787433e-01
4.176999999999999615e-04,6.976800000000000015e-05,3.680899999999999537e-03,1.207066963700000088e+03,4.558499999999999774e-01,9.753499999999999659e+01,1.421705511811023614e-01
4.221000000000000143e-04,7.896800000000000694e-05,3.740299999999999788e-03,1.197962199199999986e+03,4.624699999999999922e-01,9.679799999999998761e+01,1.441469291338582648e-01
4.264999999999999586e-04,9.123500000000000316e-05,3.787699999999999748e-03,1.187778351500000099e+03,4.707899999999999863e-01,9.597700000000000387e+01,1.455301181102362229e-01
4.308999999999999571e-04,8.970200000000000276e-05,3.850999999999999823e-03,1.176335573400000158e+03,4.790800000000000058e-01,9.505100000000000193e+01,1.480825984251968319e-01
4.353000000000000098e-04,8.356899999999999897e-05,3.908400000000000242e-03,1.161205927700000075e+03,4.886300000000000088e-01,9.382799999999998875e+01,1.505838976377952831e-01
4.396999999999999542e-04,8.203499999999999638e-05,3.963699999999999689e-03,1.142816551500000060e+03,4.971300000000000163e-01,9.234299999999998931e+01,1.528214566929133877e-01
4.441000000000000069e-04,8.356899999999999897e-05,4.011199999999999488e-03,1.122156604400000106e+03,5.062699999999999978e-01,9.067499999999999716e+01,1.546311417322834281e-01
4.485000000000000054e-04,1.050399999999999972e-04,4.076500000000000262e-03,1.098214445900000101e+03,5.127699999999999481e-01,8.873999999999999488e+01,1.563566929133858585e-01
4.528999999999999498e-04,9.276899999999999220e-05,4.123899999999999788e-03,1.072293968200000108e+03,5.227500000000000480e-01,8.664499999999999602e+01,1.587059448818897434e-01
4.573000000000000025e-04,9.583500000000000655e-05,4.181300000000000641e-03,1.041989714999999933e+03,5.308800000000000185e-01,8.419499999999999318e+01,1.608450787401575210e-01
4.616999999999999468e-04,9.890200000000000955e-05,4.242600000000000017e-03,1.008178441400000111e+03,5.399399999999999755e-01,8.146399999999999864e+01,1.631377165354331027e-01
4.630400000000000119e-04,9.890200000000000955e-05,4.246500000000000274e-03,9.970728768000000173e+02,5.420300000000000118e-01,8.056600000000000250e+01,1.632912598425197148e-01

File: documentation/advanced_examples/304L_viscoplastic_calibration/ductile_failure_small_tension_data/cleaned_SRI_1800s_28_Ring4_08.csv
{'temperature':534.67, 'engineering_strain_rate':1800 }
time, transmitted displacement, incident displacement, load, engineering_strain, engineering_stress, displacement
1.135999999999999966e-05,-1.230400000000000112e-06,3.409800000000000371e-06,1.004761344599999973e+01,-1.299899999999999938e-04,8.108699999999999797e-01,1.826850393700787608e-04
2.183999999999999757e-05,3.029899999999999887e-07,1.432200000000000026e-06,5.265701207000000039e+01,2.189399999999999875e-04,4.249600000000000044e+00,4.445708661417322914e-05
2.987999999999999852e-05,-5.830399999999999269e-06,3.409800000000000371e-06,1.422074291300000084e+02,-1.984499999999999990e-04,1.147599999999999909e+01,3.637874015748031602e-04
3.897999999999999610e-05,3.029899999999999887e-07,7.364900000000000416e-06,3.398887271000000396e+02,8.866899999999999825e-04,2.742999999999999972e+01,2.780279527559055552e-04
4.377999999999999757e-05,6.436399999999999904e-06,9.342500000000000760e-06,4.753811114000000089e+02,1.250599999999999932e-03,3.836500000000000199e+01,1.144133858267716857e-04
4.875999999999999394e-05,7.969700000000000961e-06,2.516300000000000286e-05,6.075463224999999738e+02,1.071299999999999857e-03,4.903100000000000591e+01,6.769015748031497826e-04
5.347999999999999618e-05,7.969700000000000961e-06,3.702900000000000072e-05,6.864542814999999791e+02,2.540900000000000450e-03,5.539800000000000324e+01,1.144066929133858400e-03
5.788000000000000149e-05,-2.763699999999999899e-06,4.098399999999999927e-05,7.082382736000000705e+02,3.621599999999999993e-03,5.715600000000000591e+01,1.722350393700787562e-03
6.389999999999999467e-05,1.563600000000000073e-05,3.900599999999999890e-05,7.092274332000000641e+02,4.497000000000000129e-03,5.723600000000000421e+01,9.200787401574802909e-04
6.829999999999999320e-05,6.436399999999999904e-06,6.867000000000000491e-05,7.166011684000000059e+02,6.985600000000000663e-03,5.783100000000000307e+01,2.450141732283464633e-03
7.270000000000000529e-05,1.563600000000000073e-05,6.471500000000000635e-05,7.227834159000000227e+02,8.421899999999999525e-03,5.832999999999999829e+01,1.932244094488189470e-03
7.709999999999999026e-05,1.256999999999999993e-05,8.646799999999998595e-05,7.286284498999999641e+02,9.982799999999998272e-03,5.880100000000000193e+01,2.909370078740157288e-03
8.150000000000000235e-05,1.836299999999999893e-06,1.062399999999999993e-04,7.450170259999999871e+02,1.252200000000000014e-02,6.012399999999999523e+01,4.110381889763779772e-03
8.590000000000000088e-05,-2.763699999999999899e-06,1.240400000000000118e-04,7.650250270000000228e+02,1.581600000000000020e-02,6.173799999999999955e+01,4.992271653543307527e-03
9.029999999999999941e-05,1.103599999999999903e-05,1.477700000000000031e-04,7.802895581000000220e+02,1.853799999999999892e-02,6.296999999999999886e+01,5.383228346456693514e-03
9.469999999999999794e-05,1.716999999999999993e-05,1.734799999999999992e-04,7.955765701000000263e+02,2.109499999999999917e-02,6.420399999999999352e+01,6.153937007874015624e-03
9.909999999999999647e-05,1.870300000000000033e-05,2.051199999999999877e-04,8.119201844000000392e+02,2.574500000000000052e-02,6.552299999999999613e+01,7.339251968503936532e-03
1.034999999999999950e-04,1.563600000000000073e-05,2.347899999999999933e-04,8.286234931000000188e+02,3.011899999999999994e-02,6.687100000000000932e+01,8.628110236220473336e-03
1.079000000000000071e-04,2.330300000000000034e-05,2.585199999999999846e-04,8.450795119000000568e+02,3.343399999999999844e-02,6.819899999999999807e+01,9.260511811023622308e-03
1.122999999999999921e-04,2.330300000000000034e-05,3.079600000000000263e-04,8.609735082000000830e+02,3.782400000000000345e-02,6.948300000000000409e+01,1.120696850393700789e-02
1.167000000000000041e-04,1.103599999999999903e-05,3.534400000000000042e-04,8.793628843999999845e+02,4.351299999999999613e-02,7.096500000000000341e+01,1.348047244094488159e-02
1.210999999999999891e-04,7.969700000000000961e-06,3.949700000000000216e-04,8.960212312999999540e+02,4.873999999999999860e-02,7.231000000000000227e+01,1.523623228346456839e-02
1.254999999999999877e-04,2.483699999999999954e-05,4.325500000000000243e-04,9.109485488999999916e+02,5.275499999999999634e-02,7.351600000000000534e+01,1.605169291338582813e-02
1.299000000000000133e-04,2.023699999999999954e-05,4.740799999999999875e-04,9.258983474000001479e+02,5.884199999999999847e-02,7.472199999999999420e+01,1.786783464566929144e-02
1.343000000000000118e-04,3.369700000000000111e-06,5.254899999999999849e-04,9.394768109999999979e+02,6.397400000000000309e-02,7.581699999999999307e+01,2.055591732283464437e-02
1.386999999999999832e-04,3.097000000000000333e-05,5.749299999999999723e-04,9.531901599999999917e+02,6.845800000000000496e-02,7.692399999999999238e+01,2.141574803149606451e-02
1.430999999999999818e-04,2.176999999999999994e-05,6.184400000000000487e-04,9.660267539000001307e+02,7.471400000000000263e-02,7.795999999999999375e+01,2.349094488188976926e-02
1.474999999999999803e-04,2.943699999999999954e-05,6.757900000000000061e-04,9.777842645999999149e+02,8.108999999999999542e-02,7.890899999999999181e+01,2.544696850393701054e-02
1.519000000000000059e-04,2.636999999999999994e-05,7.153399999999999646e-04,9.903735685999999987e+02,8.485299999999999787e-02,7.992399999999999238e+01,2.712480314960629899e-02
1.563000000000000045e-04,3.403699999999999955e-05,7.568699999999999820e-04,1.001591537700000117e+03,9.076700000000000046e-02,8.082999999999999829e+01,2.845799212598425221e-02
1.606999999999999759e-04,3.097000000000000333e-05,8.023600000000000090e-04,1.012764544999999998e+03,9.636100000000000221e-02,8.173199999999999932e+01,3.036968503937008054e-02
1.650999999999999744e-04,2.636999999999999994e-05,8.597099999999999664e-04,1.022925911799999994e+03,1.015799999999999897e-01,8.255200000000000671e+01,3.280866141732283886e-02
1.738999999999999986e-04,2.483699999999999954e-05,9.546300000000000402e-04,1.041157921700000088e+03,1.133599999999999886e-01,8.402299999999999613e+01,3.660602362204724847e-02
1.782999999999999971e-04,2.943699999999999954e-05,9.981400000000000081e-04,1.049925472700000000e+03,1.184000000000000052e-01,8.473100000000000875e+01,3.813791338582677576e-02
1.826999999999999685e-04,3.710300000000000035e-05,1.037700000000000124e-03,1.059300007999999934e+03,1.231700000000000017e-01,8.548700000000000898e+01,3.939358267716536188e-02
1.870999999999999942e-04,3.863699999999999616e-05,1.085199999999999923e-03,1.068314848900000015e+03,1.286899999999999988e-01,8.621500000000000341e+01,4.120326771653542997e-02
1.914999999999999927e-04,2.943699999999999954e-05,1.136599999999999980e-03,1.077262247099999968e+03,1.340699999999999947e-01,8.693700000000001182e+01,4.358909448818897719e-02
1.958999999999999912e-04,4.017000000000000334e-05,1.188000000000000037e-03,1.085917393599999969e+03,1.389400000000000079e-01,8.763500000000000512e+01,4.519015748031496305e-02
2.002999999999999898e-04,3.250300000000000373e-05,1.237400000000000045e-03,1.094842310900000030e+03,1.439799999999999969e-01,8.835500000000000398e+01,4.743688976377953559e-02
2.046999999999999883e-04,4.630399999999999577e-05,1.273000000000000043e-03,1.102912954000000127e+03,1.488400000000000001e-01,8.900700000000000500e+01,4.829511811023622092e-02
2.090999999999999868e-04,3.710300000000000035e-05,1.324400000000000100e-03,1.110489017300000114e+03,1.548200000000000132e-01,8.961899999999999977e+01,5.068098425196851387e-02
2.134999999999999854e-04,3.863699999999999616e-05,1.369900000000000067e-03,1.118110042400000111e+03,1.597900000000000154e-01,9.023399999999999466e+01,5.241192913385827462e-02
2.178999999999999839e-04,3.556999999999999995e-05,1.423299999999999956e-03,1.125776029299999891e+03,1.659499999999999864e-01,9.085200000000000387e+01,5.463503937007874178e-02
2.223000000000000095e-04,3.863699999999999616e-05,1.460900000000000219e-03,1.132700146500000074e+03,1.707500000000000129e-01,9.141100000000000136e+01,5.599460629921260840e-02
2.266999999999999810e-04,4.476999999999999995e-05,1.512299999999999842e-03,1.138949836700000105e+03,1.749199999999999922e-01,9.191500000000000625e+01,5.777677165354330041e-02
2.310999999999999795e-04,4.476999999999999995e-05,1.551899999999999938e-03,1.145649144900000238e+03,1.791800000000000059e-01,9.245700000000000784e+01,5.933582677165354091e-02
2.354999999999999780e-04,5.396999999999999996e-05,1.599300000000000114e-03,1.151134484500000099e+03,1.852199999999999958e-01,9.289900000000000091e+01,6.083976377952756559e-02
2.399000000000000036e-04,5.243699999999999956e-05,1.644800000000000081e-03,1.156035320700000057e+03,1.898400000000000087e-01,9.329500000000000171e+01,6.269145669291338596e-02
2.442999999999999751e-04,5.857000000000000335e-05,1.694200000000000090e-03,1.161160965900000065e+03,1.947000000000000119e-01,9.370700000000000784e+01,6.439488188976379146e-02
2.486999999999999736e-04,3.710300000000000035e-05,1.731799999999999702e-03,1.166421496500000103e+03,2.011300000000000032e-01,9.413299999999999557e+01,6.672035433070865051e-02
2.530999999999999721e-04,4.630399999999999577e-05,1.773400000000000280e-03,1.170288211300000057e+03,2.061499999999999999e-01,9.444400000000000261e+01,6.799590551181103337e-02
2.574999999999999707e-04,4.630399999999999577e-05,1.826699999999999895e-03,1.175234009300000025e+03,2.107099999999999806e-01,9.484399999999999409e+01,7.009433070866141757e-02
2.618999999999999692e-04,4.937000000000000335e-05,1.862300000000000110e-03,1.179505380300000070e+03,2.158599999999999963e-01,9.518799999999998818e+01,7.137519685039370176e-02
2.663000000000000219e-04,4.630399999999999577e-05,1.919699999999999879e-03,1.184001560299999937e+03,2.212300000000000100e-01,9.555100000000000193e+01,7.375574803149605174e-02
2.706999999999999663e-04,5.857000000000000335e-05,1.975099999999999599e-03,1.187463618900000029e+03,2.264800000000000146e-01,9.583100000000000307e+01,7.545393700787400570e-02
2.751000000000000190e-04,6.163699999999999279e-05,2.010699999999999814e-03,1.190835753900000100e+03,2.321199999999999930e-01,9.610299999999999443e+01,7.673476377952755112e-02
2.794999999999999633e-04,4.476999999999999995e-05,2.066000000000000128e-03,1.194567583300000024e+03,2.376999999999999946e-01,9.640299999999999159e+01,7.957598425196851788e-02
2.838999999999999618e-04,6.776999999999999658e-05,2.115500000000000193e-03,1.197894756500000085e+03,2.429099999999999870e-01,9.667100000000000648e+01,8.061929133858268537e-02
2.883000000000000146e-04,5.703699999999999618e-05,2.170800000000000073e-03,1.201581624099999999e+03,2.496400000000000008e-01,9.696899999999999409e+01,8.321901574803150514e-02
2.926999999999999589e-04,5.703699999999999618e-05,2.224199999999999528e-03,1.204459179299999960e+03,2.549500000000000099e-01,9.720200000000001239e+01,8.532137795275589187e-02
2.971000000000000116e-04,7.236999999999999998e-05,2.271699999999999761e-03,1.207246810900000128e+03,2.603800000000000003e-01,9.742700000000000671e+01,8.658779527559054556e-02
3.015000000000000102e-04,6.930399999999999918e-05,2.323099999999999818e-03,1.210911197599999923e+03,2.663900000000000157e-01,9.772200000000000841e+01,8.873212598425196662e-02
3.058999999999999545e-04,6.930399999999999918e-05,2.366599999999999954e-03,1.213631386499999962e+03,2.716300000000000381e-01,9.794299999999999784e+01,9.044472440944881231e-02
3.103000000000000072e-04,7.083699999999999958e-05,2.418000000000000010e-03,1.216036842799999931e+03,2.766399999999999970e-01,9.813600000000000989e+01,9.240799212598425905e-02
3.191000000000000043e-04,6.930399999999999918e-05,2.524800000000000221e-03,1.220600465500000155e+03,2.903199999999999670e-01,9.850399999999999068e+01,9.667307086614174150e-02
3.235000000000000028e-04,6.470399999999999578e-05,2.578199999999999676e-03,1.222353975700000092e+03,2.951500000000000234e-01,9.864600000000000080e+01,9.895653543307085520e-02
3.278999999999999472e-04,7.697100000000000556e-05,2.629599999999999733e-03,1.223388097099999868e+03,3.010700000000000043e-01,9.873000000000000398e+01,1.004972047244094419e-01
3.322999999999999999e-04,7.083699999999999958e-05,2.694900000000000073e-03,1.224984241000000111e+03,3.083099999999999730e-01,9.885799999999998988e+01,1.033095669291338725e-01
3.366999999999999984e-04,6.776999999999999658e-05,2.736399999999999944e-03,1.225816034299999956e+03,3.141900000000000248e-01,9.892600000000000193e+01,1.050641732283464636e-01
3.410999999999999970e-04,8.770399999999999919e-05,2.783900000000000177e-03,1.226400537700000086e+03,3.196599999999999997e-01,9.897299999999999898e+01,1.061494488188976515e-01
3.454999999999999955e-04,7.850399999999999241e-05,2.843199999999999721e-03,1.227592025400000239e+03,3.259599999999999720e-01,9.906799999999999784e+01,1.088462992125984186e-01
3.498999999999999398e-04,7.543700000000000297e-05,2.900600000000000140e-03,1.227367216400000189e+03,3.316999999999999948e-01,9.905100000000000193e+01,1.112268897637795489e-01
3.542799999999999487e-04,8.003699999999999281e-05,2.951999999999999763e-03,1.227771872600000052e+03,3.377999999999999892e-01,9.908400000000000318e+01,1.130694094488188944e-01
3.586800000000000014e-04,7.543700000000000297e-05,3.001399999999999988e-03,1.226940079299999979e+03,3.455500000000000238e-01,9.901700000000001012e+01,1.151953937007874074e-01
3.630799999999999457e-04,8.617099999999999879e-05,3.048900000000000221e-03,1.226895117499999969e+03,3.533499999999999974e-01,9.901299999999999102e+01,1.166428740157480493e-01
3.674799999999999985e-04,7.543700000000000297e-05,3.104300000000000375e-03,1.225771072499999946e+03,3.627299999999999969e-01,9.892100000000000648e+01,1.192465748031496381e-01
3.718799999999999970e-04,8.463700000000000975e-05,3.157699999999999830e-03,1.224691989299999932e+03,3.695900000000000296e-01,9.883499999999999375e+01,1.209867322834645709e-01
3.762799999999999413e-04,9.230400000000000258e-05,3.205100000000000223e-03,1.223455539799999997e+03,3.748000000000000220e-01,9.873499999999999943e+01,1.225510236220472560e-01
3.806799999999999941e-04,8.003699999999999281e-05,3.256499999999999846e-03,1.221746991400000070e+03,3.860099999999999643e-01,9.859700000000000841e+01,1.250575984251968420e-01
3.850799999999999926e-04,7.850399999999999241e-05,3.307999999999999743e-03,1.219611305900000161e+03,3.933800000000000074e-01,9.842600000000000193e+01,1.271455118110236260e-01
3.894799999999999911e-04,9.230400000000000258e-05,3.357399999999999968e-03,1.217340734999999995e+03,4.006000000000000116e-01,9.824099999999999966e+01,1.285470866141732171e-01
3.938799999999999897e-04,8.463700000000000975e-05,3.412800000000000122e-03,1.214103485400000181e+03,4.105500000000000260e-01,9.798000000000000398e+01,1.310300393700787602e-01
3.982799999999999340e-04,8.157100000000000895e-05,3.478000000000000189e-03,1.211225930199999993e+03,4.189600000000000546e-01,9.774799999999999045e+01,1.337176771653543483e-01
4.026799999999999867e-04,8.923700000000001314e-05,3.519599999999999899e-03,1.206932078300000057e+03,4.252699999999999814e-01,9.740200000000000102e+01,1.350536614173228345e-01
4.070799999999999853e-04,8.770399999999999919e-05,3.574900000000000213e-03,1.202256051099999922e+03,4.346899999999999653e-01,9.702400000000000091e+01,1.372911811023622142e-01
4.114799999999999838e-04,9.077100000000000218e-05,3.636199999999999589e-03,1.195871475500000088e+03,4.420800000000000285e-01,9.650900000000000034e+01,1.395838188976377958e-01
4.158799999999999823e-04,9.230400000000000258e-05,3.681699999999999990e-03,1.189666747100000066e+03,4.504000000000000226e-01,9.600799999999999557e+01,1.413148031496062884e-01
4.202799999999999266e-04,8.463700000000000975e-05,3.731199999999999621e-03,1.181843393900000137e+03,4.585600000000000231e-01,9.537600000000000477e+01,1.435654724409448912e-01
4.246799999999999794e-04,9.997100000000000897e-05,3.796399999999999688e-03,1.172806072099999938e+03,4.673800000000000177e-01,9.464799999999999613e+01,1.455287007874015714e-01
4.290799999999999779e-04,1.014999999999999870e-04,3.847800000000000178e-03,1.161026080500000035e+03,4.750600000000000378e-01,9.369799999999999329e+01,1.474921259842519872e-01
4.334799999999999764e-04,8.770399999999999919e-05,3.899300000000000075e-03,1.148571661900000208e+03,4.854699999999999571e-01,9.269299999999999784e+01,1.500628346456693019e-01
4.378799999999999750e-04,9.843700000000000637e-05,3.956600000000000221e-03,1.133082321800000045e+03,4.924300000000000344e-01,9.144200000000000728e+01,1.518961811023622210e-01
4.422799999999999735e-04,9.537100000000000557e-05,4.017900000000000464e-03,1.114850311900000179e+03,5.007300000000000084e-01,8.996999999999999886e+01,1.544302755905511970e-01
4.466799999999999720e-04,9.077100000000000218e-05,4.069300000000000521e-03,1.094887272700000040e+03,5.111499999999999932e-01,8.835999999999999943e+01,1.566350000000000242e-01
4.510799999999999706e-04,9.843700000000000637e-05,4.126699999999999639e-03,1.072473815400000149e+03,5.195499999999999563e-01,8.654999999999999716e+01,1.585930314960629917e-01
4.554800000000000233e-04,1.137700000000000034e-04,4.172200000000000041e-03,1.047767306299999973e+03,5.262299999999999756e-01,8.455599999999999739e+01,1.597807086614173311e-01
4.598799999999999676e-04,1.060999999999999904e-04,4.227499999999999487e-03,1.020003394800000024e+03,5.346199999999999841e-01,8.231499999999999773e+01,1.622598425196850325e-01
4.642799999999999662e-04,1.060999999999999904e-04,4.277000000000000419e-03,9.879006695999999010e+02,5.427199999999999802e-01,7.972599999999999909e+01,1.642086614173228765e-01
4.649999999999999728e-04,1.183699999999999932e-04,4.290799999999999996e-03,9.824378109000001587e+02,5.433899999999999286e-01,7.928399999999999181e+01,1.642688976377952859e-01
