Repository: sandialabs/matcal

304L annealed bar viscoplastic calibrations
###########################################
In this calibration example, we will calibrate 
a plasticity model using a rate dependent von Mises yield surface with 
Voce hardening :cite:p:`voce1948relationship`
to the Ductile Failure data for 304L bar material :cite:p:`laser_weld_paper`.
The experimental data set
used for this calibration 
was purposefully taken such that this viscoplastic
behavior
would be characterized. 

This example has been broken into six steps:

#. Experimental data analysis to aid in model form choice. 
   :ref:`304L bar data analysis`
#. Initial guess estimation for the plasticity parameters 
   using MatFit.

File: documentation/advanced_examples/304L_viscoplastic_calibration/ductile_failure_small_tension_data/cleaned_SRI_1800s_29_Ring2_CC_05.csv
{'temperature':534.67, 'engineering_strain_rate':1800 }
time, transmitted displacement, incident displacement, load, engineering_strain, engineering_stress, displacement
1.877999999999999976e-05,3.815899999999999329e-06,6.472599999999999659e-06,3.042340197000000401e+01,-4.275500000000000112e-04,2.455200000000000049e+00,1.045944881889763946e-04
3.176000000000000085e-05,-3.850899999999999840e-06,6.472599999999999659e-06,1.580879368900000088e+02,1.752700000000000007e-05,1.275799999999999912e+01,4.064370078740157824e-04
3.957999999999999713e-05,6.882599999999999969e-06,2.031599999999999997e-05,3.293901468000000250e+02,2.104899999999999989e-04,2.658300000000000196e+01,5.288740157480314921e-04
4.520000000000000092e-05,2.282500000000000169e-06,1.240500000000000066e-05,4.890270177000000444e+02,7.007899999999999633e-04,3.946600000000000108e+01,3.985236220472440833e-04
5.069999999999999908e-05,1.148300000000000000e-05,2.229300000000000154e-05,6.345234024999999747e+02,9.336400000000000124e-04,5.120700000000000074e+01,4.255905511811024374e-04
5.538000000000000171e-05,1.301599999999999871e-05,2.229300000000000154e-05,7.037870553999999856e+02,1.683500000000000101e-03,5.679699999999999704e+01,3.652362204724410419e-04
7.068000000000000769e-05,6.882599999999999969e-06,5.591199999999999594e-05,7.163089167000000543e+02,6.368399999999999755e-03,5.780799999999999983e+01,1.930291338582677081e-03
7.509999999999999586e-05,1.914900000000000250e-05,8.359899999999999699e-05,7.239299417999999378e+02,8.460799999999999224e-03,5.842199999999999704e+01,2.537401574803149415e-03
7.951999999999999759e-05,1.148300000000000000e-05,8.755399999999999554e-05,7.313936006000000134e+02,1.141900000000000033e-02,5.902399999999999380e+01,2.994921259842519678e-03
8.393999999999999931e-05,1.301599999999999871e-05,1.132599999999999964e-04,7.502101139000000103e+02,1.388000000000000171e-02,6.054299999999999926e+01,3.946614173228346796e-03
8.836000000000000104e-05,7.492000000000000648e-07,1.310600000000000090e-04,7.713646407999999610e+02,1.725800000000000251e-02,6.225000000000000000e+01,5.130346456692914427e-03
9.278000000000000277e-05,5.349199999999999539e-06,1.528099999999999955e-04,7.873935225000000173e+02,1.923199999999999910e-02,6.354399999999999693e+01,5.805543307086614632e-03
9.720000000000000450e-05,3.295000000000000131e-05,1.844600000000000059e-04,8.020735502000001134e+02,1.974099999999999813e-02,6.472899999999999920e+01,5.964960629921259305e-03
1.016200000000000062e-04,3.295000000000000131e-05,2.338999999999999933e-04,8.196311331000000564e+02,2.527100000000000180e-02,6.614600000000000080e+01,7.911417322834644883e-03
1.060400000000000079e-04,2.282500000000000169e-06,2.516899999999999975e-04,8.374584867999999460e+02,3.146399999999999891e-02,6.758499999999999375e+01,9.819192913385826199e-03
1.104599999999999826e-04,2.988300000000000171e-05,2.991599999999999750e-04,8.547238180000000511e+02,3.464400000000000118e-02,6.897700000000000387e+01,1.060145669291338334e-02
1.148799999999999843e-04,6.882599999999999969e-06,3.347499999999999781e-04,8.702131581000001006e+02,4.092500000000000304e-02,7.022700000000000387e+01,1.290816535433070809e-02
1.192999999999999860e-04,2.068300000000000170e-05,3.802400000000000051e-04,8.876358556000000135e+02,4.544200000000000322e-02,7.163299999999999557e+01,1.415578740157480246e-02
1.237199999999999878e-04,1.454900000000000080e-05,4.237399999999999782e-04,9.034399283000000196e+02,5.097799999999999554e-02,7.290899999999999181e+01,1.610988188976377952e-02
1.281399999999999759e-04,1.914900000000000250e-05,4.731800000000000199e-04,9.171083155000000033e+02,5.586599999999999899e-02,7.401300000000000523e+01,1.787523622047244160e-02
1.325599999999999912e-04,2.528300000000000171e-05,5.087800000000000178e-04,9.316309769000000642e+02,6.127999999999999420e-02,7.518500000000000227e+01,1.903531496062992046e-02
1.369799999999999794e-04,3.295000000000000131e-05,5.641500000000000247e-04,9.450745550999999978e+02,6.691500000000000226e-02,7.626899999999999125e+01,2.091338582677165422e-02
1.413999999999999947e-04,2.068300000000000170e-05,6.155699999999999627e-04,9.589452704000001404e+02,7.266200000000000436e-02,7.738899999999999579e+01,2.342074803149606435e-02
1.458199999999999828e-04,2.068300000000000170e-05,6.551200000000000296e-04,9.719392305999999735e+02,7.755599999999999994e-02,7.843600000000000705e+01,2.497783464566929318e-02
1.502399999999999981e-04,2.374900000000000250e-05,7.085200000000000265e-04,9.838316267000001289e+02,8.367800000000000238e-02,7.939699999999999136e+01,2.695948818897637989e-02
1.546599999999999863e-04,3.754999999999999793e-05,7.619099999999999744e-04,9.961736408000000438e+02,8.926499999999999713e-02,8.039300000000000068e+01,2.851811023622047303e-02
1.590800000000000016e-04,3.295000000000000131e-05,8.014600000000000413e-04,1.007256724500000018e+03,9.454800000000000704e-02,8.128799999999999670e+01,3.025629921259842536e-02
1.634999999999999897e-04,3.141599999999999872e-05,8.509000000000000287e-04,1.018137480099999948e+03,1.006299999999999972e-01,8.216599999999999682e+01,3.226314960629921014e-02
1.679199999999999779e-04,3.601600000000000211e-05,8.924300000000000462e-04,1.027601939000000129e+03,1.057099999999999845e-01,8.292799999999999727e+01,3.371708661417322644e-02
1.723399999999999932e-04,3.908300000000000511e-05,9.438499999999999841e-04,1.036953993400000172e+03,1.110599999999999921e-01,8.368500000000000227e+01,3.562074803149606339e-02
1.767599999999999814e-04,3.448300000000000171e-05,9.893300000000000705e-04,1.045788987099999986e+03,1.164099999999999857e-01,8.439799999999999613e+01,3.759240157480315397e-02
1.811799999999999967e-04,2.988300000000000171e-05,1.046700000000000018e-03,1.055051117900000236e+03,1.220599999999999880e-01,8.514399999999999125e+01,4.003216535433070516e-02
1.900200000000000001e-04,3.601600000000000211e-05,1.133700000000000072e-03,1.072091640099999950e+03,1.332699999999999996e-01,8.651999999999999602e+01,4.321590551181102302e-02
1.944399999999999883e-04,3.601600000000000211e-05,1.197000000000000147e-03,1.080364611299999979e+03,1.389299999999999979e-01,8.718799999999998818e+01,4.570803149606299937e-02
1.988600000000000036e-04,4.061599999999999873e-05,1.224700000000000007e-03,1.089244566800000030e+03,1.442200000000000149e-01,8.790500000000000114e+01,4.661748031496062983e-02
2.032799999999999917e-04,4.061599999999999873e-05,1.278099999999999896e-03,1.097472576200000049e+03,1.490799999999999903e-01,8.856700000000000728e+01,4.871984251968503737e-02
2.076999999999999799e-04,3.908300000000000511e-05,1.329499999999999953e-03,1.105363372099999879e+03,1.541599999999999915e-01,8.920499999999999829e+01,5.080381889763779107e-02
2.121199999999999952e-04,3.141599999999999872e-05,1.373000000000000088e-03,1.113591381500000125e+03,1.602200000000000013e-01,8.987000000000000455e+01,5.281826771653543723e-02
2.165399999999999834e-04,4.215000000000000132e-05,1.418500000000000056e-03,1.119683705400000235e+03,1.654700000000000060e-01,9.035999999999999943e+01,5.418700787401575791e-02
2.209599999999999986e-04,4.674999999999999794e-05,1.477799999999999817e-03,1.126855112500000132e+03,1.702500000000000124e-01,9.093899999999999295e+01,5.634055118110235794e-02
2.253799999999999868e-04,5.441600000000000213e-05,1.525300000000000050e-03,1.133824191500000097e+03,1.761699999999999933e-01,9.150100000000000477e+01,5.790881889763779822e-02
2.298000000000000021e-04,3.448300000000000171e-05,1.566799999999999920e-03,1.139466897400000107e+03,1.814599999999999824e-01,9.195799999999999841e+01,6.032744094488188408e-02
2.342199999999999903e-04,4.521600000000000212e-05,1.628099999999999947e-03,1.145671625799999902e+03,1.874800000000000078e-01,9.245700000000000784e+01,6.231826771653543179e-02
2.386399999999999784e-04,4.061599999999999873e-05,1.659700000000000064e-03,1.151359293500000149e+03,1.927900000000000169e-01,9.291599999999999682e+01,6.374346456692914220e-02
2.430599999999999937e-04,5.441600000000000213e-05,1.715100000000000001e-03,1.156125244300000077e+03,1.980500000000000038e-01,9.330100000000000193e+01,6.538125984251969003e-02
2.474799999999999548e-04,4.061599999999999873e-05,1.758599999999999920e-03,1.161790431099999978e+03,2.029200000000000170e-01,9.375900000000000034e+01,6.763716535433070276e-02
2.518999999999999972e-04,4.215000000000000132e-05,1.804100000000000105e-03,1.167410656099999869e+03,2.085100000000000009e-01,9.421200000000000330e+01,6.936811023622048433e-02
2.563199999999999854e-04,5.135000000000000133e-05,1.853500000000000113e-03,1.171682027099999914e+03,2.136599999999999888e-01,9.455599999999999739e+01,7.095078740157481634e-02
2.607399999999999735e-04,6.361699999999999755e-05,1.898999999999999863e-03,1.176695267800000011e+03,2.187000000000000055e-01,9.496200000000000330e+01,7.225917322834644885e-02
2.651600000000000159e-04,5.441600000000000213e-05,1.946499999999999880e-03,1.180134845499999983e+03,2.251400000000000068e-01,9.523799999999999955e+01,7.449149606299211579e-02
2.695799999999999499e-04,6.208300000000000851e-05,2.003800000000000026e-03,1.184316292900000235e+03,2.309300000000000241e-01,9.557700000000001239e+01,7.644555118110235581e-02
2.739999999999999923e-04,6.668299999999999835e-05,2.049300000000000427e-03,1.189014801000000034e+03,2.359900000000000053e-01,9.595499999999999829e+01,7.805578740157481654e-02
2.784199999999999804e-04,6.514999999999999795e-05,2.102699999999999882e-03,1.192297012400000085e+03,2.422099999999999809e-01,9.622100000000000364e+01,8.021850393700787063e-02
2.828399999999999686e-04,5.441600000000000213e-05,2.160099999999999867e-03,1.196163727200000039e+03,2.486300000000000177e-01,9.653299999999998704e+01,8.290094488188977373e-02
2.872599999999999568e-04,6.361699999999999755e-05,2.219400000000000279e-03,1.200142846500000132e+03,2.546199999999999575e-01,9.685399999999999920e+01,8.487334645669292188e-02
2.916799999999999992e-04,6.514999999999999795e-05,2.255000000000000060e-03,1.204436698400000068e+03,2.598799999999999999e-01,9.720000000000000284e+01,8.621456692913385955e-02
2.960999999999999873e-04,6.668299999999999835e-05,2.314300000000000038e-03,1.207943718799999942e+03,2.654900000000000038e-01,9.748299999999998988e+01,8.848885826771653307e-02
3.005199999999999755e-04,6.055000000000000134e-05,2.365699999999999661e-03,1.211180968400000211e+03,2.711999999999999966e-01,9.774500000000000455e+01,9.075393700787401374e-02
3.049399999999999637e-04,7.128300000000000174e-05,2.419099999999999983e-03,1.214463179800000034e+03,2.769099999999999895e-01,9.800900000000000034e+01,9.243374015748030692e-02
3.093600000000000061e-04,5.288300000000000173e-05,2.466600000000000216e-03,1.216531422600000042e+03,2.828100000000000058e-01,9.817600000000000193e+01,9.502822834645670291e-02
3.137799999999999400e-04,6.975000000000000134e-05,2.520000000000000104e-03,1.219408977800000002e+03,2.892500000000000071e-01,9.840799999999998704e+01,9.646653543307087686e-02
3.181999999999999824e-04,6.208300000000000851e-05,2.565500000000000072e-03,1.220960159900000235e+03,2.947800000000000420e-01,9.853399999999999181e+01,9.855972440944882340e-02
3.226199999999999706e-04,7.588300000000000513e-05,2.614900000000000297e-03,1.222826074599999856e+03,3.004100000000000104e-01,9.868399999999999750e+01,9.996129921259842843e-02
3.270400000000000130e-04,6.668299999999999835e-05,2.674199999999999841e-03,1.224377256700000089e+03,3.062799999999999967e-01,9.881000000000000227e+01,1.026581496062992094e-01
3.358799999999999893e-04,6.361699999999999755e-05,2.785000000000000149e-03,1.227209850100000040e+03,3.187200000000000033e-01,9.903900000000000148e+01,1.071410629921259877e-01
3.402999999999999775e-04,7.588300000000000513e-05,2.842300000000000295e-03,1.227929238900000200e+03,3.243599999999999817e-01,9.909600000000000364e+01,1.089140551181102395e-01
3.447200000000000199e-04,7.435000000000000474e-05,2.889800000000000528e-03,1.229457940099999860e+03,3.305899999999999950e-01,9.921899999999999409e+01,1.108444881889764089e-01
3.491399999999999539e-04,8.815000000000000136e-05,2.945199999999999815e-03,1.229682749099999910e+03,3.364900000000000113e-01,9.923799999999999955e+01,1.124822834645669289e-01
3.535599999999999962e-04,6.361699999999999755e-05,2.986699999999999685e-03,1.230334695200000169e+03,3.424400000000000222e-01,9.928900000000000148e+01,1.150820078740157348e-01
3.579799999999999844e-04,8.201700000000001112e-05,3.055900000000000283e-03,1.230559504199999992e+03,3.487099999999999644e-01,9.930799999999999272e+01,1.170820078740157505e-01
3.623799999999999829e-04,9.121700000000000435e-05,3.103400000000000082e-03,1.230626946900000121e+03,3.541400000000000103e-01,9.931399999999999295e+01,1.185898818897637846e-01
3.667999999999999711e-04,8.508299999999999837e-05,3.144899999999999952e-03,1.229930039000000079e+03,3.622199999999999864e-01,9.925700000000000500e+01,1.204652362204724353e-01
3.712200000000000135e-04,7.435000000000000474e-05,3.204200000000000364e-03,1.229727710900000147e+03,3.717599999999999794e-01,9.924200000000000443e+01,1.232224409448819114e-01
3.756399999999999475e-04,8.661700000000000096e-05,3.257600000000000252e-03,1.228333895100000063e+03,3.784800000000000386e-01,9.912799999999998590e+01,1.248418503937007984e-01
3.800599999999999899e-04,7.741699999999999417e-05,3.307099999999999883e-03,1.227502101799999991e+03,3.887700000000000045e-01,9.906200000000001182e+01,1.271528740157480131e-01
3.844799999999999780e-04,9.888399999999999718e-05,3.350600000000000019e-03,1.226040843300000006e+03,3.953300000000000147e-01,9.894400000000000261e+01,1.280203149606299329e-01
3.888999999999999662e-04,1.004200000000000042e-04,3.409900000000000431e-03,1.224669508400000041e+03,4.024499999999999744e-01,9.883200000000000784e+01,1.302944881889764039e-01
3.933199999999999544e-04,9.121700000000000435e-05,3.469199999999999975e-03,1.222893517299999985e+03,4.114300000000000179e-01,9.868899999999999295e+01,1.329914566929133735e-01
3.977399999999999968e-04,9.581700000000000774e-05,3.516700000000000208e-03,1.220712870000000066e+03,4.201500000000000234e-01,9.851299999999999102e+01,1.346804330708661346e-01
4.021599999999999849e-04,1.034800000000000054e-04,3.568099999999999831e-03,1.218509741800000029e+03,4.275399999999999756e-01,9.833599999999999852e+01,1.364023622047244033e-01
4.065799999999999731e-04,9.428399999999999379e-05,3.631399999999999906e-03,1.215339934900000117e+03,4.372600000000000375e-01,9.807999999999999829e+01,1.392565354330708716e-01
4.109999999999999613e-04,8.201700000000001112e-05,3.678900000000000139e-03,1.211630586400000084e+03,4.461600000000000565e-01,9.778000000000000114e+01,1.416095669291338732e-01
4.154200000000000037e-04,9.275000000000000475e-05,3.742099999999999940e-03,1.208663107599999876e+03,4.543699999999999961e-01,9.754000000000000625e+01,1.436751968503937049e-01
4.198399999999999376e-04,9.275000000000000475e-05,3.783699999999999650e-03,1.205021201799999972e+03,4.618800000000000128e-01,9.724700000000001410e+01,1.453129921259842527e-01
4.242599999999999800e-04,1.080799999999999952e-04,3.843000000000000062e-03,1.199760671200000161e+03,4.701800000000000423e-01,9.682200000000000273e+01,1.470440944881889755e-01
4.286799999999999682e-04,1.080799999999999952e-04,3.892399999999999853e-03,1.193825713599999972e+03,4.779800000000000160e-01,9.634299999999998931e+01,1.489889763779527476e-01
4.331000000000000106e-04,1.080799999999999952e-04,3.959700000000000025e-03,1.187441138000000137e+03,4.871100000000000430e-01,9.582899999999999352e+01,1.516385826771653733e-01
4.375199999999999445e-04,1.004200000000000042e-04,3.999199999999999630e-03,1.180404616300000043e+03,4.953199999999999825e-01,9.526100000000000989e+01,1.534952755905511779e-01
4.419399999999999869e-04,1.142200000000000008e-04,4.066499999999999802e-03,1.171434737200000200e+03,5.035600000000000076e-01,9.453700000000000614e+01,1.556015748031495949e-01
4.463599999999999751e-04,1.019499999999999980e-04,4.109999999999999938e-03,1.161048561400000153e+03,5.123199999999999976e-01,9.369799999999999329e+01,1.577972440944881982e-01
4.507799999999999633e-04,1.065500000000000014e-04,4.177199999999999837e-03,1.149358493400000043e+03,5.208599999999999897e-01,9.275600000000000023e+01,1.602618110236220250e-01
4.551999999999999514e-04,1.019499999999999980e-04,4.218699999999999707e-03,1.135352892699999984e+03,5.283100000000000573e-01,9.162500000000000000e+01,1.620767716535433112e-01
4.596199999999999938e-04,1.065500000000000014e-04,4.274100000000000295e-03,1.117075921000000108e+03,5.359099999999999975e-01,9.015100000000001046e+01,1.640767716535433129e-01
4.640399999999999820e-04,1.050199999999999940e-04,4.321600000000000094e-03,1.097562499800000069e+03,5.445200000000000040e-01,8.857500000000000284e+01,1.660070866141732382e-01
4.684599999999999702e-04,1.126799999999999986e-04,4.394699999999999648e-03,1.075958354900000131e+03,5.536399999999999100e-01,8.683100000000000307e+01,1.685834645669291032e-01
4.728799999999999584e-04,1.126799999999999986e-04,4.422399999999999942e-03,1.051813868299999967e+03,5.616600000000000481e-01,8.488200000000000500e+01,1.696740157480314815e-01
4.773000000000000007e-04,1.157499999999999946e-04,4.493600000000000372e-03,1.025758505200000172e+03,5.695299999999999807e-01,8.278000000000000114e+01,1.723562992125984294e-01
4.817199999999999889e-04,1.126799999999999986e-04,4.549000000000000092e-03,9.953193665999999666e+02,5.785299999999999887e-01,8.032399999999999807e+01,1.746582677165354203e-01
4.832599999999999505e-04,1.080799999999999952e-04,4.570700000000000457e-03,9.846859009000000924e+02,5.813199999999999479e-01,7.946600000000000819e+01,1.756937007874015966e-01

File: documentation/advanced_examples/304L_viscoplastic_calibration/ductile_failure_small_tension_data/cleaned_SRI_1800s_31_Ring1_09.csv
{'temperature':534.67, 'engineering_strain_rate':1800 }
time, transmitted displacement, incident displacement, load, engineering_strain, engineering_stress, displacement
1.696000000000000025e-05,6.554800000000000329e-06,8.387300000000000148e-06,3.109108470000000324e+01,-9.027399999999999661e-04,2.496599999999999930e+00,7.214566929133857257e-05
4.034000000000000340e-05,1.767199999999999953e-05,2.222999999999999892e-05,3.791853403000000071e+02,-1.156799999999999929e-03,3.044800000000000040e+01,1.794488188976377631e-04
4.788000000000000236e-05,1.230499999999999992e-05,1.629799999999999879e-05,5.985989243000000215e+02,4.745300000000000256e-04,4.806700000000000017e+01,1.572047244094487760e-04
5.539999999999999813e-05,1.498799999999999948e-05,2.025300000000000074e-05,7.213896001000000524e+02,1.248500000000000044e-03,5.792600000000000193e+01,2.072834645669291973e-04
5.945999999999999653e-05,1.728800000000000117e-05,4.200600000000000406e-05,7.354626435000000129e+02,2.348999999999999960e-03,5.905699999999999505e+01,9.731496062992127426e-04
6.360000000000000093e-05,2.380499999999999993e-05,3.211799999999999979e-05,7.419821044999999913e+02,2.110900000000000189e-03,5.958100000000000307e+01,3.272834645669291326e-04
6.765999999999999933e-05,-4.561999999999999690e-06,6.771499999999999796e-05,7.517837769000000208e+02,8.499200000000000157e-03,6.036600000000000676e+01,2.845551181102362256e-03
7.171999999999999773e-05,3.871399999999999898e-06,6.969299999999999833e-05,7.588427795000000060e+02,8.606400000000000161e-03,6.093399999999999750e+01,2.591401574803149210e-03
7.577999999999999613e-05,2.955500000000000079e-05,8.551299999999999255e-05,7.635637685000000374e+02,7.633899999999999887e-03,6.131300000000000239e+01,2.203070866141732236e-03
7.983999999999999452e-05,2.188800000000000118e-05,1.092400000000000044e-04,7.752763174000000390e+02,1.148599999999999968e-02,6.225300000000000011e+01,3.439055118110236325e-03
8.390000000000000647e-05,1.383800000000000032e-05,1.290200000000000082e-04,7.923618013999999903e+02,1.417899999999999890e-02,6.362500000000000000e+01,4.534724409448818994e-03
8.795999999999999132e-05,3.415500000000000079e-05,1.507699999999999947e-04,8.061650740000000042e+02,1.486800000000000101e-02,6.473300000000000409e+01,4.591141732283464741e-03
9.201999999999998972e-05,-3.028699999999999903e-06,1.843899999999999879e-04,8.188667824999999993e+02,2.301100000000000020e-02,6.575399999999999068e+01,7.378688976377952013e-03
9.607999999999998811e-05,5.021399999999999899e-06,1.942799999999999898e-04,8.316134528000000046e+02,2.520700000000000024e-02,6.677800000000000580e+01,7.451125984251968405e-03
1.001400000000000001e-04,3.262200000000000039e-05,2.298799999999999878e-04,8.451919163999999682e+02,2.522800000000000042e-02,6.786799999999999500e+01,7.766062992125983590e-03
1.041999999999999985e-04,8.854800000000000331e-06,2.555899999999999839e-04,8.589502272000000858e+02,3.217099999999999821e-02,6.897299999999999898e+01,9.713984251968503514e-03
1.082599999999999969e-04,2.533800000000000033e-05,3.109599999999999908e-04,8.710224705000000540e+02,3.566600000000000326e-02,6.994100000000000250e+01,1.124496062992125928e-02
1.123199999999999817e-04,2.150500000000000163e-05,3.307299999999999997e-04,8.834544082000001026e+02,3.993599999999999928e-02,7.093999999999999773e+01,1.217421259842519678e-02
1.163799999999999937e-04,7.321399999999999901e-06,3.762200000000000266e-04,8.974824897999999394e+02,4.673299999999999677e-02,7.206699999999999307e+01,1.452356692913386003e-02
1.204399999999999921e-04,3.108800000000000457e-05,4.078600000000000151e-04,9.095547331000000213e+02,4.868600000000000011e-02,7.303499999999999659e+01,1.483354330708661420e-02
1.244999999999999904e-04,3.415500000000000079e-05,4.632300000000000220e-04,9.202781224000000293e+02,5.417600000000000193e-02,7.389600000000000080e+01,1.689271653543307147e-02
1.285600000000000024e-04,9.238099999999998846e-06,5.008099999999999705e-04,9.312038397999999688e+02,6.264500000000000624e-02,7.477400000000000091e+01,1.935322440944881733e-02
1.326199999999999872e-04,1.537200000000000122e-05,5.443099999999999978e-04,9.419047482000000855e+02,6.655200000000000005e-02,7.563299999999999557e+01,2.082433070866141628e-02
1.366799999999999992e-04,1.843799999999999863e-05,5.897999999999999163e-04,9.527180610999999999e+02,7.062499999999999334e-02,7.650199999999999534e+01,2.249456692913385722e-02
1.407400000000000111e-04,1.575500000000000077e-05,6.392400000000000122e-04,9.634864122000001316e+02,7.722199999999999898e-02,7.736700000000000443e+01,2.454665354330708843e-02
1.447999999999999960e-04,3.108800000000000457e-05,6.649499999999999812e-04,9.729508710999999721e+02,8.098199999999999843e-02,7.812600000000000477e+01,2.495519685039370231e-02
1.488600000000000079e-04,2.073800000000000033e-05,7.262500000000000075e-04,9.821455592000000934e+02,8.745200000000000196e-02,7.886499999999999488e+01,2.777606299212598620e-02
1.529199999999999928e-04,1.192099999999999987e-05,7.776700000000000539e-04,9.919472316000000092e+02,9.331599999999999617e-02,7.965200000000000102e+01,3.014759842519685110e-02
1.569799999999999776e-04,4.067199999999999955e-05,8.191999999999999629e-04,9.997031420999999227e+02,9.582799999999999652e-02,8.027500000000000568e+01,3.065070866141732242e-02
1.610399999999999896e-04,4.450500000000000164e-05,8.627100000000000393e-04,1.007751304300000015e+03,1.011399999999999938e-01,8.092000000000000171e+01,3.221279527559055278e-02
1.650999999999999744e-04,1.767199999999999953e-05,9.081900000000000172e-04,1.015394810300000017e+03,1.094500000000000056e-01,8.153499999999999659e+01,3.505976377952756129e-02
1.691599999999999864e-04,3.913800000000000373e-05,9.477399999999999757e-04,1.023218163500000060e+03,1.124400000000000122e-01,8.216200000000000614e+01,3.577173228346456485e-02
1.772799999999999832e-04,3.683800000000000204e-05,1.034799999999999999e-03,1.037830748500000027e+03,1.227900000000000102e-01,8.333599999999999852e+01,3.928984251968504343e-02
1.813399999999999951e-04,3.645500000000000248e-05,1.072299999999999989e-03,1.045586659000000054e+03,1.272900000000000142e-01,8.395799999999999841e+01,4.078129921259843194e-02
1.854000000000000071e-04,4.833899999999999916e-05,1.107899999999999987e-03,1.053499935800000003e+03,1.311200000000000143e-01,8.459399999999999409e+01,4.171500000000000208e-02
1.894599999999999919e-04,4.067199999999999955e-05,1.165299999999999973e-03,1.060716304700000137e+03,1.371300000000000019e-01,8.517299999999998761e+01,4.427669291338582475e-02
1.935200000000000039e-04,4.987199999999999956e-05,1.212700000000000149e-03,1.067280727500000012e+03,1.412499999999999867e-01,8.570100000000000762e+01,4.578062992125984942e-02
1.975800000000000158e-04,4.910499999999999826e-05,1.258200000000000117e-03,1.073530417700000044e+03,1.462499999999999911e-01,8.620200000000001239e+01,4.760216535433071244e-02
2.016399999999999736e-04,4.603899999999999746e-05,1.293799999999999898e-03,1.079735146100000065e+03,1.528299999999999936e-01,8.670100000000000762e+01,4.912444881889763831e-02
2.056999999999999855e-04,4.757199999999999786e-05,1.343299999999999963e-03,1.085962355400000206e+03,1.574299999999999866e-01,8.720100000000000762e+01,5.101291338582676638e-02
2.097599999999999703e-04,5.715499999999999742e-05,1.380799999999999953e-03,1.092279488299999912e+03,1.608400000000000107e-01,8.770900000000000318e+01,5.211200787401575052e-02
2.138199999999999823e-04,4.527199999999999616e-05,1.438199999999999939e-03,1.098506697600000052e+03,1.682799999999999851e-01,8.820799999999999841e+01,5.483968503937007577e-02
2.178799999999999942e-04,5.523899999999999747e-05,1.479700000000000026e-03,1.103879632700000002e+03,1.725900000000000212e-01,8.863899999999999579e+01,5.608114173228347099e-02
2.219399999999999791e-04,5.600500000000000335e-05,1.505400000000000054e-03,1.109342491400000199e+03,1.764000000000000012e-01,8.907899999999999352e+01,5.706279527559055681e-02
2.259999999999999910e-04,5.523899999999999747e-05,1.554900000000000119e-03,1.114400693900000078e+03,1.825700000000000101e-01,8.948499999999999943e+01,5.904177165354331652e-02
2.300600000000000030e-04,5.293899999999999577e-05,1.604299999999999910e-03,1.120065880699999980e+03,1.875099999999999822e-01,8.993999999999999773e+01,6.107720472440945209e-02
2.341199999999999878e-04,6.098899999999999493e-05,1.651800000000000143e-03,1.125461296700000048e+03,1.912699999999999956e-01,9.037200000000001410e+01,6.263035433070866798e-02
2.381799999999999998e-04,5.600500000000000335e-05,1.699200000000000103e-03,1.129665224999999964e+03,1.975800000000000056e-01,9.070999999999999375e+01,6.469271653543307021e-02
2.422399999999999846e-04,5.178899999999999492e-05,1.732799999999999835e-03,1.134363733099999990e+03,2.029400000000000093e-01,9.108799999999999386e+01,6.618153543307085662e-02
2.463000000000000237e-04,6.367199999999999618e-05,1.780300000000000068e-03,1.138207967000000053e+03,2.069800000000000251e-01,9.139600000000000080e+01,6.758377952755906248e-02
2.503599999999999814e-04,5.600500000000000335e-05,1.829700000000000076e-03,1.142726627900000040e+03,2.132000000000000006e-01,9.175900000000000034e+01,6.983051181102362115e-02
2.544199999999999934e-04,5.907199999999999956e-05,1.867299999999999906e-03,1.146908075300000064e+03,2.179999999999999993e-01,9.209399999999999409e+01,7.119007874015748083e-02
2.584800000000000053e-04,6.520499999999999658e-05,1.918700000000000180e-03,1.150752309200000127e+03,2.227400000000000213e-01,9.240299999999999159e+01,7.297224409448820059e-02
2.625400000000000173e-04,6.788900000000000002e-05,1.964200000000000147e-03,1.154866313900000023e+03,2.279699999999999782e-01,9.273399999999999466e+01,7.465791338582677961e-02
2.666000000000000292e-04,6.405499999999999573e-05,2.021599999999999699e-03,1.158463257900000144e+03,2.344400000000000095e-01,9.302299999999999613e+01,7.706870078740156449e-02
2.706599999999999870e-04,7.287200000000000296e-05,2.051199999999999551e-03,1.162712148000000070e+03,2.380199999999999816e-01,9.336499999999999488e+01,7.788692913385825145e-02
2.747199999999999989e-04,7.172200000000000211e-05,2.098699999999999784e-03,1.165971878500000003e+03,2.435599999999999987e-01,9.362500000000000000e+01,7.980228346456691435e-02
2.787799999999999567e-04,7.018900000000000171e-05,2.146200000000000017e-03,1.169074242700000013e+03,2.494999999999999996e-01,9.387500000000000000e+01,8.173271653543306980e-02
2.828399999999999686e-04,6.827199999999999957e-05,2.199599999999999906e-03,1.172693667600000026e+03,2.551400000000000334e-01,9.416500000000000625e+01,8.391055118110236910e-02
2.868999999999999806e-04,7.095500000000000082e-05,2.260900000000000149e-03,1.176313092500000039e+03,2.597499999999999809e-01,9.445600000000000307e+01,8.621830708661418208e-02
2.909599999999999925e-04,7.095500000000000082e-05,2.294500000000000099e-03,1.178830953299999919e+03,2.663699999999999957e-01,9.465899999999999181e+01,8.754114173228345896e-02
2.950199999999999502e-04,6.712199999999999872e-05,2.355800000000000342e-03,1.181483699500000057e+03,2.721699999999999675e-01,9.487200000000001410e+01,9.010543307086614495e-02
2.990799999999999622e-04,7.517200000000000466e-05,2.399300000000000044e-03,1.184361254700000018e+03,2.769499999999999740e-01,9.510200000000000387e+01,9.150110236220472537e-02
3.031399999999999741e-04,7.632199999999999195e-05,2.438800000000000082e-03,1.187373695300000009e+03,2.821599999999999664e-01,9.534399999999999409e+01,9.301094488188976772e-02
3.112599999999999980e-04,7.708899999999999325e-05,2.547600000000000125e-03,1.192341974200000095e+03,2.935699999999999976e-01,9.574299999999999500e+01,9.726421259842521483e-02
3.153199999999999558e-04,7.632199999999999195e-05,2.593099999999999659e-03,1.194275331600000072e+03,2.993300000000000405e-01,9.589799999999999613e+01,9.908574803149604315e-02
3.193799999999999677e-04,7.708899999999999325e-05,2.642499999999999884e-03,1.196680787900000041e+03,3.053000000000000158e-01,9.609100000000000819e+01,1.010004330708661469e-01
3.234399999999999797e-04,8.475599999999999963e-05,2.686000000000000019e-03,1.197287772200000063e+03,3.094199999999999728e-01,9.614000000000000057e+01,1.024111811023622060e-01
3.274999999999999916e-04,8.207200000000000975e-05,2.731499999999999987e-03,1.198636626200000137e+03,3.155399999999999872e-01,9.624899999999999523e+01,1.043081889763779607e-01
3.315600000000000036e-04,8.168899999999999664e-05,2.784899999999999876e-03,1.199985480199999984e+03,3.219099999999999739e-01,9.635600000000000875e+01,1.064256299212598539e-01
3.356200000000000155e-04,8.283899999999999749e-05,2.836300000000000366e-03,1.200974639799999977e+03,3.276499999999999968e-01,9.643600000000000705e+01,1.084039763779527793e-01
3.396799999999999733e-04,8.858900000000000173e-05,2.861999999999999961e-03,1.201491700499999979e+03,3.320599999999999663e-01,9.647799999999999443e+01,1.091894094488188999e-01
3.437399999999999852e-04,8.667200000000001314e-05,2.939199999999999886e-03,1.202166127500000130e+03,3.395699999999999830e-01,9.653200000000001069e+01,1.123042519685039375e-01
3.477999999999999972e-04,8.973900000000000258e-05,2.978699999999999924e-03,1.202548302800000101e+03,3.443900000000000294e-01,9.656200000000001182e+01,1.137386220472440951e-01
3.518600000000000091e-04,9.012200000000000213e-05,3.018300000000000236e-03,1.202907997200000182e+03,3.493800000000000239e-01,9.659200000000001296e+01,1.152825984251968500e-01
3.558999999999999772e-04,9.165600000000000472e-05,3.079600000000000046e-03,1.202458379200000081e+03,3.562899999999999956e-01,9.655500000000000682e+01,1.176355905511811129e-01
3.599599999999999892e-04,8.743900000000000088e-05,3.127000000000000005e-03,1.202031242099999872e+03,3.660900000000000265e-01,9.652100000000000080e+01,1.196677559055118190e-01
3.640199999999999469e-04,8.782200000000001399e-05,3.176500000000000070e-03,1.201266891500000156e+03,3.731099999999999972e-01,9.645999999999999375e+01,1.216014960629921288e-01
3.680799999999999589e-04,9.127200000000000298e-05,3.233800000000000216e-03,1.199985480199999984e+03,3.803300000000000014e-01,9.635700000000001353e+01,1.237215748031496171e-01
3.721399999999999708e-04,9.318899999999999157e-05,3.279299999999999750e-03,1.199041282400000227e+03,3.879099999999999770e-01,9.628100000000000591e+01,1.254374409448818783e-01
3.761999999999999828e-04,9.203899999999999072e-05,3.311000000000000141e-03,1.197804832900000065e+03,3.947300000000000253e-01,9.618200000000000216e+01,1.267307480314960877e-01
3.802599999999999947e-04,9.778899999999999496e-05,3.368299999999999853e-03,1.195938918199999989e+03,4.019900000000000140e-01,9.603200000000001069e+01,1.287602755905511709e-01
3.843199999999999525e-04,9.357200000000000467e-05,3.419699999999999476e-03,1.193780751799999962e+03,4.103800000000000225e-01,9.585899999999999466e+01,1.309499212598425055e-01
3.883799999999999644e-04,9.433899999999999242e-05,3.475099999999999630e-03,1.190925677500000120e+03,4.192399999999999460e-01,9.562999999999999545e+01,1.331008267716535243e-01
3.924399999999999764e-04,9.510600000000000726e-05,3.520599999999999598e-03,1.187710908799999970e+03,4.261800000000000033e-01,9.537200000000001410e+01,1.348619685039370020e-01
3.964999999999999883e-04,9.817200000000000806e-05,3.572000000000000088e-03,1.184069003000000066e+03,4.330499999999999905e-01,9.507799999999998875e+01,1.367648818897637952e-01
4.005600000000000003e-04,1.023900000000000005e-04,3.611599999999999967e-03,1.179033281400000078e+03,4.408000000000000251e-01,9.467499999999999716e+01,1.381578740157480278e-01
4.046200000000000122e-04,1.008600000000000067e-04,3.676800000000000034e-03,1.171906836099999964e+03,4.486699999999999577e-01,9.410200000000000387e+01,1.407850393700787461e-01
4.086799999999999699e-04,1.050699999999999952e-04,3.714399999999999646e-03,1.163409055900000112e+03,4.562999999999999834e-01,9.342100000000000648e+01,1.420996062992125886e-01
4.127399999999999819e-04,1.023900000000000005e-04,3.773699999999999624e-03,1.153337612700000136e+03,4.654600000000000404e-01,9.261100000000000421e+01,1.445397637795275414e-01
4.167999999999999938e-04,1.046900000000000022e-04,3.823200000000000123e-03,1.141872353700000076e+03,4.730500000000000260e-01,9.169100000000000250e+01,1.463980314960630080e-01
4.208600000000000058e-04,1.039199999999999944e-04,3.886400000000000358e-03,1.126405494500000032e+03,4.815699999999999981e-01,9.044899999999999807e+01,1.489165354330708735e-01
4.249200000000000177e-04,1.069900000000000039e-04,3.928000000000000068e-03,1.107993637400000125e+03,4.879000000000000004e-01,8.896999999999999886e+01,1.504334645669291315e-01
4.289799999999999755e-04,1.092900000000000056e-04,3.985299999999999780e-03,1.087086400400000230e+03,4.963299999999999934e-01,8.729099999999999682e+01,1.525988188976377946e-01
4.330399999999999874e-04,1.104400000000000065e-04,4.032800000000000447e-03,1.062784547500000144e+03,5.034899999999999931e-01,8.534000000000000341e+01,1.544236220472441357e-01
4.370999999999999994e-04,1.085199999999999978e-04,4.082199999999999371e-03,1.034503575299999966e+03,5.124600000000000266e-01,8.306900000000000261e+01,1.564440944881889672e-01
4.411600000000000113e-04,1.069900000000000039e-04,4.121800000000000117e-03,1.004289245700000038e+03,5.195699999999999763e-01,8.064300000000000068e+01,1.580633858267716518e-01
4.452200000000000233e-04,1.154200000000000028e-04,4.171199999999999908e-03,9.703655675999999630e+02,5.262899999999999245e-01,7.791899999999999693e+01,1.596763779527559102e-01
4.461199999999999910e-04,1.115899999999999938e-04,4.183100000000000360e-03,9.623623672000001079e+02,5.282100000000000684e-01,7.727700000000000102e+01,1.602956692913385939e-01
