Repository: sandialabs/matcal

MatCal: A Model Calibration Python Package
==========================================

|docs| |ci| |version| |coverage| |lint|

Description 
-----------------------------
MatCal is a general material calibration tool 
implemented in Python3. It uses Dakota and/or Scipy to calibrate models to
experimental data. It has implementations of standard material 
characterization tests for SierraSM to facilitate material model calibration. 

.. |docs| image:: https://readthedocs.org/projects/matcal/badge/?version=latest&style=flat
    :target: https://matcal.readthedocs.io/en/latest/index.html
    :alt: docs

.. |ci| image:: https://github.com/sandialabs/matcal/actions/workflows/ci.yml/badge.svg
    :target: https://github.com/sandialabs/matcal/actions/workflows/ci.yml
    :alt: CI Tests

.. |version| image:: https://raw.githubusercontent.com/sandialabs/matcal/badges/version-badge.svg
    :alt: Version

.. |coverage| image:: https://raw.githubusercontent.com/sandialabs/matcal/badges/coverage-badge.svg
    :alt: Coverage

.. |lint| image:: https://raw.githubusercontent.com/sandialabs/matcal/badges/lint-badge.svg
    :alt: Lint Score

304L annealed bar viscoplastic calibrations
###########################################
In this calibration example, we will calibrate 
a plasticity model using a rate dependent von Mises yield surface with 
Voce hardening :cite:p:`voce1948relationship`
to the Ductile Failure data for 304L bar material :cite:p:`laser_weld_paper`.
The experimental data set
used for this calibration 
was purposefully taken such that this viscoplastic
behavior
would be characterized. 

This example has been broken into six steps:

#. Experimental data analysis to aid in model form choice. 
   :ref:`304L bar data analysis`
#. Initial guess estimation for the plasticity parameters 
   using MatFit.
   :ref:`304L bar calibration initial point estimation`
#. Calibration of the material as the averaged 
   parameter set to all data. 
   :ref:`304L stainless steel viscoplastic calibration`
#. A mesh convergence study after the calibration to verify that the 
   calibration is valid. 
   :ref:`304L stainless steel mesh and time step convergence`
#. A verification that the model options chosen for the calibration
   capture what is necessary for the model to be accurate.
   :ref:`304L calibrated round tension model - effect of different model options`
#. Uncertainty quantification of the parameters 
   using MatCal's laplace study. 
   :ref:`304L stainless steel viscoplastic calibration uncertainty quantification` 
#. Validation of the calculated parameter 
   uncertainties by pushing samples from the
   uncertain parameter distributions back through 
   the models and comparing the results to the experimental data. 
   :ref:`304L stainless steel viscoplastic uncertainty quantification validation`

File: documentation/advanced_examples/304L_viscoplastic_calibration/ductile_failure_small_tension_data/cleaned_SML4188-Ring1-17_Pull_0.01.csv
{'temperature':534.67, 'engineering_strain_rate':0.01 }
time, displacement, load, engineering_strain, engineering_stress
9.999700000000302680e+00,1.103765000000000011e-06,9.185900000000000176e+00,4.415060000000000043e-06,7.390444325779388368e-01
1.019970000000103028e+01,6.132299999999999715e-06,8.692600000000000549e+00,2.452919999999999886e-05,6.993563651495218192e-01
1.026640000000043074e+01,1.394752500000000035e-06,8.692600000000000549e+00,5.579010000000000139e-06,6.993563651495218192e-01
1.038310000000274158e+01,1.599297499999999912e-06,8.856999999999999318e+00,6.397189999999999648e-06,7.125830391516133622e-01
1.059990000000107102e+01,2.504674999999999868e-06,8.692600000000000549e+00,1.001869999999999947e-05,6.993563651495218192e-01
1.069970000000103028e+01,2.972449999999999806e-06,8.034800000000000608e+00,1.188979999999999922e-05,6.464335782968706479e-01
1.090060000000084983e+01,1.210774999999999940e-05,8.692600000000000549e+00,4.843099999999999760e-05,6.993563651495218192e-01
1.097000000000116415e+01,9.262050000000000540e-06,8.692600000000000549e+00,3.704820000000000216e-05,6.993563651495218192e-01
1.114970000000175787e+01,2.106854999999999922e-06,8.856999999999999318e+00,8.427419999999999689e-06,7.125830391516133622e-01
1.133320000000094296e+01,7.037325000000000423e-06,2.332770000000000010e+01,2.814930000000000169e-05,1.876811941110657189e+00
1.139970000000175787e+01,2.405395000000000032e-05,4.108709999999999951e+01,9.621580000000000128e-05,3.305630641066529929e+00
1.146640000000115833e+01,3.593200000000000089e-05,5.736659999999999826e+01,1.437280000000000035e-04,4.615385138737150506e+00
1.159979999999995925e+01,6.351500000000000429e-05,9.091219999999999857e+01,2.540600000000000172e-04,7.314270268935226582e+00
1.166640000000188593e+01,7.468349999999999739e-05,1.104804000000000030e+02,2.987339999999999896e-04,8.888614564602676182e+00
1.173320000000239816e+01,9.010500000000000551e-05,1.307065000000000055e+02,3.604200000000000220e-04,1.051588969254491879e+01
1.179970000000321306e+01,1.074072500000000007e-04,1.530701999999999998e+02,4.296290000000000026e-04,1.231514376420292400e+01
1.193310000000201399e+01,1.390097500000000085e-04,1.987843000000000018e+02,5.560390000000000341e-04,1.599303608779790586e+01
1.199960000000282889e+01,1.529052500000000045e-04,2.234501999999999953e+02,6.116210000000000179e-04,1.797751186801804479e+01
1.206630000000222935e+01,1.781722499999999914e-04,2.481160999999999888e+02,7.126889999999999658e-04,1.996198764823818550e+01
1.213300000000162981e+01,1.963057500000000102e-04,2.719597999999999729e+02,7.852230000000000407e-04,2.188031396760358049e+01
1.226630000000295695e+01,2.513225000000000116e-04,3.239225999999999885e+02,1.005290000000000046e-03,2.606094058461017937e+01
1.233300000000235741e+01,2.893225000000000137e-04,3.494107000000000198e+02,1.157290000000000055e-03,2.811156582568506579e+01
1.239970000000175787e+01,3.135200000000000205e-04,3.750631999999999948e+02,1.254080000000000082e-03,3.017541774076203609e+01
1.246640000000115833e+01,3.542950000000000222e-04,4.005513000000000261e+02,1.417180000000000089e-03,3.222604298183692606e+01
1.259970000000248547e+01,4.515699999999999879e-04,4.484032000000000266e+02,1.806279999999999952e-03,3.607593033999194887e+01
1.266630000000077416e+01,5.084825000000000499e-04,4.715890999999999735e+02,2.033930000000000200e-03,3.794133387250469269e+01
1.273320000000239816e+01,5.821175000000000047e-04,4.941173000000000002e+02,2.328470000000000019e-03,3.975382266358693784e+01
1.279960000000210130e+01,6.556774999999999713e-04,5.150010999999999513e+02,2.622709999999999885e-03,4.143401253295968445e+01
1.293310000000201399e+01,8.494400000000000258e-04,5.526577999999999520e+02,3.397760000000000103e-03,4.446365301285361227e+01
1.299970000000030268e+01,9.613399999999999810e-04,5.687727999999999611e+02,3.845359999999999924e-03,4.576017279110000402e+01
1.306670000000303844e+01,1.091780000000000094e-03,5.835724000000000160e+02,4.367120000000000377e-03,4.695086308648537710e+01
1.313310000000274158e+01,1.230610000000000037e-03,5.972209000000000287e+02,4.922440000000000149e-03,4.804894252758968065e+01
1.326640000000043074e+01,1.533497499999999939e-03,6.200779999999999745e+02,6.133989999999999755e-03,4.988789271209823539e+01
1.333310000000346918e+01,1.702197500000000082e-03,6.294510000000000218e+02,6.808790000000000328e-03,5.064199012950459178e+01
1.339960000000064611e+01,1.874477499999999998e-03,6.394818000000000211e+02,7.497909999999999991e-03,5.144901033376359578e+01
1.346690000000307919e+01,2.051564999999999986e-03,6.470460000000000491e+02,8.206259999999999943e-03,5.205758215545837686e+01
1.359970000000248547e+01,2.433825000000000138e-03,6.608590000000000373e+02,9.735300000000000550e-03,5.316889631598690613e+01
1.366660000000047148e+01,2.631500000000000158e-03,6.679298999999999751e+02,1.052600000000000063e-02,5.373778007025326531e+01
1.373300000000017462e+01,2.839724999999999975e-03,6.738496999999999844e+02,1.135889999999999990e-02,5.421405297023855496e+01
1.379970000000321306e+01,3.040100000000000007e-03,6.799339999999999691e+02,1.216040000000000003e-02,5.470356058964807744e+01
1.393310000000201399e+01,3.460400000000000195e-03,6.898002999999999929e+02,1.384160000000000078e-02,5.549734607448285573e+01
1.399970000000030268e+01,3.683800000000000095e-03,6.945691000000000486e+02,1.473520000000000038e-02,5.588101616560922480e+01
1.406630000000222935e+01,3.911524999999999898e-03,6.991734000000000151e+02,1.564609999999999959e-02,5.625145153731134684e+01
1.413310000000274158e+01,4.115475000000000383e-03,7.031199000000000296e+02,1.646190000000000153e-02,5.656896412216083547e+01
1.426840000000083819e+01,4.565625000000000239e-03,7.118351999999999862e+02,1.826250000000000095e-02,5.727014679813667186e+01
1.433640000000013970e+01,4.803199999999999657e-03,7.147952000000000226e+02,1.921279999999999863e-02,5.750829129355145852e+01
1.439960000000064611e+01,5.028524999999999835e-03,7.177550999999999704e+02,2.011409999999999934e-02,5.774642774354410335e+01
1.446630000000004657e+01,5.267575000000000035e-03,7.218660999999999603e+02,2.107030000000000014e-02,5.807717504781781770e+01
1.459960000000137370e+01,5.734824999999999819e-03,7.281147999999999456e+02,2.293929999999999927e-02,5.857990934122943116e+01
1.466630000000077416e+01,5.967599999999999988e-03,7.310747000000000071e+02,2.387039999999999995e-02,5.881804579122208310e+01
1.473300000000017462e+01,6.214724999999999937e-03,7.341989999999999554e+02,2.485889999999999975e-02,5.906940891521681891e+01
1.479970000000321306e+01,6.449599999999999778e-03,7.379810999999999694e+02,2.579839999999999911e-02,5.937369482606420235e+01
1.493310000000201399e+01,6.932749999999999677e-03,7.424210000000000491e+02,2.773099999999999871e-02,5.973090352376425471e+01
1.499980000000141445e+01,7.191175000000000171e-03,7.447232000000000198e+02,2.876470000000000068e-02,5.991612523232638665e+01
1.543320000000312575e+01,8.793799999999999187e-03,7.606738000000000284e+02,3.517519999999999675e-02,6.119941833657068031e+01
1.623330000000350992e+01,1.183299999999999977e-02,7.846820000000000164e+02,4.733199999999999907e-02,6.313097937536030457e+01
1.783320000000094296e+01,1.794052499999999883e-02,8.254629999999999654e+02,7.176209999999999534e-02,6.641198297924897531e+01
1.863310000000274158e+01,2.103517499999999971e-02,8.440447000000000344e+02,8.414069999999999883e-02,6.790695918548173893e+01
1.943300000000090222e+01,2.410312499999999955e-02,8.604886999999999944e+02,9.641249999999999820e-02,6.922994840257658211e+01
2.023300000000017462e+01,2.717899999999999830e-02,8.757816000000000258e+02,1.087159999999999932e-01,7.046032676539037709e+01
2.184970000000248547e+01,3.341449999999999976e-02,9.030786000000000513e+02,1.336579999999999990e-01,7.265648564759898420e+01
2.263290000000051805e+01,3.645024999999999654e-02,9.167270999999999503e+02,1.458009999999999862e-01,7.375456508870328776e+01
2.343300000000090222e+01,3.952925000000000189e-02,9.288957000000000335e+02,1.581170000000000075e-01,7.473358032752233271e+01
2.423300000000017462e+01,4.262375000000000191e-02,9.404063999999999623e+02,1.704950000000000077e-01,7.565966473406658110e+01
2.584960000000137370e+01,4.889174999999999771e-02,9.614547000000000025e+02,1.955669999999999908e-01,7.735308932286356765e+01
2.663300000000162981e+01,5.195124999999999743e-02,9.719788999999999533e+02,2.078049999999999897e-01,7.819980563997313538e+01
2.743290000000342843e+01,5.505050000000000221e-02,9.802009000000000469e+02,2.202020000000000088e-01,7.886130024852056408e+01
2.823290000000270084e+01,5.819124999999999992e-02,9.887518000000000029e+02,2.327649999999999997e-01,7.954925625049432369e+01
2.983280000000013388e+01,6.448325000000000584e-02,1.005031299999999987e+03,2.579330000000000234e-01,8.085901074816493406e+01
3.063280000000304426e+01,6.764725000000000599e-02,1.011937800000000038e+03,2.705890000000000239e-01,8.141466782842921646e+01
3.143290000000342843e+01,7.080224999999999713e-02,1.018844299999999976e+03,2.832089999999999885e-01,8.197032490869347043e+01
3.223280000000158907e+01,7.401499999999999746e-02,1.025257399999999961e+03,2.960599999999999898e-01,8.248628587610718910e+01
3.303290000000197324e+01,7.720599999999999685e-02,1.031506100000000060e+03,3.088239999999999874e-01,8.298902016951879546e+01
3.383290000000124564e+01,8.042449999999999599e-02,1.037261500000000069e+03,3.216979999999999840e-01,8.345206639550200123e+01
3.463280000000304426e+01,8.367075000000000207e-02,1.041701399999999921e+03,3.346830000000000083e-01,8.380927509320203228e+01
3.543290000000342843e+01,8.691775000000000195e-02,1.046470199999999977e+03,3.476710000000000078e-01,8.419294518432840846e+01
3.624940000000060536e+01,9.024574999999999958e-02,1.050745599999999968e+03,3.609829999999999983e-01,8.453691916260420669e+01
3.703280000000086147e+01,9.348525000000000584e-02,1.054856600000000071e+03,3.739410000000000234e-01,8.486766646687792104e+01
3.783290000000124564e+01,9.679324999999999735e-02,1.057980999999999995e+03,3.871729999999999894e-01,8.511903763629480579e+01
3.863290000000051805e+01,1.001724999999999977e-01,1.061105299999999943e+03,4.006899999999999906e-01,8.537040076028952740e+01
3.944930000000022119e+01,1.035542500000000005e-01,1.064394099999999980e+03,4.142170000000000019e-01,8.563499860370851025e+01
4.023280000000158907e+01,1.068522499999999958e-01,1.066531799999999976e+03,4.274089999999999834e-01,8.580698559284641647e+01
4.103280000000086147e+01,1.102869999999999961e-01,1.067682900000000018e+03,4.411479999999999846e-01,8.589959644712747888e+01
4.183290000000124564e+01,1.137027500000000052e-01,1.070149499999999989e+03,4.548110000000000208e-01,8.609804482969170181e+01
4.263270000000193249e+01,1.171964999999999951e-01,1.069820600000000013e+03,4.687859999999999805e-01,8.607158343626538510e+01
4.343270000000120490e+01,1.206962500000000049e-01,1.070478399999999965e+03,4.827850000000000197e-01,8.612450622311803272e+01
4.423280000000158907e+01,1.242285000000000056e-01,1.070807299999999941e+03,4.969140000000000224e-01,8.615096761654434943e+01
4.483280000000013388e+01,1.268907499999999966e-01,1.069656199999999899e+03,5.075629999999999864e-01,8.605835676226328701e+01
4.563270000000193249e+01,1.305107500000000087e-01,1.068011799999999994e+03,5.220430000000000348e-01,8.592605784055379559e+01
4.643280000000231666e+01,1.341809999999999947e-01,1.064065200000000004e+03,5.367239999999999789e-01,8.560853721028217933e+01
4.723270000000047730e+01,1.379319999999999991e-01,1.056500999999999976e+03,5.517279999999999962e-01,8.499996538858739825e+01
4.803270000000338769e+01,1.417407499999999987e-01,1.046963500000000067e+03,5.669629999999999947e-01,8.423263325175682326e+01
4.884920000000056461e+01,1.457027499999999920e-01,1.031835000000000036e+03,5.828109999999999680e-01,8.301548156294511216e+01
4.963260000000082073e+01,1.495717500000000033e-01,1.013417699999999968e+03,5.982870000000000132e-01,8.153373203071446085e+01
5.044920000000274740e+01,1.536754999999999927e-01,9.894094999999999800e+02,6.147019999999999706e-01,7.960217099192482237e+01
5.123270000000047730e+01,1.576652500000000068e-01,9.596458999999999833e+02,6.306610000000000271e-01,7.720756372715199234e+01
5.203270000000338769e+01,1.618157500000000082e-01,9.229758000000000493e+02,6.472630000000000328e-01,7.425729938211489412e+01
5.283260000000154832e+01,1.660395000000000065e-01,8.769326999999999543e+02,6.641580000000000261e-01,7.055293761967143951e+01
5.304940000000351574e+01,1.671954999999999969e-01,8.627908999999999651e+02,6.687819999999999876e-01,6.941517011113872115e+01

File: documentation/advanced_examples/304L_viscoplastic_calibration/ductile_failure_small_tension_data/cleaned_SML4188-Ring1-1_Pull_0.0001.csv
{'temperature':534.67, 'engineering_strain_rate':0.0001 }
time, displacement, load, engineering_strain, engineering_stress
5.099899999999252032e+00,4.248125000000000090e-06,2.957639999999999958e+01,1.699250000000000036e-05,2.410101892537924506e+00
7.600000000000363798e+00,1.982500000000000077e-06,3.023410000000000153e+01,7.930000000000000308e-06,2.463696110046552867e+00
1.059979999999995925e+01,8.633574999999999751e-06,3.681170000000000186e+01,3.453429999999999900e-05,2.999687177531352944e+00
1.309979999999995925e+01,1.243505000000000048e-05,4.223819999999999908e+01,4.974020000000000194e-05,3.441878178459695903e+00
1.809979999999995925e+01,1.980812499999999934e-05,5.325560000000000116e+01,7.923249999999999738e-05,4.339656697510267946e+00
2.059970000000066648e+01,1.244222499999999928e-05,5.868209999999999837e+01,4.976889999999999710e-05,4.781847698438610905e+00
2.309979999999995925e+01,3.841400000000000186e-05,6.427299999999999613e+01,1.536560000000000074e-04,5.237435216560839102e+00
2.559959999999955471e+01,3.730200000000000302e-05,7.052169999999999561e+01,1.492080000000000121e-04,5.746625100924781293e+00
3.059970000000066648e+01,3.485825000000000121e-05,8.351239999999999952e+01,1.394330000000000049e-04,6.805202569967411463e+00
3.309959999999955471e+01,1.926407499999999902e-05,9.074769999999999470e+01,7.705629999999999609e-05,7.394787854960839901e+00
3.559950000000026193e+01,3.587000000000000046e-05,9.732529999999999859e+01,1.434800000000000019e-04,7.930778922445639978e+00
3.809950000000026193e+01,4.382349999999999809e-05,1.052184000000000026e+02,1.752939999999999924e-04,8.573966573680783299e+00
4.309959999999955471e+01,4.215024999999999848e-05,1.195246000000000066e+02,1.686009999999999939e-04,9.739740626473755825e+00
4.559939999999915017e+01,5.298625000000000112e-05,1.277464999999999975e+02,2.119450000000000045e-04,1.040972131209666962e+01
4.809959999999955471e+01,5.293924999999999971e-05,1.351462999999999965e+02,2.117569999999999988e-04,1.101271126301707071e+01
5.059950000000026193e+01,7.072775000000000058e-05,1.432038000000000011e+02,2.829110000000000023e-04,1.166929543144609838e+01
5.559939999999915017e+01,6.392875000000000012e-05,1.594833000000000141e+02,2.557150000000000005e-04,1.299586843423112903e+01
5.809950000000026193e+01,9.268674999999999820e-05,1.680341999999999985e+02,3.707469999999999928e-04,1.369265845170798634e+01
6.059929999999985739e+01,9.499874999999999910e-05,1.777360999999999933e+02,3.799949999999999964e-04,1.448324038700821426e+01
6.309929999999985739e+01,8.856899999999999853e-05,1.854646999999999935e+02,3.542759999999999941e-04,1.511302337231638582e+01
1.250987000000004628e+02,4.322575000000000267e-04,4.076222000000000207e+02,1.729030000000000107e-03,3.321604507852450894e+01
1.750984000000007654e+02,1.410755000000000082e-03,5.187831999999999653e+02,5.643020000000000327e-03,4.227425826459205638e+01
2.250975999999991473e+02,2.959750000000000141e-03,5.697595000000000027e+02,1.183900000000000056e-02,4.642818088886617289e+01
2.750971000000008644e+02,4.746249999999999601e-03,5.993586000000000240e+02,1.898499999999999840e-02,4.884013254381468983e+01
3.750959000000002561e+02,8.527699999999999170e-03,6.406328999999999496e+02,3.411079999999999668e-02,5.220346508405548747e+01
4.250954000000001543e+02,1.042170000000000075e-02,6.597078999999999951e+02,4.168680000000000302e-02,5.375783592026817814e+01
4.750949999999993452e+02,1.232429999999999984e-02,6.764806999999999562e+02,4.929719999999999935e-02,5.512460662336794570e+01
5.250943999999999505e+02,1.418955000000000043e-02,6.934180000000000064e+02,5.675820000000000171e-02,5.650478199239469745e+01
6.250933000000004540e+02,1.804842499999999988e-02,7.218660999999999603e+02,7.219369999999999954e-02,5.882294172951983313e+01
6.750926999999992404e+02,1.994749999999999995e-02,7.355144999999999982e+02,7.978999999999999981e-02,5.993511341607109699e+01
7.250921999999991385e+02,2.185644999999999949e-02,7.489986000000000104e+02,8.742579999999999796e-02,6.103389673416155858e+01
7.750915999999997439e+02,2.374634999999999940e-02,7.611671000000000049e+02,9.498539999999999761e-02,6.202547531976858153e+01
8.750905000000002474e+02,2.752599999999999839e-02,7.843531000000000404e+02,1.101039999999999935e-01,6.391484057315927458e+01
9.250899000000008527e+02,2.941749999999999921e-02,7.950416999999999916e+02,1.176699999999999968e-01,6.478582605782206372e+01
9.750894000000007509e+02,3.136800000000000005e-02,8.054013999999999669e+02,1.254720000000000002e-01,6.563001035936400740e+01
1.025088900000000649e+03,3.326400000000000190e-02,8.159255000000000564e+02,1.330560000000000076e-01,6.648759117809984787e+01
1.125087799999999334e+03,3.709074999999999872e-02,8.330272999999999683e+02,1.483629999999999949e-01,6.788117121305356250e+01
1.175087299999999232e+03,3.903050000000000269e-02,8.433869999999999436e+02,1.561220000000000108e-01,6.872535551459549197e+01
1.225086699999999837e+03,4.095125000000000154e-02,8.517734000000000378e+02,1.638050000000000062e-01,6.940874086614539351e+01
1.275086199999999735e+03,4.282525000000000220e-02,8.591731999999999516e+02,1.713010000000000088e-01,7.001173081706578216e+01
1.375085100000000239e+03,4.665099999999999802e-02,8.747949999999999591e+02,1.866039999999999921e-01,7.128470960234218978e+01
1.425084500000000844e+03,4.854750000000000038e-02,8.830170000000000528e+02,1.941900000000000015e-01,7.195469843669819454e+01
1.475084000000000742e+03,5.046425000000000216e-02,8.895945000000000391e+02,2.018570000000000086e-01,7.249068135544990810e+01
1.525083500000000640e+03,5.238050000000000345e-02,8.965009999999999764e+02,2.095220000000000138e-01,7.305347360605556162e+01
1.625082399999999325e+03,5.622749999999999970e-02,9.106427999999999656e+02,2.249099999999999988e-01,7.420585114165463381e+01
1.675082000000000335e+03,5.814924999999999955e-02,9.163981999999999744e+02,2.325969999999999982e-01,7.467484332570384709e+01
1.725081500000000233e+03,6.007749999999999896e-02,9.228114000000000487e+02,2.403099999999999958e-01,7.519743787599476548e+01
1.775080900000000838e+03,6.203125000000000305e-02,9.287311999999999443e+02,2.481250000000000122e-01,7.567982657723783291e+01
1.875079700000000230e+03,6.593150000000000399e-02,9.397486999999999853e+02,2.637260000000000160e-01,7.657761324502151012e+01
1.925079200000000128e+03,6.782399999999999540e-02,9.451752000000000180e+02,2.712959999999999816e-01,7.701980424594985664e+01
1.975078799999999319e+03,6.977350000000000219e-02,9.504373000000000502e+02,2.790940000000000087e-01,7.744859872968430636e+01
2.025078100000000632e+03,7.172000000000000597e-02,9.556992999999999938e+02,2.868800000000000239e-01,7.787738506468566868e+01
2.125076999999999316e+03,7.562325000000000297e-02,9.649080000000000155e+02,3.024930000000000119e-01,7.862777744840424532e+01
2.175076499999999214e+03,7.759649999999999881e-02,9.686901000000000295e+02,3.103859999999999952e-01,7.893597068246140225e+01
2.225075899999999820e+03,7.958450000000000246e-02,9.741165999999999485e+02,3.183380000000000098e-01,7.937816168338973455e+01
2.275075399999999718e+03,8.155824999999999880e-02,9.780632000000000517e+02,3.262329999999999952e-01,7.969975958337386146e+01
2.375074399999999514e+03,8.557800000000000129e-02,9.854629999999999654e+02,3.423120000000000052e-01,8.030274953429423590e+01
2.425073899999999412e+03,8.761275000000000313e-02,9.903962000000000216e+02,3.504510000000000125e-01,8.070474283490786149e+01
2.475073300000000017e+03,8.962275000000000102e-02,9.935204999999999700e+02,3.584910000000000041e-01,8.095933370272327068e+01
2.525072799999999916e+03,9.163825000000000442e-02,9.968093000000000075e+02,3.665530000000000177e-01,8.122732923646567826e+01
2.625071599999999307e+03,9.570325000000000359e-02,1.003222499999999968e+03,3.828130000000000144e-01,8.174992378675659666e+01
2.675070999999999913e+03,9.772500000000000631e-02,1.007168999999999983e+03,3.909000000000000252e-01,8.207151353800762195e+01
2.725070599999999104e+03,9.978674999999999351e-02,1.008649000000000001e+03,3.991469999999999740e-01,8.219211478768494317e+01
2.775069999999999709e+03,1.018792500000000045e-01,1.011937800000000038e+03,4.075170000000000181e-01,8.246011032142735075e+01
2.875068900000000212e+03,1.060439999999999994e-01,1.016870999999999981e+03,4.241759999999999975e-01,8.286210362204094793e+01
2.925068400000000111e+03,1.081325000000000064e-01,1.019830900000000042e+03,4.325300000000000256e-01,8.310329797266248875e+01
2.975067900000000009e+03,1.102775000000000005e-01,1.021968600000000038e+03,4.411100000000000021e-01,8.327749343984842767e+01
3.025067300000000614e+03,1.123559999999999975e-01,1.023284099999999967e+03,4.494239999999999902e-01,8.338469002359876470e+01
3.125066199999999299e+03,1.165842500000000004e-01,1.027230700000000070e+03,4.663370000000000015e-01,8.370628792358289161e+01
3.175065599999999904e+03,1.186979999999999980e-01,1.029039500000000089e+03,4.747919999999999918e-01,8.385368220764797798e+01
3.225065300000000207e+03,1.209009999999999946e-01,1.029861699999999928e+03,4.836039999999999783e-01,8.392068109108356566e+01
3.275064800000000105e+03,1.230937500000000018e-01,1.032821599999999989e+03,4.923750000000000071e-01,8.416187544170510648e+01
3.375063799999999901e+03,1.274434999999999873e-01,1.034794900000000098e+03,5.097739999999999494e-01,8.432267439169717704e+01
3.425063000000000102e+03,1.296632500000000077e-01,1.035945999999999913e+03,5.186530000000000307e-01,8.441647445825361729e+01
3.475062700000000405e+03,1.318729999999999902e-01,1.036439300000000003e+03,5.274919999999999609e-01,8.445667215856836663e+01
3.525061799999999494e+03,1.340847500000000025e-01,1.037261500000000069e+03,5.363390000000000102e-01,8.452367104200396852e+01
3.625060799999999290e+03,1.385492500000000127e-01,1.038083699999999908e+03,5.541970000000000507e-01,8.459066992543957042e+01
3.675060299999999188e+03,1.408377500000000115e-01,1.038741500000000087e+03,5.633510000000000462e-01,8.464427229168128974e+01
3.725059799999999086e+03,1.431487499999999913e-01,1.039070400000000063e+03,5.725949999999999651e-01,8.467107347480215651e+01
3.765059300000000803e+03,1.450297500000000128e-01,1.038905899999999974e+03,5.801190000000000513e-01,8.465766880887517232e+01
3.815058800000000701e+03,1.473717499999999958e-01,1.038412600000000111e+03,5.894869999999999832e-01,8.461747110856043719e+01
3.865058199999999488e+03,1.497225000000000084e-01,1.037754799999999932e+03,5.988900000000000334e-01,8.456386874231870365e+01
3.915057699999999386e+03,1.520730000000000137e-01,1.035123800000000074e+03,6.082920000000000549e-01,8.434947557481802960e+01
3.965057099999999991e+03,1.545072500000000126e-01,1.034301600000000008e+03,6.180290000000000505e-01,8.428247669138242770e+01
4.015056500000000597e+03,1.569365000000000065e-01,1.031999499999999898e+03,6.277460000000000262e-01,8.409488470700259199e+01
4.065056000000000495e+03,1.594052499999999983e-01,1.028381800000000112e+03,6.376209999999999933e-01,8.380008799013934606e+01
4.115055500000000393e+03,1.618670000000000109e-01,1.023448600000000056e+03,6.474680000000000435e-01,8.339809468952573468e+01
4.165055000000000291e+03,1.644055000000000100e-01,1.017693200000000047e+03,6.576220000000000399e-01,8.292910250547654982e+01
4.215054399999999077e+03,1.669360000000000011e-01,1.009635599999999954e+03,6.677440000000000042e-01,8.227251018831442764e+01
4.265053900000000795e+03,1.695257500000000028e-01,1.001578099999999949e+03,6.781030000000000113e-01,8.161592601988539286e+01
4.315053299999999581e+03,1.721102499999999924e-01,9.905606000000000222e+02,6.884409999999999696e-01,8.071813935210174407e+01
4.365052800000001298e+03,1.747454999999999981e-01,9.780632000000000517e+02,6.989819999999999922e-01,7.969975958337386146e+01
4.415052299999999377e+03,1.773242499999999888e-01,9.630991000000000213e+02,7.092969999999999553e-01,7.848037501560608575e+01
4.465051699999999983e+03,1.800265000000000060e-01,9.453396000000000186e+02,7.201060000000000239e-01,7.703320076314372500e+01
4.515051200000001700e+03,1.827360000000000095e-01,9.259356999999999971e+02,7.309440000000000381e-01,7.545202874381018887e+01
4.565050699999999779e+03,1.854709999999999970e-01,9.015986000000000331e+02,7.418839999999999879e-01,7.346886342386304136e+01
4.615050200000001496e+03,1.882375000000000020e-01,8.744660999999999831e+02,7.529500000000000082e-01,7.125790841922133723e+01
4.665049599999998463e+03,1.909830000000000139e-01,8.460180000000000291e+02,7.639320000000000555e-01,6.893974868209619444e+01
4.685049500000000990e+03,1.921262499999999984e-01,8.325339999999999918e+02,7.685049999999999937e-01,6.784097351273881316e+01

File: documentation/advanced_examples/304L_viscoplastic_calibration/ductile_failure_small_tension_data/cleaned_SML4188-Ring1-23_0.0001.csv
{'temperature':534.67, 'engineering_strain_rate':0.0001 }
time, displacement, load, engineering_strain, engineering_stress
5.980100000000675209e+00,1.146724999999999935e-05,2.197400000000000020e+00,4.586899999999999739e-05,1.773535802416583151e-01
1.148070000000006985e+01,5.202350000000000259e-06,1.009050000000000047e+01,2.080940000000000104e-05,8.144108043271380826e-01
9.505300999999999476e+02,5.321574999999999528e-07,8.117200000000000415e+00,2.128629999999999811e-06,6.551444805395417736e-01
9.595303999999996449e+02,3.037250000000000101e-05,3.348500000000000032e+00,1.214900000000000040e-04,2.702596083731650389e-01
9.650311000000001513e+02,6.299825000000000284e-06,3.677400000000000002e+00,2.519930000000000114e-05,2.968053408485820666e-01
9.710305000000007567e+02,9.096974999999999414e-06,4.992899999999999672e+00,3.638789999999999766e-05,4.029801996853443757e-01
9.755308999999979278e+02,5.107024999999999609e-06,4.335099999999999731e+00,2.042809999999999844e-05,3.498887347345103205e-01
9.845305999999982305e+02,2.146772500000000121e-06,7.175000000000000266e-01,8.587090000000000483e-06,5.790989069964041364e-02
9.955306999999993423e+02,1.014185000000000015e-05,1.046300000000000008e+00,4.056740000000000058e-05,8.444755211015159135e-02
1.001530299999998533e+03,7.496699999999999730e-06,1.539700000000000069e+00,2.998679999999999892e-05,1.242701863557301029e-01
1.010030899999997928e+03,4.195899999999999925e-06,9.926000000000000156e+00,1.678359999999999970e-05,8.011339025569765848e-01
1.160050800000000891e+03,9.503225000000000818e-06,3.512900000000000134e+00,3.801290000000000327e-05,2.835284390784206798e-01
1.250050899999998364e+03,8.836599999999999387e-06,8.774900000000000588e+00,3.534639999999999755e-05,7.082278744254699721e-01
1.280448599999999715e+03,4.383649999999999949e-06,4.992899999999999672e+00,1.753459999999999980e-05,4.029801996853443757e-01
1.285949199999999109e+03,4.776124999999999948e-06,1.046300000000000008e+00,1.910449999999999979e-05,8.444755211015159135e-02
1.290968899999999849e+03,6.548549999999999965e-07,7.130600000000000271e+00,2.619419999999999986e-06,5.755153541781964366e-01
1.294949099999997998e+03,1.916882499999999854e-06,1.124150000000000027e+01,7.667529999999999414e-06,9.073087613937389495e-01
1.297949300000000221e+03,1.593272499999999915e-05,2.982310000000000016e+01,6.373089999999999658e-05,2.407041757943478633e+00
1.300949199999999109e+03,8.443050000000000419e-07,3.130300000000000082e+01,3.377220000000000168e-06,2.526485447485496305e+00
1.304449399999997695e+03,3.890250000000000235e-05,2.916529999999999845e+01,1.556100000000000094e-04,2.353950292992644133e+00
1.307448700000000827e+03,1.537549999999999873e-05,5.169339999999999691e+01,6.150199999999999493e-05,4.172207866052671577e+00
1.310449199999999109e+03,1.005832499999999996e-05,5.810649999999999693e+01,4.023329999999999984e-05,4.689813329531227204e+00
1.313448799999998300e+03,3.809924999999999949e-05,6.287519999999999953e+01,1.523969999999999980e-04,5.074698201697603217e+00
1.316449300000000221e+03,4.361150000000000080e-05,7.241259999999999764e+01,1.744460000000000032e-04,5.844467946030357020e+00
1.319449000000000524e+03,4.670449999999999981e-05,6.895940000000000225e+01,1.868179999999999993e-04,5.565757932700742927e+00
1.322448599999999715e+03,5.371325000000000280e-05,8.704770000000000607e+01,2.148530000000000112e-04,7.025676366069810719e+00
1.325449599999999919e+03,5.567199999999999823e-05,1.053002999999999929e+02,2.226879999999999929e-04,8.498855559079226296e+00
1.328449399999997695e+03,7.898524999999999394e-05,1.046426000000000016e+02,3.159409999999999758e-04,8.445772165193298875e+00
1.331449000000000524e+03,7.544699999999999779e-05,1.141800000000000068e+02,3.017879999999999912e-04,9.215541909526052677e+00
1.334448899999999412e+03,9.252049999999999619e-05,1.258551999999999964e+02,3.700819999999999848e-04,1.015785487941656129e+01
1.346969399999998132e+03,1.264419999999999932e-04,1.697601999999999975e+02,5.057679999999999728e-04,1.370145592634020382e+01
1.406988999999997759e+03,4.236099999999999913e-04,4.062230000000000132e+02,1.694439999999999965e-03,3.278652199258540634e+01
1.526969399999998132e+03,3.036575000000000125e-03,6.392327999999999975e+02,1.214630000000000050e-02,5.159289418763080448e+01
1.586988499999999476e+03,5.042325000000000279e-03,6.823159000000000560e+02,2.016930000000000112e-02,5.507015915209307622e+01
1.646988399999998364e+03,7.177049999999999923e-03,7.107637999999999465e+02,2.870819999999999969e-02,5.736620762545097563e+01
1.706988799999999173e+03,9.360049999999999967e-03,7.336208000000000311e+02,3.744019999999999987e-02,5.921101093098642565e+01
1.766988799999999173e+03,1.160995000000000082e-02,7.658509000000000242e+02,4.643980000000000330e-02,6.181232322121427103e+01
1.826988799999999173e+03,1.388047499999999976e-02,7.646997999999999820e+02,5.552189999999999903e-02,6.171941719308276220e+01
1.886988699999998062e+03,1.616837499999999872e-02,7.870634999999999764e+02,6.467349999999999488e-02,6.352440593543753522e+01
1.946969600000000355e+03,1.842867499999999853e-02,8.000542000000000371e+02,7.371469999999999412e-02,6.457289376416480309e+01
2.006989199999999983e+03,2.070935000000000137e-02,8.069605999999999995e+02,8.283740000000000547e-02,6.513031379082403305e+01
2.066988799999999173e+03,2.299765000000000142e-02,8.363952000000000453e+02,9.199060000000000570e-02,6.750599946160819798e+01
2.126988499999999476e+03,2.523324999999999874e-02,8.508659000000000106e+02,1.009329999999999949e-01,6.867393905094239415e+01
2.186988399999998364e+03,2.754850000000000007e-02,8.487282000000000153e+02,1.101940000000000003e-01,6.850140389644954553e+01
2.246988900000000285e+03,2.984900000000000053e-02,8.653365000000000009e+02,1.193960000000000021e-01,6.984187056921169301e+01
2.306969600000000355e+03,3.210074999999999734e-02,8.783271999999999480e+02,1.284029999999999894e-01,7.089035839793895377e+01
2.366969300000000658e+03,3.441400000000000015e-02,8.880290999999999713e+02,1.376560000000000006e-01,7.167340504404187129e+01
2.426969399999998132e+03,3.671449999999999714e-02,8.903313000000000557e+02,1.468579999999999885e-01,7.185921710030488896e+01
2.486969199999999546e+03,3.902250000000000163e-02,9.059529999999999745e+02,1.560900000000000065e-01,7.312005464670568244e+01
2.546988699999998062e+03,4.131825000000000081e-02,9.110506000000000313e+02,1.652730000000000032e-01,7.353148525134747615e+01
2.606988600000000588e+03,4.362474999999999686e-02,9.191081000000000358e+02,1.744989999999999875e-01,7.418181130613821495e+01
2.666988699999998062e+03,4.593300000000000161e-02,9.381830999999999676e+02,1.837320000000000064e-01,7.572136693693352072e+01
2.726969499999999243e+03,4.830849999999999728e-02,9.434451000000000249e+02,1.932339999999999891e-01,7.614606637228058617e+01
2.786969600000000355e+03,5.063750000000000195e-02,9.460760999999999967e+02,2.025500000000000078e-01,7.635841608995410468e+01
2.846989199999999983e+03,5.298624999999999863e-02,9.472272000000000389e+02,2.119449999999999945e-01,7.645132211808561351e+01
2.906988399999998364e+03,5.530825000000000324e-02,9.630134000000000469e+02,2.212330000000000130e-01,7.772543656625659025e+01
2.966988999999997759e+03,5.766174999999999773e-02,9.666309999999999718e+02,2.306469999999999909e-01,7.801741541029144855e+01
3.026988699999998062e+03,6.000450000000000228e-02,9.751819000000000415e+02,2.400180000000000091e-01,7.870756409932776876e+01
3.086969399999998132e+03,6.236524999999999708e-02,9.870214999999999463e+02,2.494609999999999883e-01,7.966314589992352069e+01
3.146969600000000355e+03,6.475450000000000650e-02,9.868570999999999458e+02,2.590180000000000260e-01,7.964987706921826316e+01
3.206989300000001094e+03,6.717750000000000110e-02,1.000505499999999984e+03,2.687100000000000044e-01,8.075144829183147976e+01
3.266988600000000588e+03,6.948799999999999422e-02,9.991900000000000546e+02,2.779519999999999769e-01,8.064527343299471340e+01
3.326969300000000658e+03,7.189474999999999338e-02,9.904746999999999844e+02,2.875789999999999735e-01,7.994185591325313567e+01
3.386969499999999243e+03,7.430875000000000674e-02,1.003465400000000045e+03,2.972350000000000270e-01,8.099034374198041064e+01
3.506969499999999243e+03,7.913924999999999432e-02,1.024184799999999996e+03,3.165569999999999773e-01,8.266261996408790935e+01
3.566988799999999173e+03,8.155924999999999980e-02,1.023198099999999954e+03,3.262369999999999992e-01,8.258298276666164384e+01
3.626969499999999243e+03,8.402075000000000515e-02,1.023198099999999954e+03,3.360830000000000206e-01,8.258298276666164384e+01
3.686988900000000285e+03,8.649424999999999475e-02,1.029117999999999938e+03,3.459769999999999790e-01,8.306078173802443132e+01
3.746969699999997829e+03,8.899025000000000685e-02,1.037833200000000033e+03,3.559610000000000274e-01,8.376419118670111175e+01
3.806969399999998132e+03,9.144049999999999401e-02,1.043259700000000066e+03,3.657619999999999760e-01,8.420216752381831782e+01
3.866969499999999243e+03,9.386474999999999680e-02,1.043095299999999952e+03,3.754589999999999872e-01,8.418889869311306029e+01
3.926989199999999983e+03,9.643074999999999564e-02,1.041615299999999934e+03,3.857229999999999825e-01,8.406944693250613909e+01
3.986988999999997759e+03,9.895249999999999879e-02,1.037504400000000032e+03,3.958099999999999952e-01,8.373765352529059669e+01
4.046969399999998132e+03,1.014807499999999946e-01,1.046877400000000080e+03,4.059229999999999783e-01,8.449415443891810185e+01
4.106989399999998568e+03,1.040377499999999983e-01,1.051152800000000070e+03,4.161509999999999931e-01,8.483922474790379908e+01
4.166989199999999983e+03,1.066055000000000058e-01,1.057237100000000055e+03,4.264220000000000232e-01,8.533029254997185831e+01
4.226969300000000658e+03,1.091700000000000031e-01,1.057072599999999966e+03,4.366800000000000126e-01,8.531701564820167505e+01
4.286988799999999173e+03,1.117660000000000042e-01,1.046219700000000103e+03,4.470640000000000169e-01,8.444107104503217442e+01
4.346969699999997829e+03,1.144125000000000003e-01,1.057730399999999918e+03,4.576500000000000012e-01,8.537010711315251399e+01
4.406988900000000285e+03,1.170449999999999963e-01,1.061019199999999955e+03,4.681799999999999851e-01,8.563554829577687144e+01
4.466989099999998871e+03,1.197187499999999988e-01,1.049508399999999938e+03,4.788749999999999951e-01,8.470650415659162036e+01
4.526969499999999243e+03,1.224235000000000045e-01,1.064801300000000083e+03,4.896940000000000182e-01,8.594080404158191300e+01
4.576969399999998132e+03,1.246992499999999976e-01,1.061019199999999955e+03,4.987969999999999904e-01,8.563554829577687144e+01
4.636989600000000792e+03,1.274787500000000018e-01,1.058059299999999894e+03,5.099150000000000071e-01,8.539665284562794056e+01
4.696969399999998132e+03,1.302532499999999871e-01,1.058223700000000008e+03,5.210129999999999484e-01,8.540992167633319809e+01
4.756988600000000588e+03,1.331227500000000119e-01,1.060196999999999889e+03,5.324910000000000476e-01,8.556918800012077497e+01
4.816989300000001094e+03,1.360617500000000091e-01,1.052961700000000064e+03,5.442470000000000363e-01,8.498522224098614686e+01
4.876969000000000960e+03,1.389807499999999862e-01,1.052139499999999998e+03,5.559229999999999450e-01,8.491886194533005039e+01
4.936969799999998941e+03,1.419934999999999947e-01,1.043917500000000018e+03,5.679739999999999789e-01,8.425525898876915676e+01
4.996989699999998265e+03,1.450629999999999975e-01,1.038326600000000099e+03,5.802519999999999900e-01,8.380401382094669316e+01
5.056969799999998941e+03,1.481427499999999897e-01,1.022540399999999977e+03,5.925709999999999589e-01,8.252989937277573063e+01
5.116969399999998132e+03,1.512860000000000038e-01,1.013989500000000021e+03,6.051440000000000152e-01,8.183975068373942463e+01
5.176989600000000792e+03,1.544787499999999980e-01,9.949145999999999503e+02,6.179149999999999920e-01,8.030020312400900195e+01
5.236969399999998132e+03,1.576710000000000056e-01,9.792929000000000315e+02,6.306840000000000224e-01,7.903936557760820847e+01
5.296989199999999983e+03,1.609039999999999915e-01,9.538048000000000002e+02,6.436159999999999659e-01,7.698220448333432842e+01
5.356969699999997829e+03,1.642345000000000055e-01,9.378541999999999916e+02,6.569380000000000219e-01,7.569482120445812257e+01
5.416969699999997829e+03,1.675667499999999865e-01,9.008554000000000315e+02,6.702669999999999462e-01,7.270862404206388874e+01
5.476989399999998568e+03,1.709575000000000122e-01,8.604032999999999447e+02,6.838300000000000489e-01,6.944370879527514262e+01
5.486969300000000658e+03,1.715262499999999912e-01,8.543191000000000486e+02,6.861049999999999649e-01,6.895264906427202334e+01

File: documentation/advanced_examples/304L_viscoplastic_calibration/ductile_failure_small_tension_data/cleaned_SML4188-Ring1-24_Pull_0.0001.csv
{'temperature':534.67, 'engineering_strain_rate':0.0001 }
time, displacement, load, engineering_strain, engineering_stress
5.499800000001414446e+00,1.450690000000000082e-06,3.677400000000000002e+00,5.802760000000000326e-06,2.939898120238476076e-01
8.980300000001079752e+00,1.407157499999999919e-05,2.291669999999999874e+01,5.628629999999999674e-05,1.832076011640536350e+00
1.197969999999986612e+01,8.635550000000000693e-06,1.781909999999999883e+01,3.454220000000000277e-05,1.424548283959901740e+00
1.449910000000090804e+01,1.141007499999999934e-05,1.962790000000000035e+01,4.564029999999999736e-05,1.569152833910610223e+00
1.697930000000087603e+01,1.496197500000000001e-05,3.755169999999999675e+01,5.984790000000000005e-05,3.002071361335703958e+00
1.947930000000087603e+01,1.845895000000000053e-05,3.672950000000000159e+01,7.383580000000000210e-05,2.936340566903222538e+00
2.197969999999986612e+01,1.281704999999999954e-05,4.100489999999999924e+01,5.126819999999999815e-05,3.278137500151375505e+00
2.498010000000067521e+01,2.600575000000000084e-05,5.251559999999999917e+01,1.040230000000000034e-04,4.198360627704239789e+00
2.997980000000097789e+01,4.325374999999999901e-05,5.300889999999999702e+01,1.730149999999999961e-04,4.237797505463353431e+00
3.247980000000097789e+01,4.560375000000000192e-05,6.254630000000000223e+01,1.824150000000000077e-04,5.000265127477886651e+00
3.547950000000128057e+01,4.753475000000000088e-05,7.668800000000000239e+01,1.901390000000000035e-04,6.130823599413940173e+00
3.797960000000057335e+01,4.894850000000000069e-05,7.553700000000000614e+01,1.957940000000000028e-04,6.038806882809968357e+00
4.048000000000138243e+01,6.290699999999999927e-05,8.293670000000000186e+01,2.516279999999999971e-04,6.630376038200425093e+00
4.297960000000057335e+01,7.528375000000000236e-05,9.592730000000000246e+01,3.011350000000000094e-04,7.668909799030629415e+00
4.547950000000128057e+01,6.910650000000000657e-05,1.084247000000000014e+02,2.764260000000000263e-04,8.668014676603597479e+00
4.797990000000027067e+01,9.103049999999999521e-05,1.209219999999999970e+02,3.641219999999999808e-04,9.667111559674687271e+00
5.299970000000030268e+01,1.021077500000000017e-04,1.345704000000000065e+02,4.084310000000000067e-04,1.075823315385163070e+01
5.548040000000037253e+01,9.482425000000000272e-05,1.409834999999999923e+02,3.792970000000000109e-04,1.127092855372385749e+01
5.799949999999989814e+01,1.048954999999999988e-04,1.564406999999999925e+02,4.195819999999999953e-04,1.250665469785150741e+01
7.000030000000151631e+01,1.532257500000000093e-04,1.985370000000000061e+02,6.129030000000000372e-04,1.587204419148817891e+01
1.200199000000011438e+02,4.194175000000000073e-04,3.955344999999999800e+02,1.677670000000000029e-03,3.162101302658034285e+01
1.700200000000004366e+02,1.309092499999999935e-03,5.262632999999999583e+02,5.236369999999999740e-03,4.207212939632612603e+01
2.200199000000011438e+02,2.841574999999999830e-03,5.820081000000000131e+02,1.136629999999999932e-02,4.652864847864162812e+01
2.700002000000004045e+02,4.665850000000000032e-03,6.231177999999999884e+02,1.866340000000000013e-02,4.981516421676006701e+01
3.700000000000000000e+02,8.517574999999999452e-03,6.586366000000000440e+02,3.407029999999999781e-02,5.265471534943876719e+01
4.200199000000011438e+02,1.046134999999999947e-02,6.790271000000000186e+02,4.184539999999999788e-02,5.428483425466317414e+01
4.700003000000015163e+02,1.240707500000000005e-02,6.944842999999999620e+02,4.962830000000000019e-02,5.552056039879082761e+01
5.200194000000010419e+02,1.434749999999999914e-02,7.084615999999999758e+02,5.738999999999999657e-02,5.663797590964113482e+01
5.700195000000003347e+02,1.626187499999999855e-02,7.303319999999999936e+02,6.504749999999999421e-02,5.838640544814288802e+01
6.200198000000000320e+02,1.824307500000000096e-02,7.443093999999999824e+02,7.297230000000000383e-02,5.950382895349507351e+01
6.700002000000004045e+02,2.011847500000000025e-02,7.508868999999999687e+02,8.047390000000000099e-02,6.002966731445305015e+01
7.200002000000004045e+02,2.205994999999999831e-02,7.765394000000000005e+02,8.823979999999999324e-02,6.208045690844384978e+01
8.200197000000007392e+02,2.591800000000000007e-02,7.892011999999999716e+02,1.036720000000000003e-01,6.309270474710255883e+01
8.700196000000014465e+02,2.786550000000000138e-02,8.054806999999999562e+02,1.114620000000000055e-01,6.439416968016456622e+01
9.200198000000000320e+02,2.979000000000000051e-02,8.158402999999999565e+02,1.191600000000000020e-01,6.522236809661157508e+01
9.700202000000008411e+02,3.170850000000000057e-02,8.214312999999999647e+02,1.268340000000000023e-01,6.566934069655320627e+01
1.020000100000001112e+03,3.367375000000000229e-02,8.329420000000000073e+02,1.346950000000000092e-01,6.658956382410606523e+01
1.070019900000001144e+03,3.559249999999999914e-02,8.405062000000000353e+02,1.423699999999999966e-01,6.719428393508415809e+01
1.120019299999999930e+03,3.755800000000000111e-02,8.505370000000000346e+02,1.502320000000000044e-01,6.799619642935968500e+01
1.170000100000001112e+03,3.949525000000000258e-02,8.612255000000000109e+02,1.579810000000000103e-01,6.885068876248006120e+01
1.270000400000000809e+03,4.339599999999999708e-02,8.738872999999999820e+02,1.735839999999999883e-01,6.986293660113877024e+01
1.320000200000000405e+03,4.532649999999999874e-02,8.789850000000000136e+02,1.813059999999999949e-01,7.027047232332128601e+01
1.370019600000001446e+03,4.728525000000000089e-02,8.868780000000000427e+02,1.891410000000000036e-01,7.090147835647086083e+01
1.420000100000001112e+03,4.923700000000000299e-02,9.013487000000000080e+02,1.969480000000000119e-01,7.205833873958215463e+01
1.470000200000000405e+03,5.119499999999999745e-02,9.128594000000000506e+02,2.047799999999999898e-01,7.297856186713502780e+01
1.520000400000000809e+03,5.314200000000000174e-02,9.080906999999999698e+02,2.125680000000000069e-01,7.259732805612775053e+01
1.570000400000000809e+03,5.508575000000000277e-02,9.207525000000000546e+02,2.203430000000000111e-01,7.360957589478647378e+01
1.620000200000000405e+03,5.703899999999999942e-02,9.253568000000000211e+02,2.281559999999999977e-01,7.397766674470798876e+01
1.720000200000000405e+03,6.098925000000000179e-02,9.414718000000000302e+02,2.439570000000000072e-01,7.526598072218237689e+01
1.770019500000000335e+03,6.296150000000000357e-02,9.421295999999999822e+02,2.518460000000000143e-01,7.531856855552909735e+01
1.820019400000001042e+03,6.493100000000000260e-02,9.562713999999999714e+02,2.597240000000000104e-01,7.644913502196702382e+01
1.870020100000001548e+03,6.694424999999999681e-02,9.501870999999999867e+02,2.677769999999999873e-01,7.596272554426630563e+01
1.920020200000000841e+03,6.893299999999999428e-02,9.672888000000000375e+02,2.757319999999999771e-01,7.732992127176078156e+01
1.969999800000001414e+03,7.091799999999999493e-02,9.743596999999999753e+02,2.836719999999999797e-01,7.789520450497974480e+01
2.020000000000000000e+03,7.294799999999999895e-02,9.725508999999999560e+02,2.917919999999999958e-01,7.775059995502904542e+01
2.070020200000000841e+03,7.492524999999999880e-02,9.774840000000000373e+02,2.997009999999999952e-01,7.814497672712205656e+01
2.170000300000001516e+03,7.896775000000000322e-02,9.824171999999999798e+02,3.158710000000000129e-01,7.853936149371695308e+01
2.220020000000000437e+03,8.097224999999999562e-02,9.881725999999999885e+02,3.238889999999999825e-01,7.899947705474431814e+01
2.270019700000000739e+03,8.300974999999999326e-02,9.973812000000000353e+02,3.320389999999999731e-01,7.973565875458736230e+01
2.320019299999999930e+03,8.503175000000000316e-02,9.978745000000000118e+02,3.401270000000000127e-01,7.977509563234647771e+01
2.370000100000001112e+03,8.707475000000000631e-02,1.008727499999999964e+03,3.482990000000000252e-01,8.064273892105447317e+01
2.419999899999998888e+03,8.914900000000000602e-02,1.009714100000000030e+03,3.565960000000000241e-01,8.072161267657270400e+01
2.470000200000002224e+03,9.119649999999999979e-02,1.004452099999999973e+03,3.647859999999999991e-01,8.030094198780632553e+01
2.520019700000000739e+03,9.327699999999999880e-02,1.008727499999999964e+03,3.731079999999999952e-01,8.064273892105447317e+01
2.620019800000001851e+03,9.740224999999999578e-02,1.023198099999999954e+03,3.896089999999999831e-01,8.179959130966389580e+01
2.670019599999999627e+03,9.947274999999999867e-02,1.022869299999999953e+03,3.978909999999999947e-01,8.177330538749241384e+01
2.720000000000000000e+03,1.015825000000000061e-01,1.024020299999999907e+03,4.063300000000000245e-01,8.186532210409636434e+01
2.770020100000001548e+03,1.036487499999999978e-01,1.026322499999999991e+03,4.145949999999999913e-01,8.204937152630807873e+01
2.819999899999998888e+03,1.057675000000000004e-01,1.030104599999999891e+03,4.230700000000000016e-01,8.235173158179711095e+01
2.870019500000002154e+03,1.078727500000000034e-01,1.020895999999999958e+03,4.314910000000000134e-01,8.161554988195408100e+01
2.920000400000000809e+03,1.099885000000000029e-01,1.032735599999999977e+03,4.399540000000000117e-01,8.256206692618030729e+01
2.970020300000000134e+03,1.121137499999999981e-01,1.043753099999999904e+03,4.484549999999999925e-01,8.344286117047592199e+01
3.070000100000001112e+03,1.163682500000000064e-01,1.048850699999999961e+03,4.654730000000000256e-01,8.385038889815656660e+01
3.120019599999999627e+03,1.185132500000000005e-01,1.045726300000000037e+03,4.740530000000000022e-01,8.360060868151239788e+01
3.170019899999999325e+03,1.206990000000000007e-01,1.039642100000000028e+03,4.827960000000000029e-01,8.311420719831352244e+01
3.220019700000000739e+03,1.229277500000000023e-01,1.051152800000000070e+03,4.917110000000000092e-01,8.403443032586639561e+01
3.270000200000002224e+03,1.250957500000000056e-01,1.046384099999999989e+03,5.003830000000000222e-01,8.365319651485913255e+01
3.320000299999999697e+03,1.273134999999999961e-01,1.051317299999999932e+03,5.092539999999999845e-01,8.404758128145401486e+01
3.370020000000000437e+03,1.295604999999999951e-01,1.046055200000000013e+03,5.182419999999999805e-01,8.362690259818575100e+01
3.420000000000000000e+03,1.317112500000000019e-01,1.054441600000000108e+03,5.268450000000000077e-01,8.429735350359632662e+01
3.520019500000002154e+03,1.363370000000000137e-01,1.052303900000000112e+03,5.453480000000000549e-01,8.412645503697225990e+01
3.570020199999999022e+03,1.385820000000000107e-01,1.056579300000000103e+03,5.543280000000000429e-01,8.446825197022040754e+01
3.620019299999999930e+03,1.408632499999999954e-01,1.058059299999999894e+03,5.634529999999999816e-01,8.458657059799959654e+01
3.670020100000001548e+03,1.431570000000000065e-01,1.058059299999999894e+03,5.726280000000000259e-01,8.458657059799959654e+01
3.720019800000001851e+03,1.454820000000000002e-01,1.049672900000000027e+03,5.819280000000000008e-01,8.391611969258904935e+01
3.770019599999999627e+03,1.477654999999999941e-01,1.052468299999999999e+03,5.910619999999999763e-01,8.413959799805799378e+01
3.820019599999999627e+03,1.502012500000000084e-01,1.056743799999999965e+03,6.008050000000000335e-01,8.448140292580801258e+01
3.870020300000000134e+03,1.525252500000000011e-01,1.046219700000000103e+03,6.101010000000000044e-01,8.364005355377339868e+01
3.920000100000001112e+03,1.549092499999999983e-01,1.048357400000000098e+03,6.196369999999999933e-01,8.381095202039746539e+01
3.990020199999999022e+03,1.592359999999999887e-01,1.046712999999999965e+03,6.369439999999999547e-01,8.367949043153249988e+01
4.040020199999999022e+03,1.617607500000000087e-01,1.043753099999999904e+03,6.470430000000000348e-01,8.344286117047592199e+01
4.080000500000001921e+03,1.637217499999999992e-01,1.046548500000000104e+03,6.548869999999999969e-01,8.366633947594488063e+01
4.210019800000001851e+03,1.688060000000000116e-01,1.046055200000000013e+03,6.752240000000000464e-01,8.362690259818575100e+01
4.330000000000000000e+03,1.753077500000000122e-01,1.034544499999999971e+03,7.012310000000000487e-01,8.270667947063289205e+01
4.470019599999999627e+03,1.824277499999999996e-01,1.014976199999999949e+03,7.297109999999999985e-01,8.114229135984095365e+01
4.600019599999999627e+03,1.890387500000000054e-01,9.838971999999999980e+02,7.561550000000000216e-01,7.865768012149615629e+01
4.690000200000002224e+03,1.938462499999999977e-01,9.480493999999999915e+02,7.753849999999999909e-01,7.579182707764221050e+01
4.760000200000002224e+03,1.974257500000000110e-01,9.342364999999999782e+02,7.897030000000000438e-01,7.468755452787765137e+01
4.900020100000001548e+03,2.050099999999999978e-01,8.520168999999999642e+02,8.200399999999999912e-01,6.811450706263701704e+01
