Repository: sandialabs/matcal

304L annealed bar viscoplastic calibrations
###########################################
In this calibration example, we will calibrate 
a plasticity model using a rate dependent von Mises yield surface with 
Voce hardening :cite:p:`voce1948relationship`
to the Ductile Failure data for 304L bar material :cite:p:`laser_weld_paper`.
The experimental data set
used for this calibration 
was purposefully taken such that this viscoplastic
behavior
would be characterized. 

This example has been broken into six steps:

#. Experimental data analysis to aid in model form choice. 
   :ref:`304L bar data analysis`
#. Initial guess estimation for the plasticity parameters 
   using MatFit.

File: documentation/advanced_examples/304L_viscoplastic_calibration/ductile_failure_small_tension_data/cleaned_SML4188-Ring1-30_Pull_0.01.csv
{'temperature':534.67, 'engineering_strain_rate':0.01 }
time, displacement, load, engineering_strain, engineering_stress
6.983299999999871943e+00,3.110125000000000144e-06,4.910499999999999865e+00,1.244050000000000058e-05,3.931928944037603180e-01
1.003340000000025611e+01,1.834299999999999954e-06,4.910499999999999865e+00,7.337199999999999817e-06,3.931928944037603180e-01
1.011660000000119908e+01,1.403660000000000042e-05,4.910499999999999865e+00,5.614640000000000169e-05,3.931928944037603180e-01
1.021680000000196742e+01,2.163070000000000112e-06,4.910499999999999865e+00,8.652280000000000447e-06,3.931928944037603180e-01
1.031670000000303844e+01,1.158262499999999907e-06,4.910499999999999865e+00,4.633049999999999628e-06,3.931928944037603180e-01
1.041670000000158325e+01,6.418800000000000276e-06,5.239399999999999835e+00,2.567520000000000110e-05,4.195285308907568678e-01
1.049990000000252621e+01,9.798424999999999279e-06,5.239399999999999835e+00,3.919369999999999712e-05,4.195285308907568678e-01
1.058350000000064028e+01,8.020200000000000309e-07,5.732700000000000351e+00,3.208080000000000123e-06,4.590279820279883349e-01
1.066670000000158325e+01,1.351052500000000055e-05,5.239399999999999835e+00,5.404210000000000220e-05,4.195285308907568678e-01
1.075000000000000000e+01,1.611547500000000006e-05,5.074900000000000411e+00,6.446190000000000025e-05,4.063567090539951798e-01
1.088340000000243890e+01,7.330274999999999880e-06,5.568200000000000038e+00,2.932109999999999952e-05,4.458561601912265915e-01
1.103330000000278233e+01,1.563270000000000027e-05,6.883799999999999919e+00,6.253080000000000107e-05,5.511987061392129572e-01
1.111670000000231084e+01,2.230320000000000018e-05,2.184769999999999968e+01,8.921280000000000074e-05,1.749386090839025298e+00
1.120000000000072760e+01,4.601374999999999969e-05,3.796280000000000143e+01,1.840549999999999988e-04,3.039752206836589199e+00
1.128350000000136788e+01,6.665500000000000472e-05,5.605109999999999815e+01,2.666200000000000189e-04,4.488116127383078080e+00
1.136670000000231084e+01,7.914049999999999893e-05,7.529040000000000532e+01,3.165619999999999957e-04,6.028642764854266645e+00
1.144990000000325381e+01,9.851325000000000077e-05,9.732529999999999859e+01,3.940530000000000031e-04,7.793018308871661581e+00
1.153330000000278233e+01,1.307557499999999890e-04,1.228134000000000015e+02,5.230229999999999558e-04,9.833898018036203226e+00
1.161679999999978463e+01,1.410580000000000037e-04,1.499457999999999913e+02,5.642320000000000148e-04,1.200643989526267319e+01
1.178330000000278233e+01,1.835250000000000022e-04,2.063485000000000014e+02,7.341000000000000086e-04,1.652270929047435999e+01
1.186679999999978463e+01,2.058475000000000040e-04,2.380852999999999895e+02,8.233900000000000160e-04,1.906393406414572311e+01
1.194990000000325381e+01,2.278194999999999895e-04,2.703154000000000110e+02,9.112779999999999579e-04,2.164465828895432864e+01
1.203330000000278233e+01,2.660750000000000029e-04,3.007366000000000099e+02,1.064300000000000012e-03,2.408054051667771134e+01
1.211660000000119908e+01,3.033824999999999977e-04,3.329667000000000030e+02,1.213529999999999991e-03,2.666126474148631331e+01
1.220000000000072760e+01,3.431350000000000003e-04,3.633879999999999768e+02,1.372540000000000001e-03,2.909715497639621873e+01
1.228330000000278233e+01,3.964549999999999845e-04,3.966048000000000116e+02,1.585819999999999938e-03,3.175688611066581046e+01
1.236670000000231084e+01,4.494475000000000163e-04,4.263682999999999765e+02,1.797790000000000065e-03,3.414010507260172744e+01
1.245000000000072760e+01,5.438625000000000534e-04,4.554741000000000213e+02,2.175450000000000213e-03,3.647066076875017870e+01
1.253340000000025611e+01,6.300099999999999667e-04,4.830998999999999910e+02,2.520039999999999867e-03,3.868271010430040491e+01
1.261670000000231084e+01,7.438675000000000061e-04,5.089168999999999983e+02,2.975470000000000025e-03,4.074992544995194521e+01
1.270010000000183936e+01,8.725599999999999806e-04,5.317740000000000009e+02,3.490239999999999922e-03,4.258013608159357233e+01
1.278340000000025611e+01,1.035915000000000100e-03,5.508488999999999578e+02,4.143660000000000398e-03,4.410749890441451981e+01
1.286679999999978463e+01,1.208532499999999963e-03,5.679506000000000085e+02,4.834129999999999851e-03,4.547686392268654743e+01
1.295010000000183936e+01,1.410320000000000063e-03,5.843945999999999685e+02,5.641280000000000253e-03,4.679356567517110932e+01
1.303320000000167056e+01,1.630877499999999931e-03,5.972209000000000287e+02,6.523509999999999726e-03,4.782059144067176248e+01
1.311660000000119908e+01,1.863982500000000092e-03,6.079094000000000051e+02,7.455930000000000370e-03,4.867643957260019505e+01
1.319990000000325381e+01,2.103504999999999871e-03,6.194202000000000226e+02,8.414019999999999486e-03,4.959813079933939406e+01
1.328330000000278233e+01,2.364147500000000207e-03,6.274777000000000271e+02,9.456590000000000829e-03,5.024330985374491121e+01
1.345000000000072760e+01,2.912849999999999814e-03,6.422772999999999683e+02,1.165139999999999926e-02,5.142834143098100697e+01
1.353320000000167056e+01,3.193174999999999920e-03,6.481970999999999776e+02,1.277269999999999968e-02,5.190235085900084044e+01
1.361660000000119908e+01,3.479649999999999931e-03,6.542813999999999623e+02,1.391859999999999972e-02,5.238953210885743772e+01
1.370010000000183936e+01,3.780024999999999791e-03,6.592146000000000186e+02,1.512009999999999917e-02,5.278454263460280771e+01
1.378330000000278233e+01,4.076525000000000114e-03,6.644765999999999622e+02,1.630610000000000046e-02,5.320588078964863854e+01
1.386679999999978463e+01,4.390825000000000110e-03,6.690809000000000424e+02,1.756330000000000044e-02,5.357455567890701786e+01
1.394990000000325381e+01,4.686875000000000069e-03,6.730275000000000318e+02,1.874750000000000028e-02,5.389056730237792436e+01
1.403320000000167056e+01,5.000924999999999815e-03,6.781250999999999749e+02,2.000369999999999926e-02,5.429874164277352122e+01
1.411660000000119908e+01,5.312550000000000085e-03,6.819071999999999889e+02,2.125020000000000034e-02,5.460158144440767103e+01
1.420000000000072760e+01,5.627349999999999713e-03,6.858537999999999784e+02,2.250939999999999885e-02,5.491759306787857042e+01
1.428340000000025611e+01,5.952874999999999833e-03,6.886493000000000393e+02,2.381149999999999933e-02,5.514143396723825674e+01
1.436679999999978463e+01,6.275400000000000422e-03,6.930891000000000304e+02,2.510160000000000169e-02,5.549693703465986516e+01
1.444990000000325381e+01,6.580449999999999841e-03,6.963778999999999542e+02,2.632179999999999936e-02,5.576027738515676901e+01
1.453560000000288710e+01,6.888749999999999908e-03,6.996666999999999916e+02,2.755499999999999963e-02,5.602361773565368708e+01
1.461670000000231084e+01,7.204200000000000013e-03,7.027911000000000286e+02,2.881680000000000005e-02,5.627379427150036406e+01
1.470000000000072760e+01,7.538399999999999788e-03,7.060798999999999523e+02,3.015359999999999915e-02,5.653713462199726791e+01
1.478340000000025611e+01,7.854399999999999230e-03,7.093686000000000149e+02,3.141759999999999692e-02,5.680046696530766326e+01
1.486670000000231084e+01,8.177399999999999600e-03,7.126574000000000524e+02,3.270959999999999840e-02,5.706380731580458132e+01
1.495000000000072760e+01,8.492674999999999877e-03,7.166040000000000418e+02,3.397069999999999951e-02,5.737981893927548072e+01
1.586670000000231084e+01,1.195300000000000008e-02,7.471897999999999911e+02,4.781200000000000033e-02,5.982888099602214993e+01
1.686670000000231084e+01,1.580522499999999914e-02,7.781044000000000551e+02,6.322089999999999654e-02,6.230427068206930130e+01
1.786670000000231084e+01,1.967879999999999976e-02,8.055657999999999674e+02,7.871519999999999906e-02,6.450315620296929353e+01
1.886670000000231084e+01,2.352724999999999955e-02,8.299029000000000451e+02,9.410899999999999821e-02,6.645187319520913150e+01
1.986679999999978463e+01,2.740000000000000074e-02,8.516090000000000373e+02,1.096000000000000030e-01,6.818992110992606115e+01
2.086690000000089640e+01,3.129799999999999943e-02,8.729860999999999649e+02,1.251919999999999977e-01,6.990162538096946321e+01
2.186670000000231084e+01,3.518149999999999750e-02,8.904166999999999916e+02,1.407259999999999900e-01,7.129732603572847438e+01
2.286670000000231084e+01,3.906199999999999950e-02,9.078473999999999933e+02,1.562479999999999980e-01,7.269303469767402248e+01
2.386670000000231084e+01,4.297725000000000156e-02,9.241268999999999778e+02,1.719090000000000062e-01,7.399656462832182058e+01
2.486670000000231084e+01,4.688674999999999787e-02,9.385976000000000568e+02,1.875469999999999915e-01,7.515526056907094699e+01
2.586660000000119908e+01,5.081999999999999712e-02,9.533971999999999980e+02,2.032799999999999885e-01,7.634029214630703564e+01
2.686670000000231084e+01,5.475300000000000306e-02,9.660590999999999440e+02,2.190120000000000122e-01,7.735415409715746193e+01
2.787100000000282307e+01,5.870249999999999774e-02,9.783920000000000528e+02,2.348099999999999909e-01,7.834167240433436064e+01
2.886660000000119908e+01,6.267224999999999879e-02,9.897383999999999560e+02,2.506889999999999952e-01,7.925019981642330436e+01
2.986660000000119908e+01,6.664575000000000360e-02,1.000262500000000045e+03,2.665830000000000144e-01,8.009288413370151716e+01
3.086650000000008731e+01,7.064950000000000396e-02,1.009800100000000043e+03,2.825980000000000159e-01,8.085657755589177498e+01
3.186640000000261352e+01,7.464500000000000302e-02,1.019173099999999977e+03,2.985800000000000121e-01,8.160709114905876049e+01
3.286660000000119908e+01,7.870099999999999318e-02,1.027559600000000046e+03,3.148039999999999727e-01,8.227861384713780524e+01
3.386650000000008731e+01,8.279949999999999810e-02,1.034959399999999960e+03,3.311979999999999924e-01,8.287112963575584956e+01
3.586650000000008731e+01,9.103150000000000130e-02,1.047127899999999954e+03,3.641260000000000052e-01,8.384548412828250719e+01
3.686660000000119908e+01,9.517325000000000090e-02,1.054363299999999981e+03,3.806930000000000036e-01,8.442483610225032464e+01
3.786660000000119908e+01,9.938275000000000581e-02,1.058638699999999972e+03,3.975310000000000232e-01,8.476717535502169198e+01
3.886660000000119908e+01,1.036274999999999974e-01,1.062585299999999961e+03,4.145099999999999896e-01,8.508318697849260559e+01
3.986650000000008731e+01,1.079107499999999997e-01,1.067025200000000041e+03,4.316429999999999989e-01,8.543869805310073673e+01
4.086650000000008731e+01,1.122309999999999974e-01,1.070149499999999989e+03,4.489239999999999897e-01,8.568886658176090521e+01
4.186640000000261352e+01,1.165867500000000029e-01,1.072944999999999936e+03,4.663470000000000115e-01,8.591270748112056310e+01
4.286640000000261352e+01,1.210045000000000009e-01,1.073931599999999889e+03,4.840180000000000038e-01,8.599170638339502659e+01
4.386640000000261352e+01,1.254599999999999882e-01,1.075576000000000022e+03,5.018399999999999528e-01,8.612337655864348562e+01
4.486640000000261352e+01,1.299492499999999884e-01,1.075904899999999998e+03,5.197969999999999535e-01,8.614971219513049050e+01
4.586650000000008731e+01,1.345089999999999897e-01,1.076398200000000088e+03,5.380359999999999587e-01,8.618921164626772224e+01
4.666640000000188593e+01,1.382027500000000131e-01,1.075411599999999908e+03,5.528110000000000523e-01,8.611021274399325875e+01
4.764960000000064611e+01,1.428392500000000009e-01,1.073109400000000051e+03,5.713570000000000038e-01,8.592587129577081839e+01
4.866630000000077416e+01,1.475589999999999957e-01,1.069491800000000012e+03,5.902359999999999829e-01,8.563620331597343238e+01
4.966640000000188593e+01,1.523374999999999868e-01,1.064722999999999956e+03,6.093499999999999472e-01,8.525435660487829637e+01
5.066630000000077416e+01,1.571432500000000121e-01,1.056829899999999952e+03,6.285730000000000484e-01,8.462234136512300609e+01
5.166620000000330037e+01,1.620512500000000078e-01,1.045647999999999911e+03,6.482050000000000312e-01,8.372698577487079774e+01
5.266620000000330037e+01,1.669672500000000115e-01,1.029039500000000089e+03,6.678690000000000460e-01,8.239711220054950047e+01
5.366640000000188593e+01,1.719714999999999994e-01,1.006675700000000006e+03,6.878859999999999975e-01,8.060640102004509799e+01
5.466630000000077416e+01,1.770390000000000019e-01,9.780632000000000517e+02,7.081560000000000077e-01,7.831534477503387848e+01
5.566630000000077416e+01,1.821822499999999900e-01,9.404063999999999623e+02,7.287289999999999601e-01,7.530009455896961867e+01
5.666620000000330037e+01,1.874067500000000108e-01,8.932122000000000526e+02,7.496270000000000433e-01,7.152116693508817491e+01
5.706640000000334112e+01,1.895505000000000106e-01,8.715062000000000353e+02,7.582020000000000426e-01,6.978312702755776797e+01

File: documentation/advanced_examples/304L_viscoplastic_calibration/ductile_failure_small_tension_data/cleaned_SML4188-Ring1-4_Pull_0.0001.csv
{'temperature':534.67, 'engineering_strain_rate':0.0001 }
time, displacement, load, engineering_strain, engineering_stress
1.153340000000025611e+01,2.529075000000000007e-06,1.379020000000000046e+01,1.011630000000000003e-05,1.107718026385202892e+00
1.953340000000025611e+01,8.309099999999999779e-06,2.234100000000000108e+01,3.323639999999999911e-05,1.794573568727924062e+00
2.301709999999911815e+01,4.814575000000000401e-06,3.039859999999999829e+01,1.925830000000000161e-05,2.441812098219984239e+00
2.601690000000053260e+01,1.108509999999999997e-05,3.746940000000000026e+01,4.434039999999999987e-05,3.009784471424469920e+00
2.851690000000053260e+01,1.201412500000000078e-05,4.338920000000000243e+01,4.805650000000000313e-05,3.485301082684286289e+00
3.101749999999992724e+01,2.978650000000000018e-05,5.046009999999999707e+01,1.191460000000000007e-04,4.053281488535334987e+00
3.601659999999901629e+01,1.615762500000000101e-05,6.279310000000000258e+01,6.463050000000000403e-05,5.043947789198756304e+00
3.851649999999972351e+01,2.606725000000000017e-05,6.887730000000000530e+01,1.042690000000000007e-04,5.532670071408793078e+00
4.103299999999944703e+01,3.041924999999999848e-05,7.644150000000000489e+01,1.216769999999999939e-04,6.140275522757066007e+00
4.351699999999982538e+01,2.442645000000000057e-05,8.367680000000000007e+01,9.770580000000000226e-05,6.721461599558334221e+00
4.601659999999901629e+01,3.170774999999999809e-05,9.140550000000000352e+01,1.268309999999999924e-04,7.342280754503391016e+00
4.851690000000053260e+01,4.110924999999999947e-05,9.847639999999999816e+01,1.644369999999999979e-04,7.910261160354439269e+00
5.351690000000053260e+01,4.587799999999999680e-05,1.140981000000000023e+02,1.835119999999999872e-04,9.165097108548209803e+00
5.601690000000053260e+01,5.350700000000000118e-05,1.218267000000000024e+02,2.140280000000000047e-04,9.785908230846702693e+00
5.851699999999982538e+01,4.907675000000000069e-05,1.293908999999999878e+02,1.963070000000000028e-04,1.039351368219497473e+01
6.101670000000012806e+01,5.941924999999999865e-05,1.376128999999999962e+02,2.376769999999999946e-04,1.105395788263725620e+01
6.351720000000022992e+01,6.928399999999999598e-05,1.464926000000000101e+02,2.771359999999999839e-04,1.176723279952698320e+01
6.601699999999982538e+01,7.165449999999999641e-05,1.553722999999999956e+02,2.866179999999999856e-04,1.248050771641670487e+01
8.005019999999967695e+01,1.078887500000000061e-04,2.037175000000000011e+02,4.315550000000000245e-04,1.636390676278281475e+01
1.300668999999998050e+02,3.402775000000000027e-04,3.854229000000000269e+02,1.361110000000000011e-03,3.095965933138471016e+01
1.800497999999988679e+02,9.868075000000000891e-04,5.260185999999999922e+02,3.947230000000000356e-03,4.225321499571488459e+01
2.300503000000007887e+02,2.266769999999999983e-03,5.975497000000000298e+02,9.067079999999999931e-03,4.799905544162304238e+01
2.800507000000015978e+02,3.862374999999999923e-03,6.345485999999999649e+02,1.544949999999999969e-02,5.097104631096674154e+01
3.300671999999995023e+02,5.622699999999999573e-03,6.615167000000000144e+02,2.249079999999999829e-02,5.313729846882948493e+01
4.300666000000001077e+02,9.351075000000000359e-03,6.985155999999999494e+02,3.740430000000000144e-02,5.610928933817317699e+01
4.800506000000004860e+02,1.125672500000000041e-02,7.147952000000000226e+02,4.502690000000000164e-02,5.741697206810752618e+01
5.300666000000001077e+02,1.316987499999999929e-02,7.305814000000000306e+02,5.267949999999999716e-02,5.868502171989808147e+01
5.800336999999981344e+02,1.508302499999999990e-02,7.440653999999999542e+02,6.033209999999999962e-02,5.976814378250616500e+01
6.300501999999996769e+02,1.701027499999999831e-02,7.573849999999999909e+02,6.804109999999999325e-02,6.083806017416403478e+01
6.800501999999996769e+02,1.890857500000000038e-02,7.708691000000000031e+02,7.563430000000000153e-02,6.192119026941868754e+01
7.800504999999993743e+02,2.276447499999999929e-02,7.942195000000000391e+02,9.105789999999999718e-02,6.379684537255751309e+01
8.300176000000010390e+02,2.468797500000000089e-02,8.050724999999999909e+02,9.875190000000000357e-02,6.466862850408270447e+01
8.800500000000010914e+02,2.660875000000000046e-02,8.147744999999999891e+02,1.064350000000000018e-01,6.544795587366321854e+01
9.300334999999995489e+02,2.854175000000000115e-02,8.256275000000000546e+02,1.141670000000000046e-01,6.631973900518839571e+01
9.800334999999995489e+02,3.044900000000000037e-02,8.350004999999999882e+02,1.217960000000000015e-01,6.707263896757534383e+01
1.030033699999998134e+03,3.241249999999999687e-02,8.447024999999999864e+02,1.296499999999999875e-01,6.785196633715587211e+01
1.130066799999998693e+03,3.626975000000000338e-02,8.616398000000000366e+02,1.450790000000000135e-01,6.921247978353764552e+01
1.180050000000001091e+03,3.820250000000000035e-02,8.698618000000000166e+02,1.528100000000000014e-01,6.987292398397994475e+01
1.230050499999999374e+03,4.014924999999999744e-02,8.780837999999999965e+02,1.605969999999999898e-01,7.053336818442221556e+01
1.280033300000000963e+03,4.207249999999999879e-02,8.854836000000000240e+02,1.682899999999999952e-01,7.112776796482027919e+01
1.330050199999999677e+03,4.402274999999999938e-02,8.930478000000000520e+02,1.760909999999999975e-01,7.173537341616854235e+01
1.380066600000000108e+03,4.597724999999999729e-02,9.009409000000000560e+02,1.839089999999999892e-01,7.236939824206382355e+01
1.480050300000000789e+03,4.986249999999999710e-02,9.142604999999999791e+02,1.994499999999999884e-01,7.343931463372169333e+01
1.530067099999998391e+03,5.180724999999999913e-02,9.205091999999999643e+02,2.072289999999999965e-01,7.394125061952850331e+01
1.580050499999999374e+03,5.374124999999999736e-02,9.265934999999999491e+02,2.149649999999999894e-01,7.442998093438511376e+01
1.630050799999999072e+03,5.570900000000000157e-02,9.325132999999999583e+02,2.228360000000000063e-01,7.490549754564491991e+01
1.680033399999998437e+03,5.766000000000000292e-02,9.384332000000000562e+02,2.306400000000000117e-01,7.538102218955131661e+01
1.730033900000000358e+03,5.962900000000000145e-02,9.441885999999999513e+02,2.385160000000000058e-01,7.584333312986089481e+01
1.830067399999998088e+03,6.356825000000000669e-02,9.547127000000000407e+02,2.542730000000000268e-01,7.668869688683908237e+01
1.880050300000000789e+03,6.554350000000000454e-02,9.606325000000000500e+02,2.621740000000000181e-01,7.716421349809890273e+01
1.930033600000000661e+03,6.753549999999999831e-02,9.660590999999999440e+02,2.701419999999999932e-01,7.760011309650805345e+01
1.980033199999999852e+03,6.950449999999999684e-02,9.701701000000000477e+02,2.780179999999999874e-01,7.793033519672920306e+01
2.030033900000000358e+03,7.150900000000000312e-02,9.744455000000000382e+02,2.860360000000000125e-01,7.827376296790056642e+01
2.080050600000000486e+03,7.349624999999999908e-02,9.795430999999999813e+02,2.939849999999999963e-01,7.868323515911613697e+01
2.180050399999998263e+03,7.749599999999999544e-02,9.871073999999999842e+02,3.099839999999999818e-01,7.929084864311097647e+01
2.230033600000000661e+03,7.951950000000000685e-02,9.922050000000000409e+02,3.180780000000000274e-01,7.970032083432657544e+01
2.280034300000001167e+03,8.154124999999999568e-02,9.958227000000000544e+02,3.261649999999999827e-01,7.999091788905047906e+01
2.330066899999999805e+03,8.355999999999999539e-02,9.997691999999999553e+02,3.342399999999999816e-01,8.030792628567483860e+01
2.380033799999999246e+03,8.558925000000000560e-02,1.003057999999999993e+03,3.423570000000000224e-01,8.057210396585175260e+01
2.430033499999999549e+03,8.763200000000000156e-02,1.006346800000000030e+03,3.505280000000000062e-01,8.083628164602866661e+01
2.530034099999998944e+03,9.169824999999999504e-02,1.012924399999999991e+03,3.667929999999999802e-01,8.136463700638248042e+01
2.580033499999999549e+03,9.376600000000000212e-02,1.015884300000000053e+03,3.750640000000000085e-01,8.160239531201240482e+01
2.630034000000001470e+03,9.585549999999999626e-02,1.018844299999999976e+03,3.834219999999999851e-01,8.184016165028886292e+01
2.680033600000000661e+03,9.791824999999999835e-02,1.021804200000000037e+03,3.916729999999999934e-01,8.207791995591878731e+01
2.730050199999999677e+03,1.000010000000000066e-01,1.023448600000000056e+03,4.000040000000000262e-01,8.221000879600724431e+01
2.780033499999999549e+03,1.021134999999999959e-01,1.026408500000000004e+03,4.084539999999999837e-01,8.244776710163714029e+01
2.880051099999998769e+03,1.063189999999999968e-01,1.031341699999999946e+03,4.252759999999999874e-01,8.284403362190251130e+01
2.930033799999999246e+03,1.084397500000000014e-01,1.032821599999999989e+03,4.337590000000000057e-01,8.296290875839419243e+01
2.980034099999998944e+03,1.105492500000000017e-01,1.035123800000000074e+03,4.421970000000000067e-01,8.314783634757665709e+01
3.030033900000000358e+03,1.127060000000000006e-01,1.036603800000000092e+03,4.508240000000000025e-01,8.326671951671488614e+01
3.080033600000000661e+03,1.148519999999999958e-01,1.037590400000000045e+03,4.594079999999999830e-01,8.334596960770933549e+01
3.130034000000001470e+03,1.170072499999999932e-01,1.039563699999999926e+03,4.680289999999999728e-01,8.350447782234478211e+01
3.230050399999998263e+03,1.213542499999999968e-01,1.042030299999999897e+03,4.854169999999999874e-01,8.370261108247746051e+01
3.280049899999999980e+03,1.235440000000000010e-01,1.043839099999999917e+03,4.941760000000000042e-01,8.384790559351614547e+01
3.330032900000000154e+03,1.257747499999999907e-01,1.044332400000000007e+03,5.030989999999999629e-01,8.388753063901337725e+01
3.380066499999998996e+03,1.279337500000000127e-01,1.045483500000000049e+03,5.117350000000000509e-01,8.397999443360461669e+01
3.430050099999998565e+03,1.301950000000000052e-01,1.046798999999999978e+03,5.207800000000000207e-01,8.408566389914606987e+01
3.480034200000000055e+03,1.324237500000000067e-01,1.047456799999999930e+03,5.296950000000000269e-01,8.413850264824006331e+01
3.580067399999998088e+03,1.369535000000000058e-01,1.047127899999999954e+03,5.478140000000000231e-01,8.411208327369305948e+01
3.630050099999998565e+03,1.392374999999999863e-01,1.047621200000000044e+03,5.569499999999999451e-01,8.415170831919029126e+01
3.670033699999998134e+03,1.410482499999999861e-01,1.046963500000000067e+03,5.641929999999999445e-01,8.409887760274285995e+01
3.720050199999999677e+03,1.433740000000000014e-01,1.046305699999999888e+03,5.734960000000000058e-01,8.404603885364883809e+01
3.770050199999999677e+03,1.456665000000000043e-01,1.045319099999999935e+03,5.826660000000000172e-01,8.396678876265437452e+01
3.820033399999998437e+03,1.480757500000000060e-01,1.042523599999999988e+03,5.923030000000000239e-01,8.374223612797469229e+01
3.870067199999999502e+03,1.504705000000000070e-01,1.041865800000000036e+03,6.018820000000000281e-01,8.368939737888068464e+01
3.920050499999999374e+03,1.529037500000000049e-01,1.038412600000000111e+03,6.116150000000000198e-01,8.341201402775357110e+01
3.970049799999998868e+03,1.553537500000000127e-01,1.034465999999999894e+03,6.214150000000000507e-01,8.309499759848263523e+01
4.020033499999999549e+03,1.578440000000000121e-01,1.029368400000000065e+03,6.313760000000000483e-01,8.268552540726705047e+01
4.070033699999998134e+03,1.603390000000000093e-01,1.022790799999999990e+03,6.413560000000000372e-01,8.215717004691322245e+01
4.120050099999998565e+03,1.629075000000000106e-01,1.014404400000000010e+03,6.516300000000000425e-01,8.148352017552072368e+01
4.170034000000001470e+03,1.654934999999999878e-01,1.004866899999999987e+03,6.619739999999999513e-01,8.071740650953698548e+01
4.220067099999998391e+03,1.680814999999999948e-01,9.930271999999999935e+02,6.723259999999999792e-01,7.976636525437079683e+01
4.270050199999999677e+03,1.706927500000000042e-01,9.788854000000000042e+02,6.827710000000000168e-01,7.863040444266870566e+01
4.320050300000000789e+03,1.733409999999999951e-01,9.627703000000000202e+02,6.933639999999999803e-01,7.733593541633113944e+01
4.370051000000001295e+03,1.760232499999999922e-01,9.455040999999999940e+02,7.040929999999999689e-01,7.594900259540236220e+01
4.420017799999999625e+03,1.787232500000000002e-01,9.237980000000000018e+02,7.148930000000000007e-01,7.420542829970543153e+01
4.470034099999998944e+03,1.814755000000000118e-01,9.001186999999999898e+02,7.259020000000000472e-01,7.230335382201958794e+01
4.520034200000000055e+03,1.842419999999999891e-01,8.726571999999999889e+02,7.369679999999999565e-01,7.009746858601305064e+01
4.570033799999999246e+03,1.870660000000000101e-01,8.405914999999999964e+02,7.482640000000000402e-01,6.752174423693472249e+01

File: documentation/advanced_examples/304L_viscoplastic_calibration/ductile_failure_small_tension_data/cleaned_SML4188-Ring1-RR-9_Pull_0.0001.csv
{'temperature':534.67, 'engineering_strain_rate':0.0001 }
time, displacement, load, engineering_strain, engineering_stress
4.499700000000302680e+00,7.897475000000000141e-06,1.716130000000000067e+01,3.158990000000000056e-05,1.376319337305590196e+00
7.479899999998451676e+00,4.453924999999999882e-06,7.788299999999999557e+00,1.781569999999999953e-05,6.246139799861972763e-01
9.980599999998958083e+00,7.932400000000000489e-06,1.880570000000000164e+01,3.172960000000000195e-05,1.508198595768836636e+00
1.298019999999814900e+01,1.229034999999999999e-05,1.601020000000000110e+01,4.916139999999999996e-05,1.284002252401039490e+00
1.548070000000006985e+01,7.608799999999999894e-06,2.669869999999999877e+01,3.043519999999999957e-05,2.141209412510751253e+00
1.848040000000037253e+01,1.401459999999999962e-05,3.130300000000000082e+01,5.605839999999999847e-05,2.510469732227563977e+00
2.098070000000006985e+01,1.266089999999999935e-05,3.722279999999999944e+01,5.064359999999999739e-05,2.985231854734694767e+00
2.348040000000037253e+01,2.731125000000000046e-05,4.347149999999999892e+01,1.092450000000000018e-04,3.486371432914753488e+00
2.598029999999926076e+01,2.774375000000000013e-05,4.741799999999999926e+01,1.109750000000000005e-04,3.802876841285710796e+00
2.850029999999969732e+01,2.461487499999999868e-05,6.534180000000000632e+01,9.845949999999999472e-05,5.240347926692873415e+00
3.098029999999926076e+01,4.075400000000000317e-05,5.991530000000000200e+01,1.630160000000000127e-04,4.805147977744438137e+00
3.350000000000000000e+01,5.562574999999999847e-06,7.290600000000000591e+01,2.225029999999999939e-05,5.846989307663251978e+00
3.598009999999703723e+01,3.834050000000000332e-05,8.458110000000000639e+01,1.533620000000000133e-04,6.783320814890354988e+00
3.848059999999895808e+01,5.317125000000000020e-05,9.707840000000000202e+01,2.126850000000000008e-04,7.785591951349081441e+00
4.098049999999784632e+01,5.554275000000000282e-05,9.822950000000000159e+01,2.221710000000000113e-04,7.877909036253632813e+00
4.598019999999814900e+01,7.490100000000000674e-05,1.250330000000000013e+02,2.996040000000000270e-04,1.002752330542149117e+01
4.848040000000037253e+01,3.690399999999999768e-05,1.276640000000000015e+02,1.476159999999999907e-04,1.023852691100212908e+01
5.098019999999814900e+01,9.178374999999999685e-05,1.350637000000000114e+02,3.671349999999999874e-04,1.083197555418534996e+01
5.348059999999895808e+01,8.827874999999999568e-05,1.385168999999999926e+02,3.531149999999999827e-04,1.110891878899760954e+01
5.598059999999895808e+01,1.038402499999999991e-04,1.592361999999999966e+02,4.153609999999999963e-04,1.277058621777256953e+01
5.850039999999717111e+01,9.504550000000000335e-05,1.669647999999999968e+02,3.801820000000000134e-04,1.339041231662871567e+01
8.000069999999686843e+01,1.850327499999999980e-04,2.529661999999999864e+02,7.401309999999999920e-04,2.028763979096649450e+01
1.300196999999971013e+02,4.840199999999999906e-04,4.558835000000000264e+02,1.936079999999999962e-03,3.656140715496803750e+01
1.800203000000001339e+02,1.314875000000000071e-03,5.831592000000000553e+02,5.259500000000000286e-03,4.676879278887135882e+01
2.300205999999998312e+02,2.687025000000000004e-03,6.500857999999999493e+02,1.074810000000000001e-02,5.213624011279880932e+01
2.800199999999967986e+02,4.246724999999999806e-03,6.859334999999999809e+02,1.698689999999999922e-02,5.501119030351453176e+01
3.300199999999967986e+02,5.925274999999999813e-03,7.168479999999999563e+02,2.370109999999999925e-02,5.749050271884051000e+01
3.800203000000001339e+02,7.696999999999999849e-03,7.285231999999999744e+02,3.078799999999999940e-02,5.842684224596899867e+01
4.300197999999982130e+02,9.564649999999999194e-03,7.576289000000000442e+02,3.825859999999999678e-02,6.076109068494596244e+01
4.800206999999973050e+02,1.144960000000000075e-02,7.725928999999999860e+02,4.579840000000000300e-02,6.196118872900094487e+01
5.800006999999968684e+02,1.526584999999999921e-02,8.018630000000000564e+02,6.106339999999999685e-02,6.430862188586368688e+01
6.300005999999993946e+02,1.717807500000000098e-02,8.120582000000000562e+02,6.871230000000000393e-02,6.512626687241470336e+01
6.800201999999990221e+02,1.909292500000000017e-02,8.183069000000000415e+02,7.637170000000000070e-02,6.562740645059476208e+01
7.300196999999971013e+02,2.101717499999999905e-02,8.414927999999999884e+02,8.406869999999999621e-02,6.748689276706457463e+01
7.800004999999982829e+02,2.295515000000000055e-02,8.553057000000000016e+02,9.182060000000000222e-02,6.859467372621502079e+01
8.300203999999976077e+02,2.486032499999999909e-02,8.582655999999999494e+02,9.944129999999999636e-02,6.883205478746859285e+01
8.800201999999990221e+02,2.677900000000000072e-02,8.627055000000000291e+02,1.071160000000000029e-01,6.918813038929963000e+01
9.300197999999982130e+02,2.872999999999999859e-02,8.798071999999999662e+02,1.149199999999999944e-01,7.055966986537654861e+01
9.800196999999971013e+02,3.065324999999999994e-02,8.788205000000000382e+02,1.226129999999999998e-01,7.048053749835777637e+01
1.030020499999998719e+03,3.257150000000000323e-02,8.949356000000000222e+02,1.302860000000000129e-01,7.177295262731730929e+01
1.080020199999999022e+03,3.451825000000000032e-02,8.997042999999999893e+02,1.380730000000000013e-01,7.215539766491988871e+01
1.130020300000000134e+03,3.643799999999999817e-02,9.039796999999999798e+02,1.457519999999999927e-01,7.249828052896377528e+01
1.180020399999997608e+03,3.838500000000000245e-02,9.207525000000000546e+02,1.535400000000000098e-01,7.384344254936777929e+01
1.230020099999997910e+03,4.034100000000000186e-02,9.207525000000000546e+02,1.613640000000000074e-01,7.384344254936777929e+01
1.280020300000000134e+03,4.230400000000000132e-02,9.205881000000000540e+02,1.692160000000000053e-01,7.383025783148201526e+01
1.380020499999998719e+03,4.618774999999999964e-02,9.418007000000000062e+02,1.847509999999999986e-01,7.553148743381566987e+01
1.430020499999998719e+03,4.812324999999999936e-02,9.427874000000000478e+02,1.924929999999999974e-01,7.561061980083445633e+01
1.480019999999996799e+03,5.007924999999999877e-02,9.511738000000000284e+02,2.003169999999999951e-01,7.628320081103645123e+01
1.530000499999998283e+03,5.204899999999999805e-02,9.602178999999999860e+02,2.081959999999999922e-01,7.700852871268291722e+01
1.580020599999999831e+03,5.403524999999999995e-02,9.663021999999999707e+02,2.161409999999999998e-01,7.749648357297719770e+01
1.630019799999998213e+03,5.600050000000000167e-02,9.727152999999999565e+02,2.240020000000000067e-01,7.801080786904302045e+01
1.680020699999997305e+03,5.798749999999999738e-02,9.769906999999999471e+02,2.319499999999999895e-01,7.835369073308692123e+01
1.730020099999997910e+03,5.996449999999999697e-02,9.794573000000000320e+02,2.398579999999999879e-01,7.855150962078180044e+01
1.780019899999999325e+03,6.193150000000000044e-02,9.973812000000000353e+02,2.477260000000000018e-01,7.998898872609035493e+01
1.830020199999999022e+03,6.391800000000000259e-02,9.899814000000000078e+02,2.556720000000000104e-01,7.939553206300574573e+01
1.880020599999999831e+03,6.593124999999999680e-02,1.002478799999999978e+03,2.637249999999999872e-01,8.039781121936584896e+01
1.930020499999998719e+03,6.791899999999999327e-02,1.009714100000000030e+03,2.716759999999999731e-01,8.097807514466330758e+01
1.980020499999998719e+03,6.993675000000000586e-02,1.012016300000000001e+03,2.797470000000000234e-01,8.116270931447240855e+01
2.030000599999999395e+03,7.197099999999999331e-02,1.012509599999999978e+03,2.878839999999999733e-01,8.120227148803110140e+01
2.080020399999997608e+03,7.398599999999999621e-02,1.022211500000000001e+03,2.959439999999999849e-01,8.198035430102341081e+01
2.180020300000000134e+03,7.805099999999999538e-02,1.025993600000000015e+03,3.122039999999999815e-01,8.228367499150860453e+01
2.230019799999998213e+03,8.008574999999999722e-02,1.024184799999999996e+03,3.203429999999999889e-01,8.213861101515959717e+01
2.280020399999997608e+03,8.213550000000000018e-02,1.032077900000000000e+03,3.285420000000000007e-01,8.277162985180289922e+01
2.330000799999997980e+03,8.419024999999999426e-02,1.034051099999999906e+03,3.367609999999999770e-01,8.292987854603767062e+01
2.380020999999997002e+03,8.624800000000000522e-02,1.033228900000000067e+03,3.449920000000000209e-01,8.286393891680606316e+01
2.430020499999998719e+03,8.831749999999999323e-02,1.034051099999999906e+03,3.532699999999999729e-01,8.292987854603767062e+01
2.480000699999996868e+03,9.038575000000000081e-02,1.048028499999999894e+03,3.615430000000000033e-01,8.405085224297526736e+01
2.530020300000000134e+03,9.246899999999999564e-02,1.042602000000000089e+03,3.698759999999999826e-01,8.361565229402684452e+01
2.580020399999997608e+03,9.455624999999999447e-02,1.049837299999999914e+03,3.782249999999999779e-01,8.419591621932427472e+01
2.630019599999999627e+03,9.666175000000000461e-02,1.041450900000000047e+03,3.866470000000000184e-01,8.352333520912229403e+01
2.680020499999998719e+03,9.877125000000000488e-02,1.056743799999999965e+03,3.950850000000000195e-01,8.474981070885020529e+01
2.730020399999997608e+03,1.008587499999999970e-01,1.052632800000000088e+03,4.034349999999999881e-01,8.442011256269209696e+01
2.780020300000000134e+03,1.029899999999999982e-01,1.055592699999999923e+03,4.119599999999999929e-01,8.465749362394564059e+01
2.830019899999999325e+03,1.051504999999999940e-01,1.055428300000000036e+03,4.206019999999999759e-01,8.464430890605989077e+01
2.880020499999998719e+03,1.073157500000000014e-01,1.052632800000000088e+03,4.292630000000000057e-01,8.442011256269209696e+01
2.980020399999997608e+03,1.116020000000000068e-01,1.056086000000000013e+03,4.464080000000000270e-01,8.469705579750434765e+01
3.040000799999997980e+03,1.142092499999999983e-01,1.056414899999999989e+03,4.568369999999999931e-01,8.472343325317727647e+01
3.090020499999998719e+03,1.163722499999999965e-01,1.059539199999999937e+03,4.654889999999999861e-01,8.497399903231659835e+01
3.140019799999998213e+03,1.185739999999999988e-01,1.071872200000000021e+03,4.742959999999999954e-01,8.596309347079096597e+01
3.180000599999999395e+03,1.203792499999999932e-01,1.061676899999999932e+03,4.815169999999999728e-01,8.514544046433854874e+01
3.230020300000000134e+03,1.226264999999999994e-01,1.063650200000000041e+03,4.905059999999999976e-01,8.530369717847473510e+01
3.280000699999996868e+03,1.248844999999999955e-01,1.064636899999999969e+03,4.995379999999999820e-01,8.538282954549349313e+01
3.330020399999997608e+03,1.271539999999999893e-01,1.062992500000000064e+03,5.086159999999999570e-01,8.525095028703026401e+01
3.380020099999997910e+03,1.294482499999999869e-01,1.056743799999999965e+03,5.177929999999999477e-01,8.474981070885020529e+01
3.430020300000000134e+03,1.317925000000000069e-01,1.070063400000000001e+03,5.271700000000000275e-01,8.581802949444194439e+01
3.480020099999997910e+03,1.341632500000000117e-01,1.057566000000000031e+03,5.366530000000000467e-01,8.481575033808182695e+01
3.530000599999999395e+03,1.365472500000000089e-01,1.051810600000000022e+03,5.461890000000000356e-01,8.435417293346046108e+01
3.580020199999999022e+03,1.389855000000000118e-01,1.050824000000000069e+03,5.559420000000000472e-01,8.427504858634307539e+01
3.630020599999999831e+03,1.414424999999999988e-01,1.039313200000000052e+03,5.657699999999999951e-01,8.335189377710035785e+01
3.680019999999996799e+03,1.439404999999999990e-01,1.020402699999999982e+03,5.757619999999999960e-01,8.183529032467438924e+01
3.730020099999997910e+03,1.464610000000000078e-01,1.015962800000000016e+03,5.858440000000000314e-01,8.147921472284336630e+01
3.780020199999999022e+03,1.490297499999999886e-01,1.006918699999999944e+03,5.961189999999999545e-01,8.075388682119690031e+01
3.830000699999996868e+03,1.516240000000000088e-01,9.926123999999999796e+02,6.064960000000000351e-01,7.960653566858636054e+01
3.880020399999997608e+03,1.542722499999999997e-01,9.741951999999999998e+02,6.170889999999999986e-01,7.812949438971912741e+01
3.930020499999998719e+03,1.569290000000000129e-01,9.542980999999999767e+02,6.277160000000000517e-01,7.653376659017578731e+01
3.980019799999998213e+03,1.596305000000000085e-01,9.342364999999999782e+02,6.385220000000000340e-01,7.492484605284528243e+01
4.030019799999998213e+03,1.623677500000000051e-01,9.001975999999999658e+02,6.494710000000000205e-01,7.219495983847859577e+01
4.080000599999999395e+03,1.651062500000000099e-01,8.807938000000000329e+02,6.604250000000000398e-01,7.063879421249396273e+01
4.090020799999998417e+03,1.656714999999999993e-01,8.704340999999999440e+02,6.626859999999999973e-01,6.980795648815578147e+01
