Repository: sandialabs/matcal

304L annealed bar viscoplastic calibrations
###########################################
In this calibration example, we will calibrate 
a plasticity model using a rate dependent von Mises yield surface with 
Voce hardening :cite:p:`voce1948relationship`
to the Ductile Failure data for 304L bar material :cite:p:`laser_weld_paper`.
The experimental data set
used for this calibration 
was purposefully taken such that this viscoplastic
behavior
would be characterized. 

This example has been broken into six steps:

#. Experimental data analysis to aid in model form choice. 
   :ref:`304L bar data analysis`
#. Initial guess estimation for the plasticity parameters 
   using MatFit.

File: documentation/advanced_examples/304L_viscoplastic_calibration/ductile_failure_small_tension_data/cleaned_SML4188-Ring1-Radial-4_Pull_0.01.csv
{'temperature':534.67, 'engineering_strain_rate':0.01 }
time, displacement, load, engineering_strain, engineering_stress
1.018319999999948777e+01,8.009800000000000162e-07,9.843700000000000117e+00,3.203920000000000065e-06,7.907096297608462443e-01
1.043319999999948777e+01,1.726677500000000037e-06,9.514799999999999258e+00,6.906710000000000150e-06,7.642902552138423067e-01
1.061650000000008731e+01,8.391049999999999900e-06,9.679199999999999804e+00,3.356419999999999960e-05,7.774959261640626007e-01
1.081650000000081491e+01,9.483299999999999480e-06,9.843700000000000117e+00,3.793319999999999792e-05,7.907096297608462443e-01
1.088310000000092259e+01,5.773924999999999949e-06,9.514799999999999258e+00,2.309569999999999980e-05,7.642902552138423067e-01
1.094989999999961583e+01,6.032025000000000070e-06,9.021499999999999631e+00,2.412810000000000028e-05,7.246652097166181861e-01
1.108309999999983120e+01,7.085925000000000262e-06,9.843700000000000117e+00,2.834370000000000105e-05,7.907096297608462443e-01
1.115120000000024447e+01,3.038650000000000121e-06,1.313240000000000052e+01,1.215460000000000048e-05,1.054879277291195239e+00
1.121650000000045111e+01,6.553150000000000099e-06,2.579429999999999978e+01,2.621260000000000040e-05,2.071964952501619717e+00
1.134989999999925203e+01,2.038322499999999999e-05,5.473559999999999803e+01,8.153289999999999995e-05,4.396717292353258699e+00
1.141640000000006694e+01,3.584799999999999966e-05,7.035729999999999507e+01,1.433919999999999986e-04,5.651553240547028345e+00
1.148400000000037835e+01,4.294374999999999690e-05,8.943219999999999459e+01,1.717749999999999876e-04,7.183772539867930185e+00
1.161650000000008731e+01,8.201849999999999408e-05,1.297197999999999922e+02,3.280739999999999763e-04,1.041993305674197856e+01
1.168310000000019500e+01,8.063925000000000216e-05,1.517547000000000139e+02,3.225570000000000086e-04,1.218991869433935449e+01
1.174979999999959546e+01,9.461275000000000652e-05,1.744473000000000127e+02,3.784510000000000261e-04,1.401273504838417239e+01
1.188320000000021537e+01,1.181495000000000044e-04,2.231212999999999909e+02,4.725980000000000176e-04,1.792254543665072219e+01
1.194980000000032305e+01,1.237669999999999959e-04,2.474583000000000084e+02,4.950679999999999838e-04,1.987745063078399355e+01
1.201660000000083528e+01,1.683087500000000002e-04,2.724531000000000063e+02,6.732350000000000010e-04,2.188519457401127966e+01
1.214979999999923166e+01,2.047677499999999979e-04,3.231003999999999792e+02,8.190709999999999918e-04,2.595351317691328674e+01
1.221650000000045111e+01,2.523250000000000211e-04,3.484239999999999782e+02,1.009300000000000084e-03,2.798766846204100744e+01
1.228310000000055879e+01,2.806225000000000191e-04,3.734187999999999761e+02,1.122490000000000076e-03,2.999541240526829000e+01
1.241640000000006694e+01,3.655199999999999834e-04,4.211062000000000012e+02,1.462079999999999933e-03,3.382597270254039046e+01
1.248300000000017462e+01,4.116624999999999842e-04,4.447855000000000132e+02,1.646649999999999937e-03,3.572804718022622694e+01
1.254989999999997963e+01,4.854300000000000195e-04,4.656693000000000211e+02,1.941720000000000078e-03,3.740556902323236699e+01
1.268319999999948777e+01,6.514650000000000519e-04,5.052991999999999848e+02,2.605860000000000207e-03,4.058889882365896540e+01
1.274990000000070722e+01,7.546025000000000042e-04,5.228941999999999553e+02,3.018410000000000017e-03,4.200224298648819143e+01
1.281639999999970314e+01,8.789925000000000516e-04,5.375293000000000347e+02,3.515970000000000206e-03,4.317782884368752150e+01
1.294969999999921129e+01,1.137774999999999941e-03,5.658129000000000133e+02,4.551099999999999764e-03,4.544975046709171806e+01
1.301670000000012806e+01,1.287452500000000081e-03,5.776526000000000067e+02,5.149810000000000325e-03,4.640079172225791382e+01
1.308309999999983120e+01,1.457552499999999933e-03,5.881766999999999825e+02,5.830209999999999733e-03,4.724615547923609427e+01
1.321639999999933934e+01,1.797020000000000084e-03,6.064294999999999618e+02,7.188080000000000337e-03,4.871233839115932795e+01
1.328310000000055879e+01,1.989719999999999944e-03,6.141580999999999904e+02,7.958879999999999774e-03,4.933314951345781907e+01
1.334979999999995925e+01,2.172362499999999901e-03,6.210646000000000413e+02,8.689449999999999605e-03,4.988792424835865802e+01
1.348320000000057917e+01,2.580100000000000102e-03,6.338908999999999878e+02,1.032040000000000041e-02,5.091821559451929602e+01
1.354980000000068685e+01,2.784149999999999993e-03,6.406328999999999496e+02,1.113659999999999997e-02,5.145977662582333778e+01
1.361640000000079453e+01,2.997024999999999949e-03,6.465526999999999589e+02,1.198809999999999980e-02,5.193529323708315815e+01
1.374979999999959546e+01,3.434249999999999803e-03,6.555969000000000051e+02,1.373699999999999921e-02,5.266178185756966457e+01
1.381639999999970314e+01,3.659325000000000164e-03,6.613523000000000138e+02,1.463730000000000066e-02,5.312409279787927119e+01
1.388320000000021537e+01,3.878649999999999980e-03,6.651344000000000278e+02,1.551459999999999992e-02,5.342789552355340277e+01
1.401640000000043074e+01,4.374924999999999994e-03,6.726986000000000558e+02,1.749969999999999998e-02,5.403550097490167303e+01
1.408319999999912397e+01,4.580724999999999901e-03,6.768096000000000458e+02,1.832289999999999960e-02,5.436572307512282265e+01
1.414969999999993888e+01,4.802774999999999579e-03,6.807562000000000353e+02,1.921109999999999832e-02,5.468273950439373721e+01
1.428299999999944703e+01,5.269150000000000222e-03,6.871693000000000211e+02,2.107660000000000089e-02,5.519788116115077514e+01
1.434979999999995925e+01,5.515400000000000164e-03,6.906224999999999454e+02,2.206160000000000065e-02,5.547526451227790290e+01
1.441640000000006694e+01,5.765324999999999964e-03,6.925958000000000538e+02,2.306129999999999985e-02,5.563377272691337083e+01
1.454969999999957508e+01,6.246274999999999918e-03,6.986801000000000386e+02,2.498509999999999967e-02,5.612250304176996707e+01
1.461650000000008731e+01,6.485275000000000414e-03,7.016399999999999864e+02,2.594110000000000166e-02,5.636026134739987015e+01
1.468310000000019500e+01,6.756274999999999954e-03,7.042709999999999582e+02,2.702509999999999982e-02,5.657160027848277650e+01
1.481639999999970314e+01,7.242324999999999978e-03,7.090398000000000138e+02,2.896929999999999991e-02,5.695466112779793377e+01
1.488310000000092259e+01,7.524050000000000009e-03,7.119996999999999616e+02,3.009620000000000004e-02,5.719241943342783685e+01
1.494989999999961583e+01,7.742899999999999609e-03,7.144663000000000466e+02,3.097159999999999844e-02,5.739055269356052236e+01
1.564979999999923166e+01,1.038772500000000043e-02,7.391322000000000116e+02,4.155090000000000172e-02,5.937187726224080109e+01
1.644980000000032305e+01,1.346630000000000049e-02,7.633048000000000002e+02,5.386520000000000197e-02,6.131357678542384804e+01
1.724979999999959546e+01,1.646907499999999969e-02,7.855041999999999689e+02,6.587629999999999875e-02,6.309677612661801049e+01
1.885349999999925785e+01,2.264337500000000031e-02,8.241475000000000364e+02,9.057350000000000123e-02,6.620085583605016666e+01
1.964979999999923166e+01,2.576275000000000093e-02,8.417426000000000386e+02,1.030510000000000037e-01,6.761420803152596193e+01
2.046639999999933934e+01,2.897175000000000097e-02,8.576932000000000471e+02,1.158870000000000039e-01,6.889546335426673807e+01
2.206650000000081491e+01,3.515750000000000125e-02,8.861413000000000011e+02,1.406300000000000050e-01,7.118059868126771050e+01
2.284979999999995925e+01,3.819374999999999853e-02,8.983098999999999705e+02,1.527749999999999941e-01,7.215805931098091719e+01
2.366630000000077416e+01,4.138624999999999943e-02,9.119583999999999833e+02,1.655449999999999977e-01,7.325439507718577659e+01
2.526649999999972351e+01,4.762174999999999742e-02,9.358020999999999958e+02,1.904869999999999897e-01,7.516967522582183392e+01
2.604960000000028231e+01,5.063075000000000214e-02,9.455040999999999940e+02,2.025230000000000086e-01,7.594900259540236220e+01
2.684970000000066648e+01,5.375900000000000123e-02,9.560281999999999698e+02,2.150360000000000049e-01,7.679436635238053555e+01
2.844969999999921129e+01,6.013124999999999720e-02,9.751032000000000153e+02,2.405249999999999888e-01,7.832659368434799774e+01
2.924979999999959546e+01,6.322574999999999723e-02,9.831607999999999947e+02,2.529029999999999889e-01,7.897383221384005481e+01
3.004960000000028231e+01,6.640374999999999750e-02,9.918760999999999513e+02,2.656149999999999900e-01,7.967390145977955740e+01
3.164969999999993888e+01,7.287575000000000303e-02,1.006346800000000030e+03,2.915030000000000121e-01,8.083628164602866661e+01
3.246630000000004657e+01,7.617725000000000191e-02,1.012266700000000014e+03,3.047090000000000076e-01,8.131180628993504911e+01
3.326629999999931897e+01,7.942499999999999560e-02,1.019501999999999953e+03,3.176999999999999824e-01,8.189299236673630844e+01
3.484959999999955471e+01,8.589850000000000263e-02,1.030848400000000083e+03,3.435940000000000105e-01,8.280440857640529373e+01
3.566619999999966240e+01,8.929075000000000206e-02,1.036768199999999979e+03,3.571630000000000082e-01,8.327992518766509988e+01
3.644959999999991851e+01,9.254999999999999338e-02,1.040550300000000107e+03,3.701999999999999735e-01,8.358372791333924567e+01
3.724970000000030268e+01,9.591449999999999976e-02,1.045154600000000073e+03,3.836579999999999990e-01,8.395357505905761286e+01
3.806630000000041036e+01,9.937100000000000100e-02,1.049101200000000063e+03,3.974840000000000040e-01,8.427059148832853452e+01
3.884970000000066648e+01,1.026549999999999963e-01,1.052554399999999987e+03,4.106199999999999850e-01,8.454797483945564807e+01
3.966610000000036962e+01,1.062074999999999964e-01,1.055843200000000024e+03,4.248299999999999854e-01,8.481215251963256208e+01
4.046609999999964202e+01,1.096870000000000067e-01,1.059132000000000062e+03,4.387480000000000269e-01,8.507633019980947608e+01
4.124959999999919091e+01,1.130912500000000043e-01,1.061105299999999943e+03,4.523650000000000171e-01,8.523483841444493692e+01
4.204960000000028231e+01,1.165282499999999999e-01,1.063900799999999890e+03,4.661129999999999995e-01,8.545939104912461914e+01
4.286629999999968277e+01,1.202317499999999983e-01,1.065545200000000023e+03,4.809269999999999934e-01,8.559147988921309036e+01
4.364940000000024156e+01,1.237695000000000045e-01,1.066531799999999976e+03,4.950780000000000181e-01,8.567072998020752550e+01
4.444959999999991851e+01,1.273717500000000058e-01,1.067354000000000042e+03,5.094870000000000232e-01,8.573677440025177532e+01
4.524940000000060536e+01,1.309797500000000059e-01,1.067847400000000107e+03,5.239190000000000236e-01,8.577640747839555502e+01
4.603280000000086147e+01,1.346719999999999862e-01,1.067518499999999904e+03,5.386879999999999447e-01,8.574998810384853698e+01
4.664940000000024156e+01,1.375512500000000138e-01,1.067682900000000018e+03,5.502050000000000551e-01,8.576319377479876493e+01
4.744950000000062573e+01,1.412527500000000102e-01,1.067025200000000041e+03,5.650110000000000410e-01,8.571036305835133362e+01
4.826610000000073342e+01,1.452392499999999864e-01,1.066367400000000089e+03,5.809569999999999457e-01,8.565752430925732597e+01
4.906619999999929860e+01,1.490895000000000137e-01,1.064229700000000093e+03,5.963580000000000547e-01,8.548581042367165139e+01
4.984959999999955471e+01,1.529287500000000022e-01,1.060612000000000080e+03,6.117150000000000087e-01,8.519521336894771935e+01
5.064960000000064611e+01,1.567975000000000063e-01,1.056665400000000091e+03,6.271900000000000253e-01,8.487819693967681189e+01
5.146609999999964202e+01,1.609692500000000082e-01,1.050087800000000016e+03,6.438770000000000326e-01,8.434984157932298388e+01
5.226610000000073342e+01,1.650389999999999913e-01,1.040879200000000083e+03,6.601559999999999651e-01,8.361014728788624950e+01
5.304930000000058499e+01,1.690135000000000109e-01,1.028381800000000112e+03,6.760540000000000438e-01,8.260627531627261533e+01
5.384939999999915017e+01,1.731789999999999996e-01,1.010786699999999996e+03,6.927159999999999984e-01,8.119292312079680585e+01
5.466619999999966240e+01,1.776147499999999879e-01,9.885873000000000275e+02,7.104589999999999517e-01,7.940972377960265760e+01
5.544950000000062573e+01,1.817324999999999913e-01,9.616191999999999780e+02,7.269299999999999651e-01,7.724347162173991421e+01
5.626599999999962165e+01,1.862912499999999916e-01,9.272513000000000147e+02,7.451649999999999663e-01,7.448281968347912141e+01
5.704939999999987776e+01,1.906722499999999876e-01,8.851547000000000480e+02,7.626889999999999503e-01,7.110134859027326115e+01
5.744939999999951397e+01,1.928455000000000030e-01,8.611464999999999463e+02,7.713820000000000121e-01,6.917285473804041374e+01

File: documentation/advanced_examples/304L_viscoplastic_calibration/ductile_failure_small_tension_data/cleaned_SML4188-Ring2-12-Pull2_0.0001.csv
{'temperature':534.67, 'engineering_strain_rate':0.0001 }
time, displacement, load, engineering_strain, engineering_stress
1.399990000000070722e+01,4.663875000000000303e-06,2.168329999999999913e+01,1.865550000000000121e-05,1.752863289176740169e+00
1.949979999999959546e+01,2.072875000000000038e-06,2.069660000000000011e+01,8.291500000000000150e-06,1.673099129319583378e+00
2.649990000000070722e+01,8.476724999999999720e-06,3.039859999999999829e+01,3.390689999999999888e-05,2.457402239620724682e+00
2.999979999999959546e+01,8.812799999999999716e-06,3.927830000000000155e+01,3.525119999999999887e-05,3.175231174741425910e+00
3.299990000000070722e+01,8.830900000000000441e-06,4.651359999999999673e+01,3.532360000000000176e-05,3.760127927365816802e+00
3.599990000000070722e+01,2.823149999999999897e-05,5.407780000000000342e+01,1.129259999999999959e-04,4.371612733275927809e+00
3.909979999999995925e+01,4.759699999999999847e-05,6.312189999999999657e+01,1.903879999999999939e-04,5.102731653073345974e+00
4.199990000000070722e+01,3.888175000000000089e-05,7.085060000000000002e+01,1.555270000000000036e-04,5.727514527592458826e+00
4.499979999999959546e+01,2.987050000000000141e-05,7.907250000000000512e+01,1.194820000000000056e-04,6.392167356141722045e+00
4.799970000000030268e+01,5.152250000000000010e-05,8.745889999999999986e+01,2.060900000000000004e-04,7.070118253299987110e+00
5.099970000000030268e+01,4.474725000000000089e-05,9.600979999999999848e+01,1.789890000000000036e-04,7.761367219067254020e+00
5.399979999999959546e+01,5.917025000000000154e-05,1.052184000000000026e+02,2.366810000000000062e-04,8.505784207473674030e+00
5.699979999999959546e+01,5.101499999999999861e-05,1.157425000000000068e+02,2.040599999999999944e-04,9.356545325090687371e+00
5.999979999999959546e+01,6.838175000000000644e-05,1.249510999999999967e+02,2.735270000000000258e-04,1.010096231349710649e+01
6.299979999999959546e+01,8.192600000000000132e-05,1.354752000000000010e+02,3.277040000000000053e-04,1.095172343111411628e+01
6.599970000000030268e+01,8.380075000000000230e-05,1.455060000000000002e+02,3.352030000000000092e-04,1.176260651076869124e+01
6.899970000000030268e+01,9.360275000000000095e-05,1.555367999999999995e+02,3.744110000000000038e-04,1.257348959042326797e+01
1.000995999999995547e+02,2.055159999999999886e-04,2.678487999999999829e+02,8.220639999999999545e-04,2.165271561847333714e+01
1.600994000000009692e+02,8.478875000000000300e-04,4.628738000000000170e+02,3.391550000000000120e-03,3.741840455750447347e+01
2.800991000000012718e+02,4.606174999999999679e-03,5.834080000000000155e+02,1.842469999999999872e-02,4.716230766590065571e+01
3.400990000000001601e+02,6.787775000000000232e-03,6.116915000000000191e+02,2.715110000000000093e-02,4.944872665375906706e+01
4.000987000000004628e+02,8.995500000000000024e-03,6.337264000000000124e+02,3.598200000000000010e-02,5.123001304885024609e+01
4.600985000000000582e+02,1.120262500000000078e-02,6.549391000000000531e+02,4.481050000000000311e-02,5.294483335269327995e+01
5.200985000000000582e+02,1.341159999999999922e-02,6.741785999999999603e+02,5.364639999999999687e-02,5.450014150468655316e+01
5.800982000000003609e+02,1.563377499999999906e-02,6.929247000000000298e+02,6.253509999999999625e-02,5.601556353478511596e+01
6.400979999999999563e+02,1.782387499999999944e-02,7.092042000000000144e+02,7.129549999999999776e-02,5.733158729113920771e+01
7.000977999999995518e+02,2.000492499999999979e-02,7.256481999999999744e+02,8.001969999999999916e-02,5.866090911610230307e+01
7.600976000000009662e+02,2.218869999999999870e-02,7.411055000000000064e+02,8.875479999999999481e-02,5.991046678120824964e+01
8.200974999999998545e+02,2.436469999999999955e-02,7.544251000000000431e+02,9.745879999999999821e-02,6.098721422585544616e+01
8.800973000000012689e+02,2.656125000000000153e-02,7.687314000000000078e+02,1.062450000000000061e-01,6.214372583035979147e+01
9.400971000000008644e+02,2.876949999999999993e-02,7.817220999999999549e+02,1.150779999999999997e-01,6.319388522172125988e+01
1.000096900000000460e+03,3.099025000000000044e-02,7.943839000000000397e+02,1.239610000000000017e-01,6.421745655979701439e+01
1.060096700000000055e+03,3.321425000000000072e-02,8.052369999999999663e+02,1.328570000000000029e-01,6.509481381463203320e+01
1.120096499999999651e+03,3.543924999999999853e-02,8.167477000000000089e+02,1.417569999999999941e-01,6.602533100817392153e+01
1.180096400000000358e+03,3.767849999999999672e-02,8.269429999999999836e+02,1.507139999999999869e-01,6.684951215643749833e+01
1.240096199999999953e+03,3.989974999999999772e-02,8.377960000000000491e+02,1.595989999999999909e-01,6.772686132734023090e+01
1.300095999999999549e+03,4.214099999999999790e-02,8.476624000000000478e+02,1.685639999999999916e-01,6.852445442231808670e+01
1.360095800000000963e+03,4.439400000000000290e-02,8.568709999999999809e+02,1.775760000000000116e-01,6.926887141072450049e+01
1.480095600000000559e+03,4.888150000000000134e-02,8.749593999999999596e+02,1.955260000000000054e-01,7.073112541818390753e+01
1.540095400000000154e+03,5.116174999999999889e-02,8.835103000000000293e+02,2.046469999999999956e-01,7.142237438395117977e+01
1.600095199999999750e+03,5.341724999999999945e-02,8.918967000000000098e+02,2.136689999999999978e-01,7.210032528110944838e+01
1.660095000000001164e+03,5.568499999999999839e-02,8.992965000000000373e+02,2.227399999999999936e-01,7.269852010234284023e+01
1.720094800000000760e+03,5.795449999999999907e-02,9.075185000000000173e+02,2.318179999999999963e-01,7.336318101482437726e+01
1.780094699999999648e+03,6.024424999999999919e-02,9.150827000000000453e+02,2.409769999999999968e-01,7.397466582073450070e+01
1.840094500000001062e+03,6.253949999999999787e-02,9.214959000000000060e+02,2.501579999999999915e-01,7.449310456604302999e+01
1.900094300000000658e+03,6.482124999999999693e-02,9.293890000000000100e+02,2.592849999999999877e-01,7.513117742523884601e+01
1.960094100000000253e+03,6.712550000000000461e-02,9.358020999999999958e+02,2.685020000000000184e-01,7.564960808661508906e+01
2.020093899999999849e+03,6.943074999999999941e-02,9.415575000000000045e+02,2.777229999999999976e-01,7.611487072535217635e+01
2.080093800000000556e+03,7.172824999999999340e-02,9.474773999999999887e+02,2.869129999999999736e-01,7.659343143269825305e+01
2.140093500000000859e+03,7.404325000000000490e-02,9.532327000000000226e+02,2.961730000000000196e-01,7.705868598750305409e+01
2.200093399999999747e+03,7.636400000000000132e-02,9.589881000000000313e+02,3.054560000000000053e-01,7.752394862624012717e+01
2.260093100000000049e+03,7.867849999999999844e-02,9.630991000000000213e+02,3.147139999999999938e-01,7.785627908248090989e+01
2.320093000000000757e+03,8.103499999999999592e-02,9.688545000000000300e+02,3.241399999999999837e-01,7.832154172121799718e+01
2.380092800000000352e+03,8.337524999999999797e-02,9.739521999999999480e+02,3.335009999999999919e-01,7.873363633731592870e+01
2.440092700000001059e+03,8.574700000000000377e-02,9.787209000000000287e+02,3.429880000000000151e-01,7.911913481619585298e+01
2.500092500000000655e+03,8.810400000000000176e-02,9.836540999999999713e+02,3.524160000000000070e-01,7.951793136368478088e+01
2.560092300000000250e+03,9.049699999999999411e-02,9.874361999999999853e+02,3.619879999999999765e-01,7.982367376663984260e+01
2.680091900000001260e+03,9.528399999999999370e-02,9.961516000000000304e+02,3.811359999999999748e-01,8.052822080101611846e+01
2.740091700000000856e+03,9.769700000000000606e-02,9.986182000000000016e+02,3.907880000000000242e-01,8.072761907476056820e+01
2.800091599999999744e+03,1.001174999999999982e-01,1.002235800000000040e+03,4.004699999999999926e-01,8.102006340910662630e+01
2.860091400000001158e+03,1.025427500000000020e-01,1.006182400000000030e+03,4.101710000000000078e-01,8.133910388067067743e+01
2.920091200000000754e+03,1.049697500000000006e-01,1.009471199999999953e+03,4.198790000000000022e-01,8.160496824566330076e+01
2.980091099999999642e+03,1.074187499999999934e-01,1.012266700000000014e+03,4.296749999999999736e-01,8.183095457269348572e+01
3.040090900000001056e+03,1.098797499999999983e-01,1.015226599999999962e+03,4.395189999999999930e-01,8.207023088440038805e+01
3.100090700000000652e+03,1.123432500000000056e-01,1.018186500000000024e+03,4.493730000000000224e-01,8.230950719610727617e+01
3.160090500000000247e+03,1.148229999999999945e-01,1.019337599999999952e+03,4.592919999999999781e-01,8.240256134064115656e+01
3.220090400000000955e+03,1.173354999999999954e-01,1.022133100000000013e+03,4.693419999999999814e-01,8.262854766767134151e+01
3.280090100000001257e+03,1.198575000000000057e-01,1.024270800000000008e+03,4.794300000000000228e-01,8.280135788813009867e+01
3.340090000000000146e+03,1.223727500000000024e-01,1.025915199999999913e+03,4.894910000000000094e-01,8.293429007062638902e+01
3.400089799999999741e+03,1.248984999999999956e-01,1.027559600000000046e+03,4.995939999999999825e-01,8.306722225312272201e+01
3.460089600000001155e+03,1.274537500000000045e-01,1.029861699999999928e+03,5.098150000000000182e-01,8.325332245825815392e+01
3.520089500000000044e+03,1.300040000000000084e-01,1.030683899999999994e+03,5.200160000000000338e-01,8.331978854950632751e+01
3.580089200000000346e+03,1.325884999999999980e-01,1.031341699999999946e+03,5.303539999999999921e-01,8.337296465607775531e+01
3.640089100000001054e+03,1.351735000000000020e-01,1.032821599999999989e+03,5.406940000000000079e-01,8.349259876996507046e+01
3.700088900000000649e+03,1.377919999999999978e-01,1.033808299999999917e+03,5.511679999999999913e-01,8.357236292982221926e+01
3.760088600000000952e+03,1.404209999999999903e-01,1.034630499999999984e+03,5.616839999999999611e-01,8.363882902107037864e+01
3.880088300000001254e+03,1.456959999999999922e-01,1.034630499999999984e+03,5.827839999999999687e-01,8.363882902107037864e+01
3.940088100000000850e+03,1.483845000000000025e-01,1.035288199999999961e+03,5.935380000000000100e-01,8.369199704370953441e+01
4.000087900000000445e+03,1.510727500000000056e-01,1.034630499999999984e+03,6.042910000000000226e-01,8.363882902107037864e+01
4.050087800000001153e+03,1.533442499999999875e-01,1.034959399999999960e+03,6.133769999999999500e-01,8.366541707435609965e+01
4.110087700000000041e+03,1.560715000000000019e-01,1.034959399999999960e+03,6.242860000000000076e-01,8.366541707435609965e+01
4.170087400000000343e+03,1.588427500000000048e-01,1.034137199999999893e+03,6.353710000000000191e-01,8.359895098310794026e+01
4.230087300000001051e+03,1.615985000000000060e-01,1.033150499999999965e+03,6.463940000000000241e-01,8.351918682325077725e+01
4.290087100000000646e+03,1.644224999999999992e-01,1.031341699999999946e+03,6.576899999999999968e-01,8.337296465607775531e+01
4.350086900000000242e+03,1.672702500000000092e-01,1.030683899999999994e+03,6.690810000000000368e-01,8.331978854950632751e+01
4.410086800000000949e+03,1.700687499999999908e-01,1.027559600000000046e+03,6.802749999999999631e-01,8.306722225312272201e+01
4.470086600000000544e+03,1.729317499999999952e-01,1.023448600000000056e+03,6.917269999999999808e-01,8.273489179688193929e+01
4.530086400000000140e+03,1.758250000000000091e-01,1.019337599999999952e+03,7.033000000000000362e-01,8.240256134064115656e+01
4.590086199999999735e+03,1.787422499999999914e-01,1.014733299999999986e+03,7.149689999999999657e-01,8.203035284643794967e+01
4.650086100000000442e+03,1.816707499999999920e-01,1.006346800000000030e+03,7.266829999999999679e-01,8.135239386534740902e+01
4.710085900000000038e+03,1.846319999999999906e-01,9.976314999999999600e+02,7.385279999999999623e-01,8.064785491490340519e+01
4.770085699999999633e+03,1.876385000000000136e-01,9.867785000000000082e+02,7.505540000000000544e-01,7.977050574400067262e+01
4.830085500000001048e+03,1.906920000000000004e-01,9.724722000000000435e+02,7.627680000000000016e-01,7.861399413949634152e+01
4.890085300000000643e+03,1.937079999999999913e-01,9.565214999999999463e+02,7.748319999999999652e-01,7.732455035249567743e+01
4.950085199999999531e+03,1.967224999999999946e-01,9.367888000000000375e+02,7.868899999999999784e-01,7.572937224647223786e+01
5.010085000000000946e+03,1.998240000000000016e-01,9.134383000000000266e+02,7.992960000000000065e-01,7.384173363823819614e+01
5.070084800000000541e+03,2.029584999999999861e-01,8.851547000000000480e+02,8.118339999999999446e-01,7.155530656644748433e+01
5.130084600000000137e+03,2.061020000000000074e-01,8.537467000000000326e+02,8.244080000000000297e-01,6.901630511434089499e+01
5.160084500000000844e+03,2.077212499999999962e-01,8.345072000000000116e+02,8.308849999999999847e-01,6.746099696234760756e+01

File: documentation/advanced_examples/304L_viscoplastic_calibration/ductile_failure_small_tension_data/cleaned_SML4188-Ring2-33-Pull_0.0001.csv
{'temperature':534.67, 'engineering_strain_rate':0.0001 }
time, displacement, load, engineering_strain, engineering_stress
1.049990000000070722e+01,1.287152499999999998e-06,1.527020000000000088e+01,5.148609999999999991e-06,1.236402204875173272e+00
1.699990000000070722e+01,1.141022500000000052e-06,1.477679999999999971e+01,4.564090000000000207e-06,1.196452443386429643e+00
2.050000000000000000e+01,5.134800000000000372e-06,2.151879999999999882e+01,2.053920000000000149e-05,1.742340752987379116e+00
2.399990000000070722e+01,5.340175000000000079e-06,2.957639999999999958e+01,2.136070000000000031e-05,2.394750964117697833e+00
2.699990000000070722e+01,1.050822500000000051e-05,3.697610000000000241e+01,4.203290000000000205e-05,2.993892127652872492e+00
2.999990000000070722e+01,1.509045000000000051e-05,4.421139999999999759e+01,6.036180000000000202e-05,3.579722101912105270e+00
3.299990000000070722e+01,1.302377500000000051e-05,5.226899999999999835e+01,5.209510000000000204e-05,4.232132313042423988e+00
3.599979999999959546e+01,1.679142500000000161e-05,5.966870000000000118e+01,6.716570000000000645e-05,4.831273476577598203e+00
3.899979999999959546e+01,2.522875000000000134e-05,6.756180000000000518e+01,1.009150000000000053e-04,5.470364401601516491e+00
4.199990000000070722e+01,2.926275000000000032e-05,7.578379999999999939e+01,1.170510000000000013e-04,6.136085802007777090e+00
4.799990000000070722e+01,3.683100000000000024e-05,9.387210000000000321e+01,1.473240000000000010e-04,7.600664786071089196e+00
5.099990000000070722e+01,4.990750000000000286e-05,1.022584999999999980e+02,1.996300000000000114e-04,8.279697375753290345e+00
5.399990000000070722e+01,5.438800000000000172e-05,1.122892999999999972e+02,2.175520000000000069e-04,9.091874245516743613e+00
5.699979999999959546e+01,5.529825000000000202e-05,1.226488999999999976e+02,2.211930000000000081e-04,9.930673493832079757e+00
5.999979999999959546e+01,5.943750000000000140e-05,1.323507999999999925e+02,2.377500000000000056e-04,1.071621988821319071e+01
6.299990000000070722e+01,6.549375000000000292e-05,1.425460999999999956e+02,2.619750000000000117e-04,1.154171604408304397e+01
6.599979999999959546e+01,7.151849999999999635e-05,1.527412999999999954e+02,2.860739999999999854e-04,1.236720410312243956e+01
6.899979999999959546e+01,7.467724999999999385e-05,1.635943000000000040e+02,2.987089999999999754e-04,1.324595311292651978e+01
1.099996000000010099e+02,2.248429999999999884e-04,3.150428999999999746e+02,8.993719999999999536e-04,2.550848948869488453e+01
1.699994999999998981e+02,1.200714999999999985e-03,4.760289999999999964e+02,4.802859999999999942e-03,3.854326106956843034e+01
2.899990999999990891e+02,5.307550000000000288e-03,5.684439999999999600e+02,2.123020000000000115e-02,4.602594693900950062e+01
3.499990999999990891e+02,7.528149999999999946e-03,5.959053999999999860e+02,3.011259999999999978e-02,4.824944993890204614e+01
4.099987999999993917e+02,9.738725000000000159e-03,6.189269000000000460e+02,3.895490000000000064e-02,5.011346176320911638e+01
4.699987000000019179e+02,1.195317499999999991e-02,6.399750999999999976e+02,4.781269999999999964e-02,5.181769883205259219e+01
5.299983999999985826e+02,1.415644999999999924e-02,6.602011999999999716e+02,5.662579999999999697e-02,5.345537185768589694e+01
5.899983000000011089e+02,1.635100000000000095e-02,6.805916999999999462e+02,6.540400000000000380e-02,5.510635607259514757e+01
6.499980999999988853e+02,1.857579999999999995e-02,6.968712000000000444e+02,7.430319999999999980e-02,5.642447958730127056e+01
7.099977999999991880e+02,2.076302500000000092e-02,7.139729999999999563e+02,8.305210000000000370e-02,5.780918333887846217e+01
7.699977000000017142e+02,2.296600000000000030e-02,7.307458000000000311e+02,9.186400000000000121e-02,5.916724851824287867e+01
8.299974999999994907e+02,2.519300000000000012e-02,7.447232000000000198e+02,1.007720000000000005e-01,6.029897489893352258e+01
9.499970999999986816e+02,2.960950000000000040e-02,7.720200999999999567e+02,1.184380000000000016e-01,6.250915861271965923e+01
1.009997000000001208e+03,3.182925000000000337e-02,7.841887000000000398e+02,1.273170000000000135e-01,6.349442952405310336e+01
1.069996799999998984e+03,3.404999999999999694e-02,7.963572000000000344e+02,1.361999999999999877e-01,6.447969233855609161e+01
1.129996600000000399e+03,3.627199999999999869e-02,8.077036000000000513e+02,1.450879999999999947e-01,6.539839110984891590e+01
1.189996400000001813e+03,3.850825000000000081e-02,8.182277000000000271e+02,1.540330000000000032e-01,6.625050964427065026e+01
1.250096299999999246e+03,4.075199999999999656e-02,8.294095999999999549e+02,1.630079999999999862e-01,6.715588912945707989e+01
1.309996000000001004e+03,4.301549999999999818e-02,8.392759999999999536e+02,1.720619999999999927e-01,6.795475480994458906e+01
1.369995899999999892e+03,4.526100000000000262e-02,8.493067999999999529e+02,1.810440000000000105e-01,6.876693167970803700e+01
1.429995700000001307e+03,4.748449999999999893e-02,8.581865999999999985e+02,1.899379999999999957e-01,6.948591403087898755e+01
1.489995499999999083e+03,4.972374999999999712e-02,8.673952000000000453e+02,1.988949999999999885e-01,7.023151876060181564e+01
1.609995100000001912e+03,5.419775000000000287e-02,8.840036000000000058e+02,2.167910000000000115e-01,7.157627275069027917e+01
1.669995000000000800e+03,5.644099999999999812e-02,8.925544999999999618e+02,2.257639999999999925e-01,7.226862462647888208e+01
1.729994899999999689e+03,5.868099999999999705e-02,8.992965000000000373e+02,2.347239999999999882e-01,7.281451293607983644e+01
1.789994700000001103e+03,6.093900000000000011e-02,9.071896000000000413e+02,2.437560000000000004e-01,7.345360386110374407e+01
1.849994599999999991e+03,6.318725000000000036e-02,9.144249999999999545e+02,2.527490000000000014e-01,7.403944193219344072e+01
1.909994300000000294e+03,6.545850000000000279e-02,9.208381000000000540e+02,2.618340000000000112e-01,7.455869976641206165e+01
1.969994199999999182e+03,6.772124999999999673e-02,9.285667999999999438e+02,2.708849999999999869e-01,7.518447950216001630e+01
2.030093900000001668e+03,6.999350000000000016e-02,9.348155000000000427e+02,2.799740000000000006e-01,7.569042614710269845e+01
2.089993799999998373e+03,7.227424999999999822e-02,9.399130999999999858e+02,2.890969999999999929e-01,7.610317017662238470e+01
2.149993700000000899e+03,7.458824999999999483e-02,9.453396000000000186e+02,2.983529999999999793e-01,7.654254468152441859e+01
2.270093200000001161e+03,7.918749999999999400e-02,9.573437000000000126e+02,3.167499999999999760e-01,7.751449630675148228e+01
2.330093100000000049e+03,8.148724999999999719e-02,9.622768999999999551e+02,3.259489999999999887e-01,7.791392914699522976e+01
2.390092900000001464e+03,8.380300000000000249e-02,9.681968000000000529e+02,3.352120000000000100e-01,7.839325341338602016e+01
2.449992700000000696e+03,8.614299999999999735e-02,9.737876999999999725e+02,3.445719999999999894e-01,7.884593910756399282e+01
2.510092600000001767e+03,8.848324999999999940e-02,9.770765000000000100e+02,3.539329999999999976e-01,7.911222766772650061e+01
2.570092299999998431e+03,9.083075000000000176e-02,9.820096999999999525e+02,3.633230000000000071e-01,7.951166050797026230e+01
2.630092099999999846e+03,9.319500000000000006e-02,9.854629999999999654e+02,3.727800000000000002e-01,7.979126835423916475e+01
2.689992000000000189e+03,9.556399999999999617e-02,9.899027999999999565e+02,3.822559999999999847e-01,8.015075143299415572e+01
2.749991800000001604e+03,9.796249999999999403e-02,9.926983000000000175e+02,3.918499999999999761e-01,8.037709832849839131e+01
2.810091600000001563e+03,1.003499999999999948e-01,9.966449000000000069e+02,4.013999999999999790e-01,8.069664783942558017e+01
2.930091200000000754e+03,1.051890000000000047e-01,1.003222499999999968e+03,4.207560000000000189e-01,8.122922495975058155e+01
2.990091099999999642e+03,1.076312499999999978e-01,1.005853500000000054e+03,4.305249999999999910e-01,8.144225256914842248e+01
3.050090799999999945e+03,1.100537500000000057e-01,1.008484500000000025e+03,4.402150000000000230e-01,8.165528017854623499e+01
3.110090699999998833e+03,1.125272499999999953e-01,1.011937800000000038e+03,4.501089999999999813e-01,8.193488802481513744e+01
3.170090500000000247e+03,1.149865000000000054e-01,1.014075500000000034e+03,4.599460000000000215e-01,8.210797396955467775e+01
3.230090399999999136e+03,1.174769999999999981e-01,1.016377700000000004e+03,4.699079999999999924e-01,8.229437920040061272e+01
3.289990199999998367e+03,1.199680000000000052e-01,1.018022100000000023e+03,4.798720000000000208e-01,8.242752348048186661e+01
3.349990100000000893e+03,1.224930000000000047e-01,1.020817499999999995e+03,4.899720000000000186e-01,8.265386227915561790e+01
3.410089900000000853e+03,1.250410000000000132e-01,1.021968600000000038e+03,5.001640000000000530e-01,8.274706489457859959e+01
3.470089699999998629e+03,1.275769999999999960e-01,1.023448600000000056e+03,5.103079999999999838e-01,8.286689798538390050e+01
3.590089300000001458e+03,1.327069999999999916e-01,1.026079600000000028e+03,5.308279999999999665e-01,8.307992559478171302e+01
3.649989100000000690e+03,1.353187499999999877e-01,1.028381800000000112e+03,5.412749999999999506e-01,8.326633082562766219e+01
3.710088900000000649e+03,1.379307499999999909e-01,1.028710700000000088e+03,5.517229999999999634e-01,8.329296130100999562e+01
3.769988699999999881e+03,1.405437499999999951e-01,1.028710700000000088e+03,5.621749999999999803e-01,8.329296130100999562e+01
3.830088600000000952e+03,1.431952499999999961e-01,1.029861699999999928e+03,5.727809999999999846e-01,8.338615581960249301e+01
3.890088399999998728e+03,1.458582499999999949e-01,1.031012799999999970e+03,5.834329999999999794e-01,8.347935843502547471e+01
3.950088200000000143e+03,1.485267500000000129e-01,1.031341699999999946e+03,5.941070000000000517e-01,8.350598891040782235e+01
4.010088000000001557e+03,1.512162499999999965e-01,1.031012799999999970e+03,6.048649999999999860e-01,8.347935843502547471e+01
4.060087900000000445e+03,1.534949999999999926e-01,1.031341699999999946e+03,6.139799999999999702e-01,8.350598891040782235e+01
4.120087700000001860e+03,1.562340000000000118e-01,1.031177300000000059e+03,6.249360000000000470e-01,8.349267772113188357e+01
4.240087399999998524e+03,1.617472500000000091e-01,1.029697300000000041e+03,6.469890000000000363e-01,8.337284463032656845e+01
4.299987200000001394e+03,1.645580000000000098e-01,1.029039500000000089e+03,6.582320000000000393e-01,8.331958367956188738e+01
4.360087000000001353e+03,1.673779999999999990e-01,1.028217300000000023e+03,6.695119999999999960e-01,8.325301153952125333e+01
4.420086900000000242e+03,1.702194999999999958e-01,1.026901800000000094e+03,6.808779999999999832e-01,8.314649773482234707e+01
4.480086600000000544e+03,1.730822499999999931e-01,1.024599699999999984e+03,6.923289999999999722e-01,8.296010060080686799e+01
4.540086600000000544e+03,1.759677500000000061e-01,1.022133100000000013e+03,7.038710000000000244e-01,8.276038418068499425e+01
4.600086399999998321e+03,1.788597500000000118e-01,1.018350900000000024e+03,7.154390000000000471e-01,8.245414585903374416e+01
4.660086099999998623e+03,1.817834999999999868e-01,1.015390999999999963e+03,7.271339999999999471e-01,8.221448777425356980e+01
4.719985999999998967e+03,1.847557499999999964e-01,1.008977899999999977e+03,7.390229999999999855e-01,8.169522994003497729e+01
4.780085700000001452e+03,1.876992500000000119e-01,1.002564700000000016e+03,7.507970000000000477e-01,8.117596400898590048e+01
4.840085600000000341e+03,1.906724999999999948e-01,9.930271999999999935e+02,7.626899999999999791e-01,8.040372880388072474e+01
4.900085400000001755e+03,1.936755000000000004e-01,9.816807999999999765e+02,7.747020000000000017e-01,7.948503003258790045e+01
4.960085300000000643e+03,1.967045000000000043e-01,9.688545000000000300e+02,7.868180000000000174e-01,7.844650626732023113e+01
5.020085000000000946e+03,1.997400000000000009e-01,9.525750000000000455e+02,7.989600000000000035e-01,7.712838275261412946e+01
5.080084899999999834e+03,2.028297500000000031e-01,9.339932999999999765e+02,8.113190000000000124e-01,7.562385400706206440e+01
5.140084700000001249e+03,2.059692499999999926e-01,9.094918000000000120e+02,8.238769999999999705e-01,7.364000909194969324e+01
5.200084499999999025e+03,2.091149999999999953e-01,8.840036000000000058e+02,8.364599999999999813e-01,7.157627275069027917e+01
5.260084300000000439e+03,2.123639999999999972e-01,8.506222999999999956e+02,8.494559999999999889e-01,6.887344548440695746e+01
5.299984099999999671e+03,2.145005000000000106e-01,8.284230000000000018e+02,8.580020000000000424e-01,6.707600580014050706e+01
