Repository: sandialabs/matcal

304L annealed bar viscoplastic calibrations
###########################################
In this calibration example, we will calibrate 
a plasticity model using a rate dependent von Mises yield surface with 
Voce hardening :cite:p:`voce1948relationship`
to the Ductile Failure data for 304L bar material :cite:p:`laser_weld_paper`.
The experimental data set
used for this calibration 
was purposefully taken such that this viscoplastic
behavior
would be characterized. 

This example has been broken into six steps:

#. Experimental data analysis to aid in model form choice. 
   :ref:`304L bar data analysis`
#. Initial guess estimation for the plasticity parameters 
   using MatFit.

File: documentation/advanced_examples/304L_viscoplastic_calibration/ductile_failure_small_tension_data/cleaned_SML4188-Ring2-7_Pull_0.01.csv
{'temperature':534.67, 'engineering_strain_rate':0.01 }
time, displacement, load, engineering_strain, engineering_stress
5.983099999999467400e+00,8.117125000000000655e-06,6.061600000000000321e+00,3.246850000000000262e-05,4.876813085832019667e-01
1.001649999999972351e+01,2.509299999999999844e-06,6.719299999999999606e+00,1.003719999999999938e-05,5.405960500137105829e-01
1.009990000000016153e+01,6.390100000000000025e-06,6.719299999999999606e+00,2.556040000000000010e-05,5.405960500137105829e-01
1.018319999999948777e+01,1.365077499999999976e-05,6.225999999999999979e+00,5.460309999999999903e-05,5.009079825852934542e-01
1.026639999999952124e+01,8.512525000000000292e-06,7.048199999999999577e+00,3.405010000000000117e-05,5.670574434400361685e-01
1.036639999999988504e+01,2.327077499999999881e-07,6.883799999999999919e+00,9.308309999999999526e-07,5.538307694379447366e-01
1.044970000000012078e+01,4.970024999999999904e-06,6.719299999999999606e+00,1.988009999999999962e-05,5.405960500137105829e-01
1.053319999999985157e+01,4.847775000000000355e-06,6.390399999999999636e+00,1.939110000000000142e-05,5.141346565873849972e-01
1.061650000000008731e+01,1.362025000000000059e-05,7.048199999999999577e+00,5.448100000000000235e-05,5.670574434400361685e-01
1.069999999999981810e+01,1.404755000000000072e-05,6.554899999999999949e+00,5.619020000000000286e-05,5.273693760116191509e-01
1.078309999999964930e+01,1.697697499999999851e-05,6.719299999999999606e+00,6.790789999999999403e-05,5.405960500137105829e-01
1.086639999999988504e+01,4.173824999999999802e-06,6.390399999999999636e+00,1.669529999999999921e-05,5.141346565873849972e-01
1.094970000000012078e+01,5.329149999999999621e-06,6.719299999999999606e+00,2.131659999999999848e-05,5.405960500137105829e-01
1.114980000000014115e+01,1.225822500000000070e-05,6.883799999999999919e+00,4.903290000000000280e-05,5.538307694379447366e-01
1.123309999999946740e+01,6.673124999999999742e-06,6.554899999999999949e+00,2.669249999999999897e-05,5.273693760116191509e-01
1.131649999999990541e+01,1.817295000000000021e-05,6.883799999999999919e+00,7.269180000000000086e-05,5.538307694379447366e-01
1.139999999999963620e+01,5.286100000000000092e-06,6.390399999999999636e+00,2.114440000000000037e-05,5.141346565873849972e-01
1.148309999999946740e+01,9.052324999999999765e-06,6.554899999999999949e+00,3.620929999999999906e-05,5.273693760116191509e-01
1.156639999999970314e+01,1.788602499999999957e-05,7.048199999999999577e+00,7.154409999999999828e-05,5.670574434400361685e-01
1.164989999999943393e+01,1.514137500000000036e-05,2.201219999999999999e+01,6.056550000000000144e-05,1.770974412827497124e+00
1.173319999999966967e+01,2.618050000000000116e-05,3.812720000000000198e+01,1.047220000000000046e-04,3.067494191073884213e+00
1.181660000000010768e+01,3.450249999999999704e-05,5.605109999999999815e+01,1.380099999999999882e-04,4.509547610453989996e+00
1.189989999999943393e+01,4.036074999999999808e-05,7.677039999999999509e+01,1.614429999999999923e-04,6.176502760402508230e+00
1.198319999999966967e+01,5.182624999999999868e-05,9.880519999999999925e+01,2.073049999999999947e-04,7.949295438634186084e+00
1.206639999999970314e+01,6.647400000000000086e-05,1.231422000000000025e+02,2.658960000000000034e-04,9.907309825428001204e+00
1.214959999999973661e+01,8.171450000000000512e-05,1.497813999999999908e+02,3.268580000000000205e-04,1.205054592078395004e+01
1.231639999999970314e+01,1.195897499999999946e-04,2.066774000000000058e+02,4.783589999999999782e-04,1.662806930291900898e+01
1.239989999999943393e+01,1.480709999999999991e-04,2.372631000000000085e+02,5.922839999999999962e-04,1.908881798312443934e+01
1.248309999999946740e+01,1.709805000000000005e-04,2.686709999999999923e+02,6.839220000000000022e-04,2.161571612418461186e+01
1.256639999999970314e+01,2.004960000000000130e-04,3.036965000000000146e+02,8.019840000000000519e-04,2.443366545666793854e+01
1.264959999999973661e+01,2.309282500000000128e-04,3.326379000000000019e+02,9.237130000000000514e-04,2.676212326058602642e+01
1.273309999999946740e+01,2.696199999999999834e-04,3.637169000000000096e+02,1.078479999999999933e-03,2.926256000821987513e+01
1.281639999999970314e+01,3.244149999999999898e-04,3.941381999999999834e+02,1.297659999999999959e-03,3.171008201442321450e+01
1.289999999999963620e+01,3.949024999999999888e-04,4.239017000000000053e+02,1.579609999999999955e-03,3.410468123377390270e+01
1.298319999999966967e+01,4.798299999999999918e-04,4.510341999999999985e+02,1.919319999999999967e-03,3.628760539655826989e+01
1.306629999999950087e+01,5.809549999999999697e-04,4.763578999999999724e+02,2.323819999999999879e-03,3.832500396363106177e+01
1.314969999999993888e+01,7.084475000000000234e-04,4.997083000000000084e+02,2.833790000000000094e-03,4.020364221556803841e+01
1.323300000000017462e+01,8.651449999999999982e-04,5.184543999999999642e+02,3.460579999999999993e-03,4.171184509580288591e+01
1.331639999999970314e+01,1.020422499999999949e-03,5.352272000000000389e+02,4.081689999999999797e-03,4.306128766090193238e+01
1.348300000000017462e+01,1.426264999999999911e-03,5.628529999999999518e+02,5.705059999999999645e-03,4.528389989111471436e+01
1.356639999999970314e+01,1.654375000000000030e-03,5.737060000000000173e+02,6.617500000000000118e-03,4.615706955622845697e+01
1.364980000000014115e+01,1.892119999999999956e-03,5.842300999999999931e+02,7.568479999999999826e-03,4.700377782791588288e+01
1.373300000000017462e+01,2.136527500000000215e-03,5.922876999999999725e+02,8.546110000000000859e-03,4.765204576246122059e+01
1.381639999999970314e+01,2.395997500000000141e-03,6.008384999999999536e+02,9.583990000000000564e-03,4.833999371901282416e+01
1.389969999999993888e+01,2.648999999999999879e-03,6.077450000000000045e+02,1.059599999999999952e-02,4.889565079927709945e+01
1.398309999999946740e+01,2.938924999999999784e-03,6.143225999999999658e+02,1.175569999999999914e-02,4.942484648611503673e+01
1.406639999999970314e+01,3.218224999999999905e-03,6.205712999999999511e+02,1.287289999999999962e-02,4.992758077952665019e+01
1.414959999999973661e+01,3.503899999999999897e-03,6.253400000000000318e+02,1.401559999999999959e-02,5.031124282523088453e+01
1.423309999999946740e+01,3.785150000000000146e-03,6.309310000000000400e+02,1.514060000000000059e-02,5.076106237721198511e+01
1.431649999999990541e+01,4.058400000000000202e-03,6.358641999999999825e+02,1.623360000000000081e-02,5.115795914234044517e+01
1.439969999999993888e+01,4.366474999999999870e-03,6.403039999999999736e+02,1.746589999999999948e-02,5.151515979461834149e+01
1.448309999999946740e+01,4.664024999999999595e-03,6.452372000000000298e+02,1.865609999999999838e-02,5.191205655974680155e+01
1.464969999999993888e+01,5.280024999999999823e-03,6.531303000000000338e+02,2.112009999999999929e-02,5.254708977486789934e+01
1.473300000000017462e+01,5.588349999999999741e-03,6.562546999999999571e+02,2.235339999999999896e-02,5.279846094428476988e+01
1.481639999999970314e+01,5.899424999999999808e-03,6.603656999999999471e+02,2.359769999999999923e-02,5.312920824855848423e+01
1.489980000000014115e+01,6.205274999999999680e-03,6.643121999999999616e+02,2.482109999999999872e-02,5.344672083340797286e+01
1.498319999999966967e+01,6.515125000000000083e-03,6.671077000000000226e+02,2.606050000000000033e-02,5.367163060939852670e+01
1.524960000000010041e+01,7.529725000000000133e-03,6.768096000000000458e+02,3.011890000000000053e-02,5.445218942023119979e+01
1.624979999999959546e+01,1.133612500000000071e-02,7.106842000000000326e+02,4.534450000000000286e-02,5.717754398927775128e+01
1.724960000000010041e+01,1.514295000000000051e-02,7.412699000000000069e+02,6.057180000000000203e-02,5.963829266948317809e+01
1.826620000000002619e+01,1.901287499999999853e-02,7.688958000000000084e+02,7.605149999999999411e-02,6.186091294511810901e+01
1.924960000000010041e+01,2.273992500000000111e-02,7.917528999999999542e+02,9.095970000000000444e-02,6.369986312962666375e+01
2.024960000000010041e+01,2.656050000000000078e-02,8.154321999999999662e+02,1.062420000000000031e-01,6.560496277498997131e+01
2.124949999999989814e+01,3.040899999999999853e-02,8.354939000000000533e+02,1.216359999999999941e-01,6.721901122893012825e+01
2.224970000000030268e+01,3.420299999999999729e-02,8.548977999999999611e+02,1.368119999999999892e-01,6.878013689601762337e+01
2.425289999999949941e+01,4.187774999999999831e-02,8.884434999999999718e+02,1.675109999999999932e-01,7.147903007163783684e+01
2.524960000000010041e+01,4.572650000000000325e-02,9.037364000000000033e+02,1.829060000000000130e-01,7.270940843445163182e+01
2.624960000000010041e+01,4.956699999999999995e-02,9.182070999999999685e+02,1.982679999999999998e-01,7.387363733641066688e+01
2.726620000000002619e+01,5.350499999999999701e-02,9.318555999999999813e+02,2.140199999999999880e-01,7.497171677751497043e+01
2.826630000000022847e+01,5.737500000000000239e-02,9.445173999999999523e+02,2.295000000000000095e-01,7.599041203834029545e+01
2.926609999999982392e+01,6.126750000000000251e-02,9.561926999999999452e+02,2.450700000000000101e-01,7.692973920973093982e+01
3.026620000000002619e+01,6.516149999999999720e-02,9.673745999999999867e+02,2.606459999999999888e-01,7.782937026827099203e+01
3.124939999999969586e+01,6.902949999999999364e-02,9.778986999999999625e+02,2.761179999999999746e-01,7.867607853995842504e+01
3.226620000000002619e+01,7.305100000000000482e-02,9.880940000000000509e+02,2.922040000000000193e-01,7.949633346364167608e+01
3.324939999999969586e+01,7.694399999999999851e-02,9.966449000000000069e+02,3.077759999999999940e-01,8.018428946561542148e+01
3.424960000000010041e+01,8.094925000000000037e-02,1.005195699999999988e+03,3.237970000000000015e-01,8.087223742216703215e+01
3.524949999999989814e+01,8.496299999999999686e-02,1.012102200000000039e+03,3.398519999999999874e-01,8.142789450243130034e+01
3.624939999999969586e+01,8.902575000000000072e-02,1.020653099999999995e+03,3.561030000000000029e-01,8.211585050440505995e+01
3.826620000000002619e+01,9.731125000000000191e-02,1.031999499999999898e+03,3.892450000000000077e-01,8.302871628236934498e+01
3.924939999999969586e+01,1.014367500000000061e-01,1.037754799999999932e+03,4.057470000000000243e-01,8.349175446293040181e+01
4.026599999999962165e+01,1.057312499999999988e-01,1.041537000000000035e+03,4.229249999999999954e-01,8.379604841919994840e+01
4.124929999999949359e+01,1.099037499999999945e-01,1.046634600000000091e+03,4.396149999999999780e-01,8.420617185833050655e+01
4.224939999999969586e+01,1.142037500000000066e-01,1.049265599999999949e+03,4.568150000000000266e-01,8.441784691489681336e+01
4.326609999999982392e+01,1.186465000000000020e-01,1.052061099999999897e+03,4.745860000000000078e-01,8.464275669088735299e+01
4.426599999999962165e+01,1.230657500000000015e-01,1.055020999999999958e+03,4.922630000000000061e-01,8.488089314088001913e+01
4.524939999999969586e+01,1.274442500000000089e-01,1.056665400000000091e+03,5.097770000000000357e-01,8.501319206258949635e+01
4.626599999999962165e+01,1.320395000000000041e-01,1.057980999999999995e+03,5.281580000000000163e-01,8.511903763629480579e+01
4.704929999999967549e+01,1.356282500000000057e-01,1.058803200000000061e+03,5.425130000000000230e-01,8.518518709714955151e+01
4.804929999999967549e+01,1.402802499999999952e-01,1.058638699999999972e+03,5.611209999999999809e-01,8.517195237772530447e+01
4.904929999999967549e+01,1.449944999999999984e-01,1.056994300000000067e+03,5.799779999999999935e-01,8.503965345601582726e+01
5.004929999999967549e+01,1.498072500000000029e-01,1.054363299999999981e+03,5.992290000000000116e-01,8.482797839944949203e+01
5.104919999999947322e+01,1.546849999999999892e-01,1.049430100000000039e+03,6.187399999999999567e-01,8.443108163432104618e+01
5.204919999999947322e+01,1.597024999999999972e-01,1.042030299999999897e+03,6.388099999999999890e-01,8.383573648662834898e+01
5.306589999999960128e+01,1.648907500000000026e-01,1.027559600000000046e+03,6.595630000000000104e-01,8.267150758466932814e+01
5.404919999999947322e+01,1.699900000000000022e-01,1.009142299999999977e+03,6.799600000000000088e-01,8.118975805243864841e+01
5.506589999999960128e+01,1.753244999999999942e-01,9.823386000000000422e+02,7.012979999999999769e-01,7.903328723765847030e+01
5.606580000000030850e+01,1.807219999999999938e-01,9.471485000000000127e+02,7.228879999999999750e-01,7.620209514032876541e+01
5.706589999999960128e+01,1.862060000000000104e-01,8.997898000000000138e+02,7.448240000000000416e-01,7.239188780418000135e+01
5.784919999999965512e+01,1.906007500000000132e-01,8.560488000000000284e+02,7.624030000000000529e-01,6.887273970487655106e+01

File: documentation/advanced_examples/304L_viscoplastic_calibration/ductile_failure_small_tension_data/cleaned_SML4188-Ring2-9_pull_0.0001.csv
{'temperature':534.67, 'engineering_strain_rate':0.0001 }
time, displacement, load, engineering_strain, engineering_stress
6.820730000000003201e+01,6.230975000000000088e-05,1.681159000000000106e+02,2.492390000000000035e-04,1.363379521892818147e+01
7.122730000000046857e+01,6.550850000000000477e-05,1.855464000000000055e+02,2.620340000000000191e-04,1.504736685351793746e+01
7.420720000000073924e+01,7.630025000000000186e-05,1.847241999999999962e+02,3.052010000000000074e-04,1.498068841067580870e+01
7.720760000000063883e+01,9.123075000000000401e-05,1.982081000000000017e+02,3.649230000000000160e-04,1.607420027571954080e+01
8.020730000000003201e+01,9.434624999999999815e-05,2.115276000000000067e+02,3.773849999999999926e-04,1.715437969609866187e+01
8.322780000000057044e+01,1.185249999999999943e-04,2.135009000000000015e+02,4.740999999999999772e-04,1.731440958087166848e+01
8.620720000000073924e+01,1.088074999999999980e-04,2.309313999999999965e+02,4.352299999999999919e-04,1.872798121546142625e+01
9.222700000000077125e+01,1.230632500000000012e-04,2.651345999999999776e+02,4.922530000000000048e-04,2.150177848646341872e+01
9.522700000000077125e+01,1.524469999999999992e-04,2.736854000000000156e+02,6.097879999999999967e-04,2.219522780421392127e+01
9.820760000000063883e+01,1.487387499999999962e-04,2.898004000000000246e+02,5.949549999999999847e-04,2.350211555220817772e+01
1.012268000000003667e+02,1.879314999999999946e-04,2.952269000000000005e+02,7.517259999999999784e-04,2.394219165301430863e+01
1.042074000000002343e+02,1.867500000000000128e-04,3.034488000000000056e+02,7.470000000000000511e-04,2.460896797167605143e+01
1.072071000000005370e+02,2.079532500000000101e-04,3.198926999999999907e+02,8.318130000000000402e-04,2.594252871875906408e+01
1.102272000000002663e+02,2.434399999999999867e-04,3.300878999999999905e+02,9.737599999999999468e-04,2.676933492219381350e+01
1.162073000000000320e+02,2.856525000000000166e-04,3.501494000000000142e+02,1.142610000000000067e-03,2.839627432997456680e+01
1.192271000000000640e+02,3.211075000000000084e-04,3.624823000000000093e+02,1.284430000000000033e-03,2.939644286284694630e+01
1.222074000000002343e+02,3.537799999999999907e-04,3.669221999999999753e+02,1.415119999999999963e-03,2.975650807614633564e+01
1.252272000000002663e+02,4.102150000000000154e-04,3.882991999999999848e+02,1.640860000000000062e-03,3.149013137052258315e+01
1.567276000000001659e+02,1.076565000000000031e-03,4.583500999999999976e+02,4.306260000000000122e-03,3.717109090797035265e+01
2.167282000000004700e+02,3.046024999999999948e-03,5.216590999999999667e+02,1.218409999999999979e-02,4.230529856777602049e+01
2.767270000000007713e+02,5.270000000000000379e-03,5.607954999999999472e+02,2.108000000000000151e-02,4.547916649583078197e+01
3.967274000000006708e+02,9.849025000000000835e-03,6.097983000000000402e+02,3.939610000000000334e-02,4.945317573799106725e+01
4.567274999999999636e+02,1.211185000000000039e-02,6.245978000000000065e+02,4.844740000000000157e-02,5.065337959938982948e+01
5.167274000000006708e+02,1.436912499999999995e-02,6.458103999999999587e+02,5.747649999999999981e-02,5.237367044910146063e+01
5.767278000000005704e+02,1.663999999999999854e-02,6.698184999999999718e+02,6.655999999999999417e-02,5.432066962642822716e+01
6.367274999999999636e+02,1.889170000000000085e-02,6.887290000000000418e+02,7.556680000000000341e-02,5.585426570203762964e+01
6.967274000000006708e+02,2.114777500000000060e-02,7.087904999999999518e+02,8.459110000000000240e-02,5.748120510981837583e+01
7.567271000000000640e+02,2.339834999999999832e-02,7.214523000000000366e+02,9.359339999999999327e-02,5.850804664177950798e+01
8.767269000000005690e+02,2.795999999999999874e-02,7.423360999999999876e+02,1.118399999999999950e-01,6.020167260216192062e+01
9.367279000000007727e+02,3.022874999999999868e-02,7.673307999999999538e+02,1.209149999999999947e-01,6.222868266699542517e+01
9.967272000000002663e+02,3.251350000000000073e-02,7.714417999999999438e+02,1.300540000000000029e-01,6.256207488120605831e+01
1.056727499999999964e+03,3.481599999999999973e-02,7.768682999999999765e+02,1.392639999999999989e-01,6.300215098201219632e+01
1.116727200000000266e+03,3.709199999999999997e-02,8.036717999999999620e+02,1.483679999999999999e-01,6.517585037719457830e+01
1.176727499999999964e+03,3.936074999999999990e-02,8.105783000000000129e+02,1.574429999999999996e-01,6.573595091902035392e+01
1.236727000000000771e+03,4.164550000000000196e-02,8.232400999999999840e+02,1.665820000000000078e-01,6.676279245098147896e+01
1.356727499999999964e+03,4.622124999999999845e-02,8.431372000000000071e+02,1.848849999999999938e-01,6.837639941409761946e+01
1.416726900000000569e+03,4.851975000000000038e-02,8.556345999999999776e+02,1.940790000000000015e-01,6.938990850139413169e+01
1.476727700000000368e+03,5.081324999999999731e-02,8.612255000000000109e+02,2.032529999999999892e-01,6.984331704686488251e+01
1.536727499999999964e+03,5.313249999999999917e-02,8.752028999999999996e+02,2.125299999999999967e-01,7.097685057518104657e+01
1.596727700000000368e+03,5.544174999999999798e-02,8.729007000000000289e+02,2.217669999999999919e-01,7.079014769131927665e+01
1.656727800000000570e+03,5.774724999999999997e-02,8.877001999999999953e+02,2.309889999999999999e-01,7.199035155271803887e+01
1.716727499999999964e+03,6.005175000000000096e-02,8.839180999999999813e+02,2.402070000000000038e-01,7.168363233759615127e+01
1.836727800000000570e+03,6.471150000000000513e-02,9.095706000000000131e+02,2.588460000000000205e-01,7.376398840060717532e+01
1.896727300000000469e+03,6.705324999999999480e-02,9.098994999999999891e+02,2.682129999999999792e-01,7.379066139969593507e+01
1.956727600000000166e+03,6.937124999999999542e-02,9.230547000000000253e+02,2.774849999999999817e-01,7.485751648516998102e+01
2.016727700000000368e+03,7.175075000000000203e-02,9.210814000000000306e+02,2.870030000000000081e-01,7.469748660039697086e+01
2.076727700000000368e+03,7.410624999999999851e-02,9.375253000000000156e+02,2.964249999999999940e-01,7.603104734747998350e+01
2.136727800000000570e+03,7.646124999999999450e-02,9.385118999999999687e+02,3.058449999999999780e-01,7.611105823498671441e+01
2.196727499999999964e+03,7.881699999999999817e-02,9.521603999999999814e+02,3.152679999999999927e-01,7.721791876421411871e+01
2.316727300000000469e+03,8.359700000000000464e-02,9.554492000000000189e+02,3.343880000000000186e-01,7.748463253558261954e+01
2.376727300000000469e+03,8.599600000000000299e-02,9.567646999999999480e+02,3.439840000000000120e-01,7.759131642217812441e+01
2.436727499999999964e+03,8.838474999999999804e-02,9.669598999999999478e+02,3.535389999999999922e-01,7.841812262561286673e+01
2.496727300000000469e+03,9.078274999999999539e-02,9.725508999999999560e+02,3.631309999999999816e-01,7.887153928084315169e+01
2.556727300000000469e+03,9.320849999999999969e-02,9.791284000000000560e+02,3.728339999999999987e-01,7.940495871382066184e+01
2.616727400000000671e+03,9.560799999999999854e-02,9.769906999999999471e+02,3.824319999999999942e-01,7.923159638438301045e+01
2.676727400000000671e+03,9.806425000000000558e-02,9.883369999999999891e+02,3.922570000000000223e-01,8.015175402974865904e+01
2.796727299999999559e+03,1.030137500000000012e-01,9.926123999999999796e+02,4.120550000000000046e-01,8.049847868862390499e+01
2.856727299999999559e+03,1.054332500000000061e-01,9.944212999999999738e+02,4.217330000000000245e-01,8.064517612873230235e+01
2.916727299999999559e+03,1.079697500000000032e-01,1.002807699999999954e+03,4.318790000000000129e-01,8.132529300181818144e+01
2.976727200000000266e+03,1.104829999999999979e-01,1.009714100000000030e+03,4.419319999999999915e-01,8.188538543388443713e+01
3.036727400000000671e+03,1.129769999999999941e-01,1.002643199999999979e+03,4.519079999999999764e-01,8.131195244739403449e+01
3.096727700000000368e+03,1.154830000000000023e-01,1.000998799999999960e+03,4.619320000000000093e-01,8.117859556170979829e+01
3.156727400000000671e+03,1.180265000000000064e-01,1.009056400000000053e+03,4.721060000000000256e-01,8.183204754546645177e+01
3.276727100000000974e+03,1.231447499999999973e-01,1.009878600000000006e+03,4.925789999999999891e-01,8.189872598830858408e+01
3.336727600000001075e+03,1.257072499999999926e-01,1.011851800000000026e+03,5.028289999999999704e-01,8.205874776332206011e+01
3.396727400000000671e+03,1.283112499999999878e-01,1.015633900000000040e+03,5.132449999999999513e-01,8.236546697844393350e+01
3.456727499999999964e+03,1.309005000000000030e-01,1.027309099999999944e+03,5.236020000000000119e-01,8.331229762289831342e+01
3.516727700000000368e+03,1.335195000000000132e-01,1.022540399999999977e+03,5.340780000000000527e-01,8.292556752026970912e+01
3.576727299999999559e+03,1.361704999999999999e-01,1.022704799999999977e+03,5.446819999999999995e-01,8.293889996493432193e+01
3.636728200000000470e+03,1.388244999999999896e-01,1.017936100000000010e+03,5.552979999999999583e-01,8.255216986230570342e+01
3.756727200000000266e+03,1.441932499999999950e-01,1.024349200000000110e+03,5.767729999999999801e-01,8.307225685061857234e+01
3.816726999999999862e+03,1.469027499999999986e-01,1.026158100000000104e+03,5.876109999999999944e-01,8.321895429072698391e+01
3.876727700000000368e+03,1.496662500000000007e-01,1.025335900000000038e+03,5.986650000000000027e-01,8.315227584788485160e+01
3.926727600000001075e+03,1.519294999999999951e-01,1.025007000000000062e+03,6.077179999999999804e-01,8.312560284879609185e+01
3.986727499999999964e+03,1.547007499999999980e-01,1.038655400000000100e+03,6.188029999999999919e-01,8.423245526826397622e+01
4.046727499999999964e+03,1.575082499999999885e-01,1.031420100000000048e+03,6.300329999999999542e-01,8.364568983710896077e+01
4.106727200000000266e+03,1.603307499999999941e-01,1.024678100000000086e+03,6.413229999999999764e-01,8.309892984970733210e+01
4.226727299999999559e+03,1.660010000000000097e-01,1.030104599999999891e+03,6.640040000000000386e-01,8.353900595051345590e+01
4.286727799999999661e+03,1.688747499999999901e-01,1.028789099999999962e+03,6.754989999999999606e-01,8.343232206391796524e+01
4.346727100000000974e+03,1.717480000000000118e-01,1.029282400000000052e+03,6.869920000000000471e-01,8.347232750767135201e+01
4.406727400000000671e+03,1.746830000000000049e-01,1.026651399999999967e+03,6.987320000000000197e-01,8.325895973448032805e+01
4.466726900000000569e+03,1.776102499999999973e-01,1.018429399999999987e+03,7.104409999999999892e-01,8.259217530605907598e+01
4.526727100000000974e+03,1.805672500000000125e-01,1.010865199999999959e+03,7.222690000000000499e-01,8.197873687581531499e+01
4.586727299999999559e+03,1.835565000000000113e-01,1.016127299999999991e+03,7.342260000000000453e-01,8.240548053195682598e+01
4.646727600000001075e+03,1.865492499999999998e-01,1.013331800000000044e+03,7.461969999999999992e-01,8.217877220434169772e+01
4.706727100000000974e+03,1.895552500000000085e-01,1.012180700000000002e+03,7.582210000000000338e-01,8.208542076241080565e+01
4.766727100000000974e+03,1.925607500000000027e-01,1.018100500000000011e+03,7.702430000000000110e-01,8.256550230697031623e+01
4.826727499999999964e+03,1.955662499999999970e-01,1.010536299999999983e+03,7.822649999999999881e-01,8.195206387672656945e+01
4.886727299999999559e+03,1.986364999999999936e-01,1.001821000000000026e+03,7.945459999999999745e-01,8.124527400455191639e+01
4.946727400000000671e+03,2.016870000000000052e-01,9.922835999999999785e+02,8.067480000000000206e-01,8.047181379929466516e+01
5.006727499999999964e+03,2.047852500000000020e-01,9.809373000000000502e+02,8.191410000000000080e-01,7.955165615392904499e+01
5.066727400000000671e+03,2.078625000000000056e-01,9.840615999999999985e+02,8.314500000000000224e-01,7.980502937087341309e+01
5.126727400000000671e+03,2.109687500000000104e-01,9.593957000000000335e+02,8.438750000000000417e-01,7.780468419536911995e+01
5.186727299999999559e+03,2.140785000000000049e-01,9.445961999999999534e+02,8.563140000000000196e-01,7.660448033397037193e+01
5.246727600000001075e+03,2.171939999999999982e-01,9.309477000000000544e+02,8.687759999999999927e-01,7.549761980474296763e+01
5.306727600000001075e+03,2.204152500000000070e-01,9.098994999999999891e+02,8.816610000000000280e-01,7.379066139969593507e+01
5.366727799999999661e+03,2.236217500000000080e-01,8.852336000000000240e+02,8.944870000000000321e-01,7.179031622419165615e+01
5.426727200000000266e+03,2.269047499999999884e-01,8.622122000000000526e+02,9.076189999999999536e-01,6.992333604413114756e+01
5.466727499999999964e+03,2.290874999999999995e-01,8.414927999999999884e+02,9.163499999999999979e-01,6.824304252841336904e+01

File: documentation/advanced_examples/304L_viscoplastic_calibration/ductile_failure_small_tension_data/cleaned_SML4188-Ring2-CC-3_Pull_0.0001.csv
{'temperature':534.67, 'engineering_strain_rate':0.0001 }
time, displacement, load, engineering_strain, engineering_stress
2.500020000000040454e+01,9.185675000000000784e-06,4.404699999999999704e+01,3.674270000000000314e-05,3.543767091059174756e+00
2.760059999999975844e+01,9.339925000000000196e-06,5.062460000000000093e+01,3.735970000000000079e-05,4.072962777897116915e+00
3.000029999999969732e+01,7.713999999999999327e-06,5.654440000000000310e+01,3.085599999999999731e-05,4.549235677882407458e+00
3.260080000000016298e+01,3.085225000000000179e-06,6.312189999999999657e+01,1.234090000000000072e-05,5.078423319298207339e+00
3.500040000000080909e+01,1.317820000000000031e-05,6.937059999999999604e+01,5.271280000000000122e-05,5.581157612709823468e+00
4.000050000000010186e+01,2.221837499999999884e-05,8.170359999999999445e+01,8.887349999999999536e-05,6.573399525530964738e+00
4.260059999999975844e+01,2.962824999999999877e-05,8.910330000000000439e+01,1.185129999999999951e-04,7.168736627801507666e+00
4.500009999999929278e+01,2.777025000000000064e-05,9.633870000000000289e+01,1.110810000000000025e-04,7.750855101492100552e+00
4.760070000000087020e+01,2.813699999999999844e-05,1.043961999999999932e+02,1.125479999999999938e-04,8.399114990615293763e+00
5.000040000000080909e+01,3.341374999999999836e-05,1.108092999999999932e+02,1.336549999999999934e-04,8.915075958029001768e+00
5.500029999999969732e+01,3.606500000000000114e-05,1.262665999999999968e+02,1.442600000000000045e-04,1.015868099484487885e+01
5.760050000000046566e+01,5.458500000000000000e-05,1.346529999999999916e+02,2.183400000000000000e-04,1.083340227739439854e+01
6.000050000000010186e+01,4.628124999999999671e-05,1.422171999999999912e+02,1.851249999999999868e-04,1.144197409908917429e+01
1.100002999999996973e+02,2.146620000000000125e-04,3.224426000000000272e+02,8.586480000000000501e-04,2.594186833690278959e+01
1.600000000000000000e+02,9.119174999999999981e-04,4.618872000000000071e+02,3.647669999999999992e-03,3.716077506167201250e+01
2.600002000000004045e+02,4.231974999999999799e-03,5.523288999999999760e+02,1.692789999999999920e-02,4.443719161942729556e+01
3.100005000000001019e+02,6.115825000000000081e-03,5.776526000000000067e+02,2.446330000000000032e-02,4.647459018650008744e+01
3.600004000000008091e+02,7.965075000000000280e-03,6.006740999999999531e+02,3.186030000000000112e-02,4.832676704501073317e+01
4.100007000000005064e+02,9.814474999999999588e-03,6.217223999999999933e+02,3.925789999999999835e-02,5.002019163380771971e+01
4.600004000000008091e+02,1.168397499999999922e-02,6.416195000000000164e+02,4.673589999999999689e-02,5.162099732290150200e+01
5.600002000000004045e+02,1.534782500000000070e-02,6.774673999999999978e+02,6.139130000000000281e-02,5.450511220708385451e+01
6.100000999999992928e+02,1.721514999999999851e-02,6.950624000000000251e+02,6.886059999999999404e-02,5.592070423303763249e+01
6.600004000000008091e+02,1.908050000000000024e-02,7.106842000000000326e+02,7.632200000000000095e-02,5.717754398927775128e+01
7.100000999999992928e+02,2.095210000000000128e-02,7.264704000000000406e+02,8.380840000000000511e-02,5.844761041951995395e+01
7.600002000000004045e+02,2.280387500000000123e-02,7.401189000000000533e+02,9.121550000000000491e-02,5.954568986062425040e+01
8.600000999999992928e+02,2.652850000000000000e-02,7.670869999999999891e+02,1.061140000000000000e-01,6.171538734940652660e+01
9.100007000000005064e+02,2.838225000000000123e-02,7.800777000000000498e+02,1.135290000000000049e-01,6.276054400365817543e+01
9.600007999999997992e+02,3.026875000000000052e-02,7.919172999999999547e+02,1.210750000000000021e-01,6.371308980362875474e+01
1.010000799999999799e+03,3.214650000000000146e-02,8.029347999999999956e+02,1.285860000000000058e-01,6.459949418816674438e+01
1.060001000000000204e+03,3.401599999999999763e-02,8.141167000000000371e+02,1.360639999999999905e-01,6.549912524670682501e+01
1.160000700000000506e+03,3.778775000000000189e-02,8.351649999999999636e+02,1.511510000000000076e-01,6.719254983550379734e+01
1.210000500000000102e+03,3.967799999999999799e-02,8.442092000000000098e+02,1.587119999999999920e-01,6.792019390490597175e+01
1.260000700000000506e+03,4.154750000000000110e-02,8.539111000000000331e+02,1.661900000000000044e-01,6.870075271573864484e+01
1.310000599999999395e+03,4.346099999999999963e-02,8.626263999999999896e+02,1.738439999999999985e-01,6.940193539171448833e+01
1.360000299999999697e+03,4.535899999999999654e-02,8.719995000000000118e+02,1.814359999999999862e-01,7.015604085454299366e+01
1.460000700000000506e+03,4.916949999999999793e-02,8.886078999999999724e+02,1.966779999999999917e-01,7.149225674563992072e+01
1.510000400000000809e+03,5.109400000000000053e-02,8.969942999999999529e+02,2.043760000000000021e-01,7.216697802818944751e+01
1.560000599999999395e+03,5.301625000000000087e-02,9.034075000000000273e+02,2.120650000000000035e-01,7.268294704102531512e+01
1.609999799999999595e+03,5.490949999999999998e-02,9.114650000000000318e+02,2.196379999999999999e-01,7.333120693014849678e+01
1.660000700000000506e+03,5.682849999999999707e-02,9.183714999999999691e+02,2.273139999999999883e-01,7.388686401041276497e+01
1.760000799999999799e+03,6.068550000000000333e-02,9.310334000000000287e+02,2.427420000000000133e-01,7.490556731666023893e+01
1.810000099999999293e+03,6.259375000000000355e-02,9.376109999999999900e+02,2.503750000000000142e-01,7.543476300349817620e+01
1.860000599999999395e+03,6.454400000000000415e-02,9.430375000000000227e+02,2.581760000000000166e-01,7.587134783605505106e+01
1.910000599999999395e+03,6.650300000000000655e-02,9.499439999999999600e+02,2.660120000000000262e-01,7.642700491631931925e+01
1.960000500000000102e+03,6.845850000000000546e-02,9.547127000000000407e+02,2.738340000000000218e-01,7.681066696202354649e+01
2.060000500000000102e+03,7.242324999999999458e-02,9.650724000000000160e+02,2.896929999999999783e-01,7.764414855970888141e+01
2.110000900000000911e+03,7.445000000000000229e-02,9.698411999999999580e+02,2.978000000000000091e-01,7.802781865083522916e+01
2.160001200000000608e+03,7.642200000000000382e-02,9.752676999999999907e+02,3.056880000000000153e-01,7.846440348339210402e+01
2.210000700000000506e+03,7.839550000000000685e-02,9.788854000000000042e+02,3.135820000000000274e-01,7.875546272023740357e+01
2.259999900000000707e+03,8.042050000000000587e-02,9.841473999999999478e+02,3.216820000000000235e-01,7.917881283337004561e+01
2.360000799999999799e+03,8.446750000000000091e-02,9.925339000000000169e+02,3.378700000000000037e-01,7.985354216134170713e+01
2.410000500000000102e+03,8.648200000000000331e-02,9.963160000000000309e+02,3.459280000000000133e-01,8.015782807218909056e+01
2.460001000000000204e+03,8.852675000000000127e-02,9.996047999999999547e+02,3.541070000000000051e-01,8.042242591560805920e+01
2.510000400000000809e+03,9.056050000000000211e-02,1.002729100000000017e+03,3.622420000000000084e-01,8.067378903960280923e+01
2.560001099999999497e+03,9.259799999999999975e-02,1.006017900000000054e+03,3.703919999999999990e-01,8.093838688302176365e+01
2.660000200000000405e+03,9.671150000000000579e-02,1.012924399999999991e+03,3.868460000000000232e-01,8.149404396328603184e+01
2.710000700000000506e+03,9.878499999999999781e-02,1.014568800000000010e+03,3.951399999999999912e-01,8.162634288499552326e+01
2.760000700000000506e+03,1.008952500000000058e-01,1.017199899999999957e+03,4.035810000000000231e-01,8.183802598698397901e+01
2.810000599999999395e+03,1.030129999999999935e-01,1.019501999999999953e+03,4.120519999999999738e-01,8.202323965012396911e+01
2.860001299999999901e+03,1.051284999999999997e-01,1.021804200000000037e+03,4.205139999999999989e-01,8.220846135868612237e+01
2.960000900000000911e+03,1.093999999999999972e-01,1.026901800000000094e+03,4.375999999999999890e-01,8.261858479781666631e+01
3.010000900000000911e+03,1.115532500000000066e-01,1.028217300000000023e+03,4.462130000000000263e-01,8.272442232609982682e+01
3.060000099999999293e+03,1.137060000000000015e-01,1.029697300000000041e+03,4.548240000000000061e-01,8.284349457380723436e+01
3.110001000000000204e+03,1.158687500000000065e-01,1.031341699999999946e+03,4.634750000000000258e-01,8.297579349551669736e+01
3.160001099999999497e+03,1.180772499999999947e-01,1.032821599999999989e+03,4.723089999999999788e-01,8.309485769780195596e+01
3.260000700000000506e+03,1.224567500000000031e-01,1.035945999999999913e+03,4.898270000000000124e-01,8.334622886721882651e+01
3.310001000000000204e+03,1.246697499999999958e-01,1.036932600000000093e+03,4.986789999999999834e-01,8.342560500207568452e+01
3.360000799999999799e+03,1.269157499999999938e-01,1.036768199999999979e+03,5.076629999999999754e-01,8.341237832807358643e+01
3.410001000000000204e+03,1.291832499999999995e-01,1.038248199999999997e+03,5.167329999999999979e-01,8.353145057578096555e+01
3.460000299999999697e+03,1.315004999999999924e-01,1.038412600000000111e+03,5.260019999999999696e-01,8.354467724978306364e+01
3.560000799999999799e+03,1.360929999999999918e-01,1.040221399999999903e+03,5.443719999999999670e-01,8.369020284549462474e+01
3.610000700000000506e+03,1.384219999999999895e-01,1.040385899999999992e+03,5.536879999999999580e-01,8.370343756491887177e+01
3.650000900000000911e+03,1.402849999999999930e-01,1.041043599999999969e+03,5.611399999999999721e-01,8.375635230634938466e+01
3.700000400000000809e+03,1.426469999999999960e-01,1.040221399999999903e+03,5.705879999999999841e-01,8.369020284549462474e+01
3.750000700000000506e+03,1.450002499999999972e-01,1.039728100000000040e+03,5.800009999999999888e-01,8.365051477806622415e+01
3.850000400000000809e+03,1.497769999999999935e-01,1.039070400000000063e+03,5.991079999999999739e-01,8.359760003663572547e+01
3.900000000000000000e+03,1.522102499999999914e-01,1.038576999999999998e+03,6.088409999999999656e-01,8.355790392378514753e+01
3.950000400000000809e+03,1.546232499999999899e-01,1.037590400000000045e+03,6.184929999999999595e-01,8.347852778892833214e+01
4.000000299999999697e+03,1.570580000000000032e-01,1.035781600000000026e+03,6.282320000000000126e-01,8.333300219321674263e+01
4.050000500000000102e+03,1.595245000000000135e-01,1.035288199999999961e+03,6.380980000000000540e-01,8.329330608036617889e+01
4.100000500000000102e+03,1.619780000000000109e-01,1.033150499999999965e+03,6.479120000000000434e-01,8.312131909122827267e+01
4.150000400000000809e+03,1.644585000000000075e-01,1.031506100000000060e+03,6.578340000000000298e-01,8.298902016951879546e+01
4.200000500000000102e+03,1.669625000000000137e-01,1.027559600000000046e+03,6.678500000000000547e-01,8.267150758466932814e+01
4.250000900000000911e+03,1.695132500000000042e-01,1.025257399999999961e+03,6.780530000000000168e-01,8.248628587610718910e+01
4.299999900000000707e+03,1.720322499999999977e-01,1.022133100000000013e+03,6.881289999999999907e-01,8.223492275211243907e+01
4.350000500000000102e+03,1.745702500000000101e-01,1.017528699999999958e+03,6.982810000000000406e-01,8.186447933498816099e+01
4.400000799999999799e+03,1.771352499999999941e-01,1.011444499999999948e+03,7.085409999999999764e-01,8.137497976100078745e+01
4.450000799999999799e+03,1.797097500000000014e-01,1.005689100000000053e+03,7.188390000000000057e-01,8.091193353501759589e+01
4.500000200000000405e+03,1.822850000000000026e-01,9.987826000000000022e+02,7.291400000000000103e-01,8.035627645475331349e+01
4.550000700000000506e+03,1.848714999999999942e-01,9.894094999999999800e+02,7.394859999999999767e-01,7.960217099192482237e+01
4.600000500000000102e+03,1.874527500000000013e-01,9.787209000000000287e+02,7.498110000000000053e-01,7.874222800081318496e+01
4.650000299999999697e+03,1.900887500000000008e-01,9.680322999999999638e+02,7.603550000000000031e-01,7.788228500970151913e+01
4.700000799999999799e+03,1.927867500000000067e-01,9.543837999999999511e+02,7.711470000000000269e-01,7.678420556859721557e+01
4.750000299999999697e+03,1.954607499999999887e-01,9.389265000000000327e+02,7.818429999999999547e-01,7.554060053178133671e+01
4.800001099999999497e+03,1.981307499999999944e-01,9.216603000000000065e+02,7.925229999999999775e-01,7.415146185383174782e+01
4.850000299999999697e+03,2.008452500000000029e-01,9.014342000000000326e+02,8.033810000000000118e-01,7.252418672588949278e+01
4.900000900000000911e+03,2.035734999999999906e-01,8.793993000000000393e+02,8.142939999999999623e-01,7.075138600223567664e+01
4.950000799999999799e+03,2.063804999999999945e-01,8.545688999999999851e+02,8.255219999999999780e-01,6.875367550259130667e+01
4.980000700000000506e+03,2.080637499999999918e-01,8.371382999999999583e+02,8.322549999999999670e-01,6.735131015063960547e+01
