Repository: sandialabs/matcal

304L annealed bar viscoplastic calibrations
###########################################
In this calibration example, we will calibrate 
a plasticity model using a rate dependent von Mises yield surface with 
Voce hardening :cite:p:`voce1948relationship`
to the Ductile Failure data for 304L bar material :cite:p:`laser_weld_paper`.
The experimental data set
used for this calibration 
was purposefully taken such that this viscoplastic
behavior
would be characterized. 

This example has been broken into six steps:

#. Experimental data analysis to aid in model form choice. 
   :ref:`304L bar data analysis`
#. Initial guess estimation for the plasticity parameters 
   using MatFit.

File: documentation/advanced_examples/304L_viscoplastic_calibration/ductile_failure_small_tension_data/cleaned_SML4188-Ring2-CC-9_Pull_0.0001.csv
{'temperature':534.67, 'engineering_strain_rate':0.0001 }
time, displacement, load, engineering_strain, engineering_stress
1.749970000000030268e+01,8.271249999999999794e-06,1.642119999999999891e+01,3.308499999999999918e-05,1.325365710323254564e+00
2.199940000000060536e+01,2.312017500000000010e-06,2.497210000000000107e+01,9.248070000000000040e-06,2.015514399359568554e+00
2.549940000000060536e+01,2.040917499999999929e-05,3.335849999999999937e+01,8.163669999999999716e-05,2.692386186625720601e+00
2.849930000000313157e+01,1.975167500000000093e-05,4.075820000000000221e+01,7.900670000000000370e-05,3.289620776465622232e+00
3.149890000000232249e+01,3.030575000000000033e-05,4.848689999999999856e+01,1.212230000000000013e-04,3.913409169845845970e+00
3.449940000000060536e+01,4.916800000000000088e-05,5.457110000000000127e+01,1.966720000000000035e-04,4.404468900848985236e+00
3.749980000000141445e+01,5.292624999999999831e-05,6.279310000000000258e+01,2.117049999999999932e-04,5.068071857409881531e+00
4.050020000000222353e+01,4.581425000000000270e-05,6.969950000000000045e+01,1.832570000000000108e-04,5.625491884069110604e+00
4.349980000000141445e+01,4.990499999999999738e-05,7.841479999999999961e+01,1.996199999999999895e-04,6.328909403810679457e+00
4.649960000000282889e+01,6.089700000000000327e-05,8.762340000000000373e+01,2.435880000000000131e-04,7.072141486732922644e+00
4.949920000000201981e+01,6.548749999999999938e-05,9.568089999999999407e+01,2.619499999999999975e-04,7.722467541523656998e+00
5.249900000000343425e+01,7.772599999999999410e-05,1.055473000000000070e+02,3.109039999999999764e-04,8.518791089396733796e+00
5.549950000000171713e+01,8.612099999999999758e-05,1.142625000000000028e+02,3.444839999999999903e-04,9.222200538073396459e+00
5.849970000000030268e+01,9.485200000000000597e-05,1.241289000000000016e+02,3.794080000000000239e-04,1.001852408594647414e+01
6.150000000000000000e+01,9.872450000000000659e-05,1.346529999999999916e+02,3.948980000000000263e-04,1.086793102770547748e+01
6.449960000000282889e+01,1.109312500000000028e-04,1.450126999999999953e+02,4.437250000000000113e-04,1.170406913875922683e+01
6.750000000000000000e+01,1.200159999999999975e-04,1.548789999999999907e+02,4.800639999999999899e-04,1.250038461556739655e+01
7.999930000000313157e+01,1.553430000000000067e-04,1.982909999999999968e+02,6.213720000000000267e-04,1.600419531250508243e+01
1.399997000000003027e+02,5.819949999999999733e-04,4.087733000000000061e+02,2.327979999999999893e-03,3.299235836087989071e+01
2.000498000000006869e+02,2.214212499999999861e-03,5.054635999999999854e+02,8.856849999999999445e-03,4.079629523156343396e+01
2.599999000000025262e+02,4.365899999999999816e-03,5.460801999999999907e+02,1.746359999999999926e-02,4.407448738012233491e+01
3.200490000000027067e+02,6.621624999999999907e-03,5.768304000000000542e+02,2.648649999999999963e-02,4.655635598080817061e+01
3.800496000000021013e+02,8.872750000000000428e-03,6.028117999999999483e+02,3.549100000000000171e-02,4.865333163826270635e+01
4.399992000000020198e+02,1.108775000000000038e-02,6.276422000000000025e+02,4.435100000000000153e-02,5.065740933865065898e+01
5.000497000000032131e+02,1.331889999999999984e-02,6.498414999999999964e+02,5.327559999999999935e-02,5.244912925030017448e+01
5.599999000000025262e+02,1.556672500000000001e-02,6.715475000000000136e+02,6.226690000000000003e-02,5.420103459876901297e+01
6.200500000000029104e+02,1.778252500000000041e-02,6.919380999999999631e+02,7.113010000000000166e-02,5.584677315946599663e+01
6.799993000000031316e+02,2.001217500000000010e-02,7.106842000000000326e+02,8.004870000000000041e-02,5.735978305778590425e+01
7.400498000000006869e+02,2.226944999999999966e-02,7.289370000000000118e+02,8.907779999999999865e-02,5.883297839292513487e+01
8.000491000000001804e+02,2.452274999999999941e-02,7.453808999999999969e+02,9.809099999999999764e-02,6.016017623498201772e+01
8.600493000000024040e+02,2.676600000000000160e-02,7.601805000000000518e+02,1.070640000000000064e-01,6.135466155679164046e+01
9.199998000000014144e+02,2.900774999999999881e-02,7.754733999999999696e+02,1.160309999999999953e-01,6.258896144178191889e+01
1.039998700000000099e+03,3.352374999999999799e-02,8.030991999999999962e+02,1.340949999999999920e-01,6.481865769054864757e+01
1.100049300000002404e+03,3.577174999999999799e-02,8.157611000000000558e+02,1.430869999999999920e-01,6.584060785786540748e+01
1.160049800000000687e+03,3.808025000000000299e-02,8.272718999999999596e+02,1.523210000000000119e-01,6.676965199705065857e+01
1.219999300000003132e+03,4.033199999999999980e-02,8.399337000000000444e+02,1.613279999999999992e-01,6.779159409330252117e+01
1.279999400000000605e+03,4.260975000000000179e-02,8.502934000000000196e+02,1.704390000000000072e-01,6.862773220435627763e+01
1.340049399999999878e+03,4.490199999999999747e-02,8.604886999999999944e+02,1.796079999999999899e-01,6.945060148470476236e+01
1.399998600000002625e+03,4.721525000000000027e-02,8.711772999999999456e+02,1.888610000000000011e-01,7.031328532823391697e+01
1.459999100000000908e+03,4.949175000000000102e-02,8.812080999999999449e+02,1.979670000000000041e-01,7.112287770681226107e+01
1.519999300000003132e+03,5.177550000000000208e-02,8.892657000000000380e+02,2.071020000000000083e-01,7.177321183266791138e+01
1.579999500000001717e+03,5.408249999999999863e-02,8.978165000000000191e+02,2.163299999999999945e-01,7.246335245063932007e+01
1.639999700000000303e+03,5.640875000000000056e-02,9.073540000000000418e+02,2.256350000000000022e-01,7.323313026603696585e+01
1.700049100000000180e+03,5.872025000000000161e-02,9.144249999999999545e+02,2.348810000000000064e-01,7.380383526553126217e+01
1.760049300000002404e+03,6.105300000000000310e-02,9.231403000000000247e+02,2.442120000000000124e-01,7.450725278527283990e+01
1.819999800000001414e+03,6.337474999999999359e-02,9.300466999999999871e+02,2.534989999999999744e-01,7.506467281193205565e+01
1.879999200000002020e+03,6.572050000000000114e-02,9.374465000000000146e+02,2.628820000000000046e-01,7.566191547283686702e+01
1.939998800000001211e+03,6.804925000000000557e-02,9.446819000000000415e+02,2.721970000000000223e-01,7.624588930303642087e+01
1.999999700000000303e+03,7.045324999999999505e-02,9.504373000000000502e+02,2.818129999999999802e-01,7.671041137262905352e+01
2.059999800000001414e+03,7.285200000000000009e-02,9.563570999999999458e+02,2.914080000000000004e-01,7.718820227292692948e+01
2.119999500000001717e+03,7.520625000000000226e-02,9.627703000000000202e+02,3.008250000000000091e-01,7.770581580747040107e+01
2.179999100000000908e+03,7.761550000000000393e-02,9.675389999999999873e+02,3.104620000000000157e-01,7.809070067963676820e+01
2.239999100000000908e+03,8.001824999999999910e-02,9.731299999999999955e+02,3.200729999999999964e-01,7.854195391852414332e+01
2.299999400000000605e+03,8.244350000000000289e-02,9.792142000000000053e+02,3.297740000000000116e-01,7.903301364952729102e+01
2.360049600000002101e+03,8.485550000000000037e-02,9.826675000000000182e+02,3.394220000000000015e-01,7.931173173392180331e+01
2.419998900000002322e+03,8.730174999999999741e-02,9.872717999999999847e+02,3.492069999999999896e-01,7.968334777538292713e+01
2.480049700000003213e+03,8.976924999999999488e-02,9.918760999999999513e+02,3.590769999999999795e-01,8.005496381684403673e+01
2.539999100000000908e+03,9.221699999999999342e-02,9.959871000000000549e+02,3.688679999999999737e-01,8.038676529512449065e+01
2.600049800000000687e+03,9.468749999999999389e-02,9.997691999999999553e+02,3.787499999999999756e-01,8.069202104092951799e+01
2.660048800000000483e+03,9.721074999999999855e-02,1.003880199999999945e+03,3.888429999999999942e-01,8.102382251920995770e+01
2.719999500000001717e+03,9.970924999999999927e-02,1.006675700000000006e+03,3.988369999999999971e-01,8.124944913865365947e+01
2.780049399999999878e+03,1.022082500000000005e-01,1.010128900000000044e+03,4.088330000000000020e-01,8.152815915198327446e+01
2.839999500000001717e+03,1.047532500000000061e-01,1.012431100000000015e+03,4.190130000000000243e-01,8.171397120824629212e+01
2.900049900000001799e+03,1.072950000000000015e-01,1.015226599999999962e+03,4.291800000000000059e-01,8.193959782768996547e+01
3.020049700000003213e+03,1.124252500000000043e-01,1.020324200000000019e+03,4.497010000000000174e-01,8.235102843233177339e+01
3.080049900000001799e+03,1.150297500000000001e-01,1.021804200000000037e+03,4.601190000000000002e-01,8.247048019293869459e+01
3.139999100000000908e+03,1.176384999999999931e-01,1.024106299999999919e+03,4.705539999999999723e-01,8.265628417813678652e+01
3.199999800000001414e+03,1.202799999999999980e-01,1.026079600000000028e+03,4.811199999999999921e-01,8.281555050192440603e+01
3.260048900000001595e+03,1.229517499999999985e-01,1.027066299999999956e+03,4.918069999999999942e-01,8.289518769935064313e+01
3.320049500000000990e+03,1.256184999999999941e-01,1.028546199999999999e+03,5.024739999999999762e-01,8.301463138889266702e+01
3.380000000000000000e+03,1.282622499999999943e-01,1.029039500000000089e+03,5.130489999999999773e-01,8.305444595207335112e+01
3.440049000000002707e+03,1.309754999999999947e-01,1.029697300000000041e+03,5.239019999999999788e-01,8.310753741702417585e+01
3.499999600000002829e+03,1.336817499999999881e-01,1.030519500000000107e+03,5.347269999999999524e-01,8.317389771268025811e+01
3.559999400000000605e+03,1.364350000000000007e-01,1.031177300000000059e+03,5.457400000000000029e-01,8.322698917763109705e+01
3.619999100000000908e+03,1.391834999999999878e-01,1.032163900000000012e+03,5.567339999999999511e-01,8.330661830399243684e+01
3.679999500000001717e+03,1.419495000000000062e-01,1.031999499999999898e+03,5.677980000000000249e-01,8.329334947328717931e+01
3.730049800000000687e+03,1.442797500000000122e-01,1.031341699999999946e+03,5.771190000000000486e-01,8.324025800833634037e+01
3.789999400000000605e+03,1.471027500000000043e-01,1.031670599999999922e+03,5.884110000000000174e-01,8.326680374081176694e+01
3.849999100000000908e+03,1.499522500000000091e-01,1.030683899999999994e+03,5.998090000000000366e-01,8.318716654338551564e+01
3.909999400000000605e+03,1.528484999999999983e-01,1.030519500000000107e+03,6.113939999999999930e-01,8.317389771268025811e+01
3.970049300000002404e+03,1.557280000000000053e-01,1.028875099999999975e+03,6.229120000000000212e-01,8.304117712136807938e+01
4.029999300000003132e+03,1.586632500000000057e-01,1.028052899999999909e+03,6.346530000000000227e-01,8.297481682571198291e+01
4.089999800000001414e+03,1.616457500000000047e-01,1.026244099999999889e+03,6.465830000000000188e-01,8.282882740369454666e+01
4.150049300000002404e+03,1.646275000000000099e-01,1.023448600000000056e+03,6.585100000000000398e-01,8.260320078425087331e+01
4.210050100000000384e+03,1.676259999999999972e-01,1.021146399999999971e+03,6.705039999999999889e-01,8.241738872798785565e+01
4.269999400000000605e+03,1.706334999999999935e-01,1.017199899999999957e+03,6.825339999999999741e-01,8.209886415147757077e+01
4.329999100000000908e+03,1.736594999999999944e-01,1.013088899999999967e+03,6.946379999999999777e-01,8.176706267319711685e+01
4.389999700000000303e+03,1.767052500000000081e-01,1.007991200000000049e+03,7.068210000000000326e-01,8.135562399749042584e+01
4.449999700000000303e+03,1.797187500000000104e-01,1.001249199999999973e+03,7.188750000000000417e-01,8.081147280153645340e+01
4.510049800000000687e+03,1.828002499999999975e-01,9.922050000000000409e+02,7.312009999999999899e-01,8.008150954931946330e+01
4.569998900000002322e+03,1.858769999999999867e-01,9.820096999999999525e+02,7.435079999999999467e-01,7.925864026897096437e+01
4.629999900000002526e+03,1.889959999999999973e-01,9.696766999999999825e+02,7.559839999999999893e-01,7.826323583412961682e+01
4.690049600000002101e+03,1.920692499999999969e-01,9.556992999999999938e+02,7.682769999999999877e-01,7.713511080797610475e+01
4.749999300000003132e+03,1.952232499999999871e-01,9.387619999999999436e+02,7.808929999999999483e-01,7.576809033167361918e+01
4.809999900000002526e+03,1.984519999999999895e-01,9.187003999999999451e+02,7.938079999999999581e-01,7.414890557451695940e+01
4.869999300000003132e+03,2.016587499999999977e-01,8.960076999999999998e+02,8.066349999999999909e-01,7.231736302862186960e+01
4.929999900000002526e+03,2.048995000000000122e-01,8.692039999999999509e+02,8.195980000000000487e-01,7.015401900444632588e+01
4.990049500000000990e+03,2.081942499999999974e-01,8.386182000000000016e+02,8.327769999999999895e-01,6.768541923446576902e+01
5.010049900000001799e+03,2.093015000000000014e-01,8.269429999999999836e+02,8.372060000000000057e-01,6.674310626457526041e+01

File: documentation/advanced_examples/304L_viscoplastic_calibration/ductile_failure_small_tension_data/cleaned_SML4188-Ring2-RR-4_Pull_0.0001.csv
{'temperature':534.67, 'engineering_strain_rate':0.0001 }
time, displacement, load, engineering_strain, engineering_stress
5.500299999999697320e+00,1.349892500000000053e-05,5.650599999999999845e+00,5.399570000000000210e-05,4.510222660721535659e-01
8.480200000001786975e+00,5.423750000000000375e-06,1.749020000000000152e+01,2.169500000000000150e-05,1.396041064321519976e+00
1.149950000000171713e+01,1.222497500000000064e-05,2.439659999999999940e+01,4.889990000000000254e-05,1.947299369351201959e+00
1.450040000000080909e+01,2.294722500000000119e-05,2.225890000000000057e+01,9.178890000000000475e-05,1.776671418658807955e+00
1.750049999999828287e+01,1.666402500000000009e-05,3.541400000000000148e+01,6.665610000000000035e-05,2.826691418730621130e+00
2.049980000000141445e+01,2.011372499999999859e-05,4.791129999999999711e+01,8.045489999999999435e-05,3.824206826967537776e+00
2.349989999999888823e+01,2.532524999999999948e-05,5.366660000000000252e+01,1.013009999999999979e-04,4.283586087209825699e+00
2.649989999999888823e+01,3.687275000000000031e-05,5.662650000000000006e+01,1.474910000000000012e-04,4.519840786772165941e+00
2.948059999999895808e+01,4.671049999999999942e-05,6.665730000000000643e+01,1.868419999999999977e-04,5.320483930246586723e+00
3.250010000000111177e+01,5.870349999999999792e-05,8.507439999999999714e+01,2.348139999999999917e-04,6.790508737608186074e+00
3.549989999999888823e+01,5.416075000000000148e-05,8.721210000000000662e+01,2.166430000000000059e-04,6.961136688300582520e+00
3.850019999999858555e+01,6.021099999999999662e-05,1.000383000000000067e+02,2.408439999999999865e-04,7.984904392454946986e+00
4.150010000000111177e+01,6.750824999999999524e-05,1.085891000000000020e+02,2.700329999999999809e-04,8.667416195224523889e+00
4.448070000000006985e+01,7.255824999999999601e-05,1.151667000000000058e+02,2.902329999999999841e-04,9.192430186184102681e+00
4.748059999999895808e+01,8.574700000000000421e-05,1.233885999999999967e+02,3.429880000000000168e-04,9.848689693036231319e+00
5.049989999999888823e+01,8.961175000000000477e-05,1.480543999999999869e+02,3.584470000000000191e-04,1.181747619543996208e+01
5.350080000000161817e+01,1.052015000000000057e-04,1.626894000000000062e+02,4.208060000000000229e-04,1.298561955436927562e+01
5.648050000000148430e+01,1.140530000000000005e-04,1.666358999999999924e+02,4.562120000000000021e-04,1.330062315983661314e+01
5.950019999999858555e+01,1.204627499999999979e-04,1.771599999999999966e+02,4.818509999999999916e-04,1.414064075626353478e+01
1.100404000000016822e+02,4.029349999999999902e-04,3.751440999999999804e+02,1.611739999999999961e-03,2.994342938548093613e+01
1.700396000000000640e+02,1.413857500000000088e-03,5.311965000000000146e+02,5.655430000000000353e-03,4.239929373156774517e+01
2.300398999999997613e+02,3.179374999999999910e-03,6.050295999999999594e+02,1.271749999999999964e-02,4.829253906359123505e+01
2.900400999999983469e+02,5.276475000000000089e-03,6.446593000000000302e+02,2.110590000000000035e-02,5.145572122084173117e+01
3.500397000000011758e+02,7.514174999999999674e-03,6.658719999999999573e+02,3.005669999999999870e-02,5.314888655257796302e+01
4.700397000000011758e+02,1.198959999999999956e-02,7.031996000000000322e+02,4.795839999999999825e-02,5.612831860210101098e+01
5.300404999999991560e+02,1.424937499999999989e-02,7.235900000000000318e+02,5.699749999999999955e-02,5.775584920311995774e+01
5.900400999999983469e+02,1.646629999999999969e-02,7.449670999999999594e+02,6.586519999999999875e-02,5.946213669189123863e+01
6.500403000000005704e+02,1.871079999999999965e-02,7.586154999999999973e+02,7.484319999999999862e-02,6.055153114491555755e+01
7.100205999999998312e+02,2.096164999999999834e-02,7.719351000000000340e+02,8.384659999999999336e-02,6.161468128386976417e+01
7.700406000000002678e+02,2.322760000000000102e-02,7.763750000000000000e+02,9.291040000000000409e-02,6.196906732413694385e+01
8.300397000000011758e+02,2.549525000000000055e-02,7.949565999999999804e+02,1.019810000000000022e-01,6.345222227038094331e+01
8.900397999999986496e+02,2.778925000000000145e-02,8.016986000000000558e+02,1.111570000000000058e-01,6.399035841837557825e+01
9.500397999999986496e+02,3.009525000000000047e-02,8.219246000000000549e+02,1.203810000000000019e-01,6.560476686235946886e+01
1.010040199999999459e+03,3.240699999999999831e-02,8.393550999999999931e+02,1.296279999999999932e-01,6.699604276381606383e+01
1.070039899999999761e+03,3.469124999999999986e-02,8.492214999999999918e+02,1.387649999999999995e-01,6.778356375025542491e+01
1.130039799999998650e+03,3.696350000000000330e-02,8.553057000000000016e+02,1.478540000000000132e-01,6.826919530641517042e+01
1.190039700000001176e+03,3.924074999999999785e-02,8.766828000000000429e+02,1.569629999999999914e-01,6.997548279518645131e+01
1.250040400000001682e+03,4.150100000000000317e-02,8.766828000000000429e+02,1.660040000000000127e-01,6.997548279518645131e+01
1.310040700000001380e+03,4.376474999999999810e-02,8.844115000000000464e+02,1.750589999999999924e-01,7.059237583093343460e+01
1.370020599999999831e+03,4.603875000000000328e-02,8.923044999999999618e+02,1.841550000000000131e-01,7.122238304186811320e+01
1.430040099999998347e+03,4.831925000000000109e-02,8.977309999999999945e+02,1.932770000000000044e-01,7.165551798804030170e+01
1.490040499999999156e+03,5.063424999999999870e-02,9.067752000000000407e+02,2.025369999999999948e-01,7.237741222560971721e+01
1.550040300000000570e+03,5.293475000000000263e-02,9.182858999999999696e+02,2.117390000000000105e-01,7.329617872794163702e+01
1.610040400000001682e+03,5.523825000000000263e-02,9.276589999999999918e+02,2.209530000000000105e-01,7.404432526142849724e+01
1.670039799999998650e+03,5.756700000000000012e-02,9.434451000000000249e+02,2.302680000000000005e-01,7.530434766514521527e+01
1.730040000000000873e+03,5.989200000000000079e-02,9.511738000000000284e+02,2.395680000000000032e-01,7.592124070089218435e+01
1.790021000000000640e+03,6.222575000000000328e-02,9.460760999999999967e+02,2.489030000000000131e-01,7.551435006879010814e+01
1.850040199999999459e+03,6.457174999999999720e-02,9.577513000000000147e+02,2.582869999999999888e-01,7.644624671000441651e+01
1.970040099999998347e+03,6.921549999999999925e-02,9.697554000000000087e+02,2.768619999999999970e-01,7.740439564713618381e+01
2.030040300000000570e+03,7.155599999999999461e-02,9.694265000000000327e+02,2.862239999999999784e-01,7.737814335121873910e+01
2.090040700000001380e+03,7.392124999999999391e-02,9.669598999999999478e+02,2.956849999999999756e-01,7.718126310460888817e+01
2.150040199999999459e+03,7.629524999999999502e-02,9.774840000000000373e+02,3.051809999999999801e-01,7.802128070103582047e+01
2.210041000000001077e+03,7.869850000000000456e-02,9.868570999999999458e+02,3.147940000000000182e-01,7.876942723452268069e+01
2.270040400000001682e+03,8.108150000000000079e-02,9.995189000000000306e+02,3.243260000000000032e-01,7.978007278164199079e+01
2.330040499999999156e+03,8.348824999999999996e-02,9.990256000000000540e+02,3.339529999999999998e-01,7.974069832868950414e+01
2.390040099999998347e+03,8.588099999999999901e-02,1.001821000000000026e+03,3.435239999999999960e-01,7.996382288936945315e+01
2.450039799999998650e+03,8.826275000000000093e-02,1.003958799999999997e+03,3.530510000000000037e-01,8.013445882190917757e+01
2.510040000000000873e+03,9.068025000000000391e-02,1.012673999999999978e+03,3.627210000000000156e-01,8.083009278171381595e+01
2.570039600000000064e+03,9.310549999999999382e-02,1.013331800000000044e+03,3.724219999999999753e-01,8.088259737354870538e+01
2.630040600000000268e+03,9.555474999999999386e-02,1.016456099999999992e+03,3.822189999999999754e-01,8.113197423014609910e+01
2.690040099999998347e+03,9.800499999999999490e-02,1.011358500000000049e+03,3.920199999999999796e-01,8.072509157989136952e+01
2.750039600000000064e+03,1.004807499999999937e-01,1.025500299999999925e+03,4.019229999999999747e-01,8.185386846771551461e+01
2.810040300000000570e+03,1.029657499999999948e-01,1.030433500000000095e+03,4.118629999999999791e-01,8.224762896093521647e+01
2.870040300000000570e+03,1.054680000000000062e-01,1.032077900000000000e+03,4.218720000000000248e-01,8.237888245867509340e+01
2.930040000000000873e+03,1.079984999999999973e-01,1.030597899999999981e+03,4.319939999999999891e-01,8.226075111797025841e+01
2.990040300000000570e+03,1.105064999999999936e-01,1.033064499999999953e+03,4.420259999999999745e-01,8.245763136458009512e+01
3.050040199999999459e+03,1.130522500000000069e-01,1.042437500000000000e+03,4.522090000000000276e-01,8.320576991621962293e+01
3.110040700000001380e+03,1.156149999999999956e-01,1.034380000000000109e+03,4.624599999999999822e-01,8.256263256640255577e+01
3.170040099999998347e+03,1.181762499999999966e-01,1.043259700000000066e+03,4.727049999999999863e-01,8.327139666508956850e+01
3.230039799999998650e+03,1.207740000000000063e-01,1.043259700000000066e+03,4.830960000000000254e-01,8.327139666508956850e+01
3.290040400000001682e+03,1.233787499999999954e-01,1.043753099999999904e+03,4.935149999999999815e-01,8.331077909988940178e+01
3.350039499999998952e+03,1.259965000000000113e-01,1.048192900000000009e+03,5.039860000000000451e-01,8.366515715830925615e+01
3.470040600000000268e+03,1.313229999999999953e-01,1.058552599999999984e+03,5.252919999999999812e-01,8.449205259770111809e+01
3.530039600000000064e+03,1.340187499999999921e-01,1.059045900000000074e+03,5.360749999999999682e-01,8.453142705065363316e+01
3.590040000000000873e+03,1.367250000000000132e-01,1.049837299999999914e+03,5.469000000000000528e-01,8.379641065604913308e+01
3.650039600000000064e+03,1.395015000000000005e-01,1.048357400000000098e+03,5.580060000000000020e-01,8.367828729719164471e+01
3.700040799999998853e+03,1.417680000000000051e-01,1.054441600000000108e+03,5.670720000000000205e-01,8.416391885335139023e+01
3.760040799999998853e+03,1.445577500000000126e-01,1.053783899999999903e+03,5.782310000000000505e-01,8.411142224336381901e+01
3.820020499999998719e+03,1.473837500000000078e-01,1.054441600000000108e+03,5.895350000000000312e-01,8.416391885335139023e+01
3.880040000000000873e+03,1.502284999999999870e-01,1.052632800000000088e+03,6.009139999999999482e-01,8.401954319857644293e+01
3.940040099999998347e+03,1.531142500000000073e-01,1.044246399999999994e+03,6.124570000000000292e-01,8.335015355284191685e+01
4.000039899999999761e+03,1.559937499999999866e-01,1.043917500000000018e+03,6.239749999999999464e-01,8.332390125692447214e+01
4.060040099999998347e+03,1.589125000000000121e-01,1.048357400000000098e+03,6.356500000000000483e-01,8.367828729719164471e+01
4.120040499999999156e+03,1.618542500000000051e-01,1.050824000000000069e+03,6.474170000000000202e-01,8.387516754380149564e+01
4.180040499999999156e+03,1.648317499999999991e-01,1.041122000000000071e+03,6.593269999999999964e-01,8.310076871439719071e+01
4.240040400000001682e+03,1.678597500000000020e-01,1.040793200000000070e+03,6.714390000000000081e-01,8.307452440032707841e+01
4.300040199999999459e+03,1.709107500000000002e-01,1.038984300000000076e+03,6.836430000000000007e-01,8.293014076370478449e+01
4.360040199999999459e+03,1.739564999999999861e-01,1.040299800000000005e+03,6.958259999999999446e-01,8.303514196552723092e+01
4.420040700000001380e+03,1.769989999999999897e-01,1.033557800000000043e+03,7.079959999999999587e-01,8.249700581753259598e+01
4.480040300000000570e+03,1.801059999999999883e-01,1.014318399999999997e+03,7.204239999999999533e-01,8.096134627945370710e+01
4.540040000000000873e+03,1.832432499999999964e-01,1.014153999999999996e+03,7.329729999999999857e-01,8.094822412241866516e+01
4.600040799999998853e+03,1.863997500000000029e-01,9.880081000000000131e+02,7.455990000000000117e-01,7.886129829746273856e+01
4.660039899999999761e+03,1.895402499999999935e-01,9.822527999999999793e+02,7.581609999999999738e-01,7.840191903722045197e+01
4.720040700000001380e+03,1.926687499999999997e-01,9.613690000000000282e+02,7.706749999999999989e-01,7.673500600140165773e+01
4.780040600000000268e+03,1.958799999999999986e-01,9.447605999999999540e+02,7.835199999999999942e-01,7.540934886696766171e+01
4.840020799999998417e+03,1.991257499999999903e-01,9.207525000000000546e+02,7.965029999999999610e-01,7.349305897455148795e+01
4.900040000000000873e+03,2.024097499999999994e-01,8.916467999999999847e+02,8.096389999999999976e-01,7.116988643188055619e+01
4.960039899999999761e+03,2.057372500000000104e-01,8.623766000000000531e+02,8.229490000000000416e-01,6.883358375032725007e+01
4.970040400000001682e+03,2.062839999999999951e-01,8.505370000000000346e+02,8.251359999999999806e-01,6.788856495207788555e+01

File: documentation/advanced_examples/304L_viscoplastic_calibration/ductile_failure_small_tension_data/cleaned_SML4188-Ring2-Radial-8_Pull_0.01.csv
{'temperature':534.67, 'engineering_strain_rate':0.01 }
time, displacement, load, engineering_strain, engineering_stress
1.009979999999995925e+01,3.612900000000000171e-06,8.199299999999999145e+00,1.445160000000000068e-05,6.628258598528289358e-01
1.018310000000019500e+01,1.619439999999999948e-06,8.034800000000000608e+00,6.477759999999999793e-06,6.495277912438269796e-01
1.039979999999923166e+01,1.490257499999999936e-06,8.363699999999999690e+00,5.961029999999999744e-06,6.761158445295459840e-01
1.053299999999944703e+01,6.568350000000000394e-06,7.706000000000000405e+00,2.627340000000000158e-05,6.229478218903931053e-01
1.076640000000043074e+01,1.211102499999999980e-05,8.363699999999999690e+00,4.844409999999999922e-05,6.761158445295459840e-01
1.084970000000066648e+01,2.838500000000000013e-05,8.692600000000000549e+00,1.135400000000000005e-04,7.027038978152648774e-01
1.093310000000019500e+01,3.176775000000000090e-05,2.069660000000000011e+01,1.270710000000000036e-04,1.673099129319583378e+00
1.101649999999972351e+01,1.269705000000000069e-05,3.862049999999999983e+01,5.078820000000000274e-05,3.122055068169987901e+00
1.109989999999925203e+01,3.059649999999999751e-05,5.901100000000000279e+01,1.223859999999999900e-04,4.770409280764857485e+00
1.118310000000019500e+01,5.439424999999999848e-05,8.203249999999999886e+01,2.175769999999999939e-04,6.631451751780907067e+00
1.126670000000012806e+01,8.158574999999999725e-05,1.058760999999999939e+02,3.263429999999999890e-04,8.558952230112828019e+00
1.134970000000066648e+01,1.097999999999999991e-04,1.328442000000000007e+02,4.391999999999999962e-04,1.073903517269293495e+01
1.143310000000019500e+01,1.338722499999999988e-04,1.616210000000000093e+02,5.354889999999999954e-04,1.306533219851378469e+01
1.151640000000043074e+01,1.603270000000000118e-04,1.912201000000000022e+02,6.413080000000000473e-04,1.545810339951507295e+01
1.159979999999995925e+01,1.951942499999999921e-04,2.213125000000000000e+02,7.807769999999999684e-04,1.789075263847880137e+01
1.168310000000019500e+01,2.171645000000000042e-04,2.532136999999999887e+02,8.686580000000000169e-04,2.046962404461554996e+01
1.176640000000043074e+01,2.354602500000000027e-04,2.839637999999999920e+02,9.418410000000000106e-04,2.295544130621842882e+01
1.184970000000066648e+01,2.759025000000000236e-04,3.150428999999999746e+02,1.103610000000000094e-03,2.546785470503931137e+01
1.193310000000019500e+01,3.336824999999999752e-04,3.441485999999999876e+02,1.334729999999999901e-03,2.782073978414587856e+01
1.201640000000043074e+01,4.200450000000000212e-04,3.717744000000000142e+02,1.680180000000000085e-03,3.005399074936514126e+01
1.209979999999995925e+01,5.380324999999999821e-04,3.949603999999999928e+02,2.152129999999999928e-03,3.192833128899019002e+01
1.218310000000019500e+01,6.959800000000000144e-04,4.161730000000000018e+02,2.783920000000000058e-03,3.364314350890093408e+01
1.226629999999931897e+01,8.789724999999999535e-04,4.329458999999999946e+02,3.515889999999999814e-03,3.499905338714974334e+01
1.234959999999955471e+01,1.083122499999999901e-03,4.480742999999999938e+02,4.332489999999999605e-03,3.622202299896996891e+01
1.251640000000043074e+01,1.574472500000000108e-03,4.712601999999999975e+02,6.297890000000000432e-03,3.809635545466273499e+01
1.259979999999995925e+01,1.824199999999999997e-03,4.811265999999999963e+02,7.296799999999999987e-03,3.889394854964059078e+01
1.268310000000019500e+01,2.100897500000000178e-03,4.896775000000000091e+02,8.403590000000000712e-03,3.958519751540786302e+01
1.276629999999931897e+01,2.400822500000000109e-03,4.980638999999999896e+02,9.603290000000000437e-03,4.026314841256612453e+01
1.284970000000066648e+01,2.667049999999999803e-03,5.051347999999999843e+02,1.066819999999999921e-02,4.083475518051380249e+01
1.293300000000090222e+01,2.978825000000000049e-03,5.105613000000000170e+02,1.191530000000000020e-02,4.127342976596516166e+01
1.301640000000043074e+01,3.260175000000000139e-03,5.164810999999999694e+02,1.304070000000000056e-02,4.175198238937896633e+01
1.309970000000066648e+01,3.576924999999999896e-03,5.219076000000000022e+02,1.430769999999999958e-02,4.219065697483033262e+01
1.318310000000019500e+01,3.869150000000000020e-03,5.276630000000000109e+02,1.547660000000000008e-02,4.265591961356741280e+01
1.326649999999972351e+01,4.190425000000000226e-03,5.322672999999999774e+02,1.676170000000000090e-02,4.302812810777061969e+01
1.334970000000066648e+01,4.507825000000000026e-03,5.375293000000000347e+02,1.803130000000000011e-02,4.345350462461299657e+01
1.343310000000019500e+01,4.807274999999999743e-03,5.422980999999999767e+02,1.922909999999999897e-02,4.383901118742519287e+01
1.351649999999972351e+01,5.117624999999999778e-03,5.460801999999999907e+02,2.047049999999999911e-02,4.414475359038025459e+01
1.359970000000066648e+01,5.428424999999999744e-03,5.503555999999999813e+02,2.171369999999999897e-02,4.449037403129774759e+01
1.368310000000019500e+01,5.750424999999999981e-03,5.552888000000000375e+02,2.300169999999999992e-02,4.488917057878668260e+01
1.376640000000043074e+01,6.065349999999999735e-03,5.590709000000000515e+02,2.426139999999999894e-02,4.519491298174173721e+01
1.384970000000066648e+01,6.363874999999999740e-03,5.626885999999999513e+02,2.545549999999999896e-02,4.548736540002006024e+01
1.393310000000019500e+01,6.705049999999999726e-03,5.669640000000000555e+02,2.682019999999999890e-02,4.583298584093756745e+01
1.401629999999931897e+01,7.010975000000000019e-03,5.709106000000000449e+02,2.804390000000000008e-02,4.615202631250161858e+01
1.409970000000066648e+01,7.339850000000000194e-03,5.743637999999999693e+02,2.935940000000000077e-02,4.643118066217094508e+01
1.418820000000050641e+01,7.651950000000000245e-03,5.774881000000000313e+02,3.060780000000000098e-02,4.668374695855457901e+01
1.426629999999931897e+01,7.961324999999999999e-03,5.812702000000000453e+02,3.184530000000000000e-02,4.698948936150962652e+01
1.434970000000066648e+01,8.270649999999999183e-03,5.850522999999999456e+02,3.308259999999999673e-02,4.729523176446467403e+01
1.443289999999979045e+01,8.585074999999999304e-03,5.885055999999999585e+02,3.434029999999999722e-02,4.757439419806630099e+01
1.459979999999995925e+01,9.222849999999999451e-03,5.955765000000000100e+02,3.689139999999999781e-02,4.814600096601397894e+01
1.468310000000019500e+01,9.546425000000000743e-03,5.988653000000000475e+02,3.818570000000000297e-02,4.841186533100660228e+01
1.476629999999931897e+01,9.861725000000000005e-03,6.024828999999999724e+02,3.944690000000000002e-02,4.870430966535264616e+01
1.484959999999955471e+01,1.017804999999999925e-02,6.062649999999999864e+02,4.071219999999999700e-02,4.901005206830770788e+01
1.493300000000090222e+01,1.050624999999999996e-02,6.084027999999999565e+02,4.202499999999999986e-02,4.918287037269872997e+01
1.504969999999957508e+01,1.086587500000000053e-02,6.131715000000000373e+02,4.346350000000000213e-02,4.956836885157866135e+01
1.601629999999931897e+01,1.458839999999999963e-02,6.486903999999999542e+02,5.835359999999999853e-02,5.243969267599374717e+01
1.701640000000043074e+01,1.835857499999999851e-02,6.800983999999999696e+02,7.343429999999999402e-02,5.497869412810035072e+01
1.801640000000043074e+01,2.213545000000000096e-02,7.087109000000000378e+02,8.854180000000000383e-02,5.729170925317677643e+01
1.901620000000002619e+01,2.592250000000000110e-02,7.345279000000000451e+02,1.036900000000000044e-01,5.937873805122301007e+01
2.003290000000015425e+01,2.980500000000000163e-02,7.591938999999999851e+02,1.192200000000000065e-01,6.137272078866764957e+01
2.101629999999931897e+01,3.355625000000000274e-02,7.805710000000000264e+02,1.342250000000000110e-01,6.310083107718739370e+01
2.201620000000002619e+01,3.738849999999999812e-02,8.004682000000000244e+02,1.495539999999999925e-01,6.470930725181982268e+01
2.301629999999931897e+01,4.123000000000000276e-02,8.195431999999999562e+02,1.649200000000000110e-01,6.625131733520410648e+01
2.401620000000002619e+01,4.505050000000000027e-02,8.369737999999999829e+02,1.802020000000000011e-01,6.766039523609207151e+01
2.501629999999931897e+01,4.887674999999999659e-02,8.537467000000000326e+02,1.955069999999999864e-01,6.901630511434089499e+01
2.601620000000002619e+01,5.271950000000000247e-02,8.690395999999999503e+02,2.108780000000000099e-01,7.025257279477010286e+01
2.701620000000002619e+01,5.655625000000000235e-02,8.840036000000000058e+02,2.262250000000000094e-01,7.146225242191360394e+01
2.801629999999931897e+01,6.042299999999999754e-02,8.981453999999999951e+02,2.416919999999999902e-01,7.260546595780895984e+01
2.903280000000086147e+01,6.437400000000000067e-02,9.116295000000000073e+02,2.574960000000000027e-01,7.369551147106515998e+01
3.001620000000002619e+01,6.819675000000000042e-02,9.236336000000000013e+02,2.727870000000000017e-01,7.466591478650175873e+01
3.101620000000002619e+01,7.210400000000000142e-02,9.346509999999999536e+02,2.884160000000000057e-01,7.555655394208120867e+01
3.201620000000002619e+01,7.602549999999999586e-02,9.453396000000000186e+02,3.041019999999999834e-01,7.642061312830723807e+01
3.303269999999974971e+01,8.004674999999999985e-02,9.553704999999999927e+02,3.201869999999999994e-01,7.723150429189408328e+01
3.501629999999931897e+01,8.794749999999999790e-02,9.744455000000000382e+02,3.517899999999999916e-01,7.877351437527836708e+01
3.601620000000002619e+01,9.199450000000000682e-02,9.818452999999999520e+02,3.679780000000000273e-01,7.937170919651175893e+01
3.701599999999962165e+01,9.604699999999999349e-02,9.892450999999999794e+02,3.841879999999999740e-01,7.996990401774515078e+01
3.801610000000073342e+01,1.001480000000000009e-01,9.964804000000000315e+02,4.005920000000000036e-01,8.055480077036955322e+01
3.901610000000073342e+01,1.042835000000000012e-01,1.002235800000000040e+03,4.171340000000000048e-01,8.102006340910662630e+01
4.001610000000073342e+01,1.084667500000000007e-01,1.008484500000000025e+03,4.338670000000000027e-01,8.152520408580615197e+01
4.101599999999962165e+01,1.126825000000000049e-01,1.014075500000000034e+03,4.507300000000000195e-01,8.197717673986650766e+01
4.201610000000073342e+01,1.169275000000000037e-01,1.018186500000000024e+03,4.677100000000000146e-01,8.230950719610727617e+01
4.301610000000073342e+01,1.212535000000000002e-01,1.022790799999999990e+03,4.850140000000000007e-01,8.268171569031049728e+01
4.403260000000045693e+01,1.256677499999999947e-01,1.026737399999999980e+03,5.026709999999999789e-01,8.300075616187454841e+01
4.503269999999974971e+01,1.300662499999999944e-01,1.028710700000000088e+03,5.202649999999999775e-01,8.316027639765658819e+01
4.601599999999962165e+01,1.344714999999999938e-01,1.031506100000000060e+03,5.378859999999999753e-01,8.338625464075448690e+01
4.703260000000045693e+01,1.390615000000000046e-01,1.032492799999999988e+03,5.562460000000000182e-01,8.346601880061163570e+01
4.803260000000045693e+01,1.435892500000000016e-01,1.034465999999999894e+03,5.743570000000000064e-01,8.362553095246137502e+01
4.902020000000084110e+01,1.481740000000000002e-01,1.034301600000000008e+03,5.926960000000000006e-01,8.361224096778465764e+01
5.001599999999962165e+01,1.529777499999999957e-01,1.034959399999999960e+03,6.119109999999999827e-01,8.366541707435609965e+01
5.081589999999960128e+01,1.568420000000000092e-01,1.034301600000000008e+03,6.273680000000000367e-01,8.361224096778465764e+01
5.181600000000071304e+01,1.617222500000000118e-01,1.031177300000000059e+03,6.468890000000000473e-01,8.335967467140105214e+01
5.281589999999960128e+01,1.666990000000000138e-01,1.028052899999999909e+03,6.667960000000000553e-01,8.310710029108513197e+01
5.381600000000071304e+01,1.717515000000000014e-01,1.023119699999999966e+03,6.870060000000000056e-01,8.270830374359621828e+01
5.481589999999960128e+01,1.768615000000000048e-01,1.014897699999999986e+03,7.074460000000000193e-01,8.204364283111465284e+01
5.581580000000030850e+01,1.820410000000000084e-01,1.003551299999999969e+03,7.281640000000000335e-01,8.112640753831720986e+01
5.681589999999960128e+01,1.872945000000000026e-01,9.861207000000000562e+02,7.491780000000000106e-01,7.971732963742925904e+01
5.781600000000071304e+01,1.926295000000000091e-01,9.619480999999999540e+02,7.705180000000000362e-01,7.776323302187931574e+01
5.881600000000071304e+01,1.980200000000000016e-01,9.305401000000000522e+02,7.920800000000000063e-01,7.522423156977272640e+01
5.981589999999960128e+01,2.035212499999999869e-01,8.899234000000000151e+02,8.140849999999999476e-01,7.194080504532742282e+01
6.081580000000030850e+01,2.091564999999999952e-01,8.359872000000000298e+02,8.366259999999999808e-01,6.758063916016720896e+01
