Repository: sandialabs/matcal

304L annealed bar viscoplastic calibrations
###########################################
In this calibration example, we will calibrate 
a plasticity model using a rate dependent von Mises yield surface with 
Voce hardening :cite:p:`voce1948relationship`
to the Ductile Failure data for 304L bar material :cite:p:`laser_weld_paper`.
The experimental data set
used for this calibration 
was purposefully taken such that this viscoplastic
behavior
would be characterized. 

This example has been broken into six steps:

#. Experimental data analysis to aid in model form choice. 
   :ref:`304L bar data analysis`
#. Initial guess estimation for the plasticity parameters 
   using MatFit.

File: documentation/advanced_examples/304L_viscoplastic_calibration/ductile_failure_small_tension_data/cleaned_SML4188-Ring3-1_Pull_0.0001.csv
{'temperature':534.67, 'engineering_strain_rate':0.0001 }
time, displacement, load, engineering_strain, engineering_stress
6.019599999999627471e+00,2.034792500000000051e-05,2.176559999999999917e+01,8.139170000000000205e-05,1.756715703152743391e+00
9.519399999999222928e+00,3.200949999999999821e-06,9.761599999999999611e+00,1.280379999999999928e-05,7.878650718517210549e-01
1.400039999999899010e+01,7.474975000000000375e-06,2.850760000000000005e+01,2.989990000000000150e-05,2.300866899106716712e+00
1.750039999999899010e+01,8.586000000000000465e-06,3.590729999999999933e+01,3.434400000000000186e-05,2.898101488946617899e+00
2.049979999999959546e+01,7.616499999999999837e-06,3.952490000000000236e+01,3.046599999999999935e-05,3.190080332981487743e+00
2.550000000000000000e+01,1.462794999999999943e-05,5.942199999999999704e+01,5.851179999999999771e-05,4.795988188367989125e+00
2.802009999999972933e+01,1.683510000000000082e-05,6.155969999999999942e+01,6.734040000000000327e-05,4.968523342860841296e+00
3.050009999999929278e+01,2.994524999999999929e-05,7.455029999999999291e+01,1.197809999999999972e-04,6.017003100523208303e+00
3.301980000000003201e+01,2.775374999999999834e-05,8.967870000000000630e+01,1.110149999999999934e-04,7.238026083743335448e+00
3.651959999999962747e+01,3.769124999999999933e-05,9.050090000000000146e+01,1.507649999999999973e-04,7.304386379399423923e+00
4.150000000000000000e+01,4.404049999999999957e-05,1.205931000000000068e+02,1.761619999999999983e-04,9.733147373004609193e+00
4.399979999999959546e+01,5.501325000000000052e-05,1.150022000000000020e+02,2.200530000000000021e-04,9.281902205182142040e+00
4.649989999999888823e+01,5.673149999999999715e-05,1.219086000000000070e+02,2.269259999999999886e-04,9.839322231841370225e+00
4.901949999999851570e+01,6.845225000000000517e-05,1.367081000000000017e+02,2.738090000000000207e-04,1.103379948258607790e+01
5.150019999999858555e+01,6.789299999999999524e-05,1.465743999999999971e+02,2.715719999999999809e-04,1.183011495939424762e+01
5.651969999999892025e+01,7.915324999999999640e-05,1.603873000000000104e+02,3.166129999999999856e-04,1.294496308377761373e+01
5.900000000000000000e+01,8.522200000000000500e-05,1.628538000000000068e+02,3.408880000000000200e-04,1.314403589968097563e+01
9.005990000000019791e+01,1.999957499999999969e-04,2.967069000000000187e+02,7.999829999999999875e-04,2.394740647920437482e+01
1.400599000000001979e+02,7.000224999999999677e-04,4.790693999999999733e+02,2.800089999999999871e-03,3.866600221817743233e+01
1.900605999999988853e+02,1.950490000000000036e-03,5.578355999999999995e+02,7.801960000000000145e-03,4.502327334406735559e+01
2.900597999999990861e+02,5.426325000000000072e-03,6.370951000000000022e+02,2.170530000000000029e-02,5.142035903313794876e+01
3.400401000000001659e+02,7.277750000000000365e-03,6.583078000000000429e+02,2.911100000000000146e-02,5.313244981842612447e+01
3.900601999999998952e+02,9.149775000000000616e-03,6.777115999999999758e+02,3.659910000000000246e-02,5.469854311063194530e+01
4.400594000000000960e+02,1.104199999999999973e-02,6.923465999999999667e+02,4.416799999999999893e-02,5.587974345960649458e+01
4.900603999999984808e+02,1.289317499999999977e-02,7.091194000000000415e+02,5.157269999999999910e-02,5.723348703413880401e+01
5.900402999999987514e+02,1.661537500000000167e-02,7.454604000000000497e+02,6.646150000000000668e-02,6.016659273158219179e+01
6.400599999999994907e+02,1.848197500000000118e-02,7.581222000000000207e+02,7.392790000000000472e-02,6.118853482783404729e+01
6.900600999999987835e+02,2.035487500000000144e-02,7.678241000000000440e+02,8.141950000000000576e-02,6.197158147393696481e+01
7.400594999999993888e+02,2.221839999999999926e-02,7.875567999999999529e+02,8.887359999999999705e-02,6.356422049861820511e+01
7.900596999999997934e+02,2.408000000000000071e-02,8.058096000000000458e+02,9.632000000000000284e-02,6.503741583375743573e+01
8.900404999999991560e+02,2.784425000000000094e-02,8.207735000000000127e+02,1.113770000000000038e-01,6.624516191520740449e+01
9.400597999999990861e+02,2.971075000000000105e-02,8.268577999999999975e+02,1.188430000000000042e-01,6.673622971727544950e+01
9.900401999999994587e+02,3.160400000000000015e-02,8.439593999999999596e+02,1.264160000000000006e-01,6.811651095321825267e+01
1.040059499999999389e+03,3.349225000000000119e-02,8.572789999999999964e+02,1.339690000000000047e-01,6.919154451442095421e+01
1.090039899999999761e+03,3.537150000000000016e-02,8.687897000000000389e+02,1.414860000000000007e-01,7.012058058254129378e+01
1.190059900000000198e+03,3.917749999999999705e-02,8.761894999999999527e+02,1.567099999999999882e-01,7.071782324344610515e+01
1.240059999999999491e+03,4.102250000000000341e-02,8.898378999999999905e+02,1.640900000000000136e-01,7.181939446605930755e+01
1.290059900000000198e+03,4.297499999999999931e-02,8.967444000000000415e+02,1.718999999999999972e-01,7.237682256378343482e+01
1.340039899999999761e+03,4.490000000000000241e-02,9.052952000000000226e+02,1.796000000000000096e-01,7.306696318175485771e+01
1.390060199999999895e+03,4.679350000000000176e-02,9.103927999999999656e+02,1.871740000000000070e-01,7.347839378639663721e+01
1.490059699999999793e+03,5.065474999999999839e-02,9.258500999999999976e+02,2.026189999999999936e-01,7.472596250209218738e+01
1.540059999999999491e+03,5.259624999999999717e-02,9.276589999999999918e+02,2.103849999999999887e-01,7.487195999517453515e+01
1.590039899999999761e+03,5.452024999999999927e-02,9.362097999999999729e+02,2.180809999999999971e-01,7.556210061314592963e+01
1.640059599999998682e+03,5.648625000000000174e-02,9.416363000000000056e+02,2.259450000000000069e-01,7.600007695026314991e+01
1.690060399999998481e+03,5.840225000000000277e-02,9.513382000000000289e+02,2.336090000000000111e-01,7.678312359636605322e+01
1.790059900000000198e+03,6.227900000000000102e-02,9.631778000000000475e+02,2.491160000000000041e-01,7.773870539696183357e+01
1.840040100000000166e+03,6.423025000000000262e-02,9.686042999999999665e+02,2.569210000000000105e-01,7.817668173407903964e+01
1.890059900000000198e+03,6.619099999999999984e-02,9.725508999999999560e+02,2.647639999999999993e-01,7.849521438165422182e+01
1.940040199999999459e+03,6.817824999999999580e-02,9.768262999999999465e+02,2.727129999999999832e-01,7.884028469063993327e+01
1.990040399999999863e+03,7.014299999999999702e-02,9.825816999999999553e+02,2.805719999999999881e-01,7.930480676023256592e+01
2.090060199999999895e+03,7.410150000000000070e-02,1.002972099999999955e+03,2.964060000000000028e-01,8.095052917879974075e+01
2.140060199999999895e+03,7.607324999999999504e-02,9.904746999999999844e+02,3.042929999999999802e-01,7.994185591325313567e+01
2.190040399999999863e+03,7.809924999999999506e-02,9.911325000000000500e+02,3.123969999999999803e-01,7.999494737820397461e+01
2.240060099999998783e+03,8.011899999999999578e-02,1.006260899999999992e+03,3.204759999999999831e-01,8.121597036142409820e+01
2.290060299999999188e+03,8.213874999999999649e-02,1.013825100000000020e+03,3.285549999999999859e-01,8.182648185303415289e+01
2.390060199999999895e+03,8.615849999999999898e-02,1.019251600000000053e+03,3.446339999999999959e-01,8.226445819015137317e+01
2.440040599999998449e+03,8.819249999999999312e-02,1.017442800000000034e+03,3.527699999999999725e-01,8.211846876813393692e+01
2.490040299999998751e+03,9.024649999999999339e-02,1.024842499999999973e+03,3.609859999999999736e-01,8.271570335797383677e+01
2.540040100000000166e+03,9.231475000000000097e-02,1.027966899999999896e+03,3.692590000000000039e-01,8.296787570989293670e+01
2.590059599999998682e+03,9.437774999999999637e-02,1.030104599999999891e+03,3.775109999999999855e-01,8.314041086438578532e+01
2.690040499999999156e+03,9.853924999999999490e-02,1.036024400000000014e+03,3.941569999999999796e-01,8.361820176468367549e+01
2.740040199999999459e+03,1.006207499999999949e-01,1.038162100000000009e+03,4.024829999999999797e-01,8.379073691917653832e+01
2.790040100000000166e+03,1.027117500000000044e-01,1.036188900000000103e+03,4.108470000000000177e-01,8.363147866645384454e+01
2.840040299999998751e+03,1.048105000000000009e-01,1.038819899999999961e+03,4.192420000000000035e-01,8.384382838412736305e+01
2.890060099999998783e+03,1.069217499999999960e-01,1.042930900000000065e+03,4.276869999999999838e-01,8.417562986240781697e+01
2.990039999999999054e+03,1.112122499999999986e-01,1.042108699999999999e+03,4.448489999999999944e-01,8.410926956675172050e+01
3.040040100000000166e+03,1.133434999999999998e-01,1.039148799999999937e+03,4.533739999999999992e-01,8.387037411660277542e+01
3.090040100000000166e+03,1.155169999999999947e-01,1.039148799999999937e+03,4.620679999999999787e-01,8.387037411660277542e+01
3.140039899999999761e+03,1.176674999999999943e-01,1.044081899999999905e+03,4.706699999999999773e-01,8.426852781947440008e+01
3.190040299999998751e+03,1.198265000000000025e-01,1.055099400000000060e+03,4.793060000000000098e-01,8.515775739547899548e+01
3.290040100000000166e+03,1.241882500000000000e-01,1.048028499999999894e+03,4.967530000000000001e-01,8.458706046704959647e+01
3.330059900000000198e+03,1.259512499999999868e-01,1.047864000000000033e+03,5.038049999999999473e-01,8.457378356527944163e+01
3.380059599999998682e+03,1.281664999999999888e-01,1.056250399999999900e+03,5.126659999999999551e-01,8.525065535254557858e+01
3.430040100000000166e+03,1.304112500000000063e-01,1.049179599999999937e+03,5.216450000000000253e-01,8.467996649518110530e+01
3.480059699999999793e+03,1.326507500000000117e-01,1.046219700000000103e+03,5.306030000000000468e-01,8.444107104503217442e+01
3.530059900000000198e+03,1.348939999999999861e-01,1.052797199999999975e+03,5.395759999999999446e-01,8.497194533921597781e+01
3.580060299999999188e+03,1.371587499999999959e-01,1.055428300000000036e+03,5.486349999999999838e-01,8.518430312795440784e+01
3.630059299999998984e+03,1.394410000000000094e-01,1.053454999999999927e+03,5.577640000000000375e-01,8.502503680416681675e+01
3.680059699999999793e+03,1.417832499999999996e-01,1.050330600000000004e+03,5.671329999999999982e-01,8.477286445224771683e+01
3.730040100000000166e+03,1.441115000000000035e-01,1.048521799999999985e+03,5.764460000000000139e-01,8.462687503023028057e+01
3.780039899999999761e+03,1.464407500000000084e-01,1.046712999999999965e+03,5.857630000000000337e-01,8.448088560821283011e+01
3.830040100000000166e+03,1.487907499999999994e-01,1.051317299999999932e+03,5.951629999999999976e-01,8.485250164967395392e+01
3.880059499999999389e+03,1.511477499999999974e-01,1.046877400000000080e+03,6.045909999999999895e-01,8.449415443891810185e+01
3.930059900000000198e+03,1.535299999999999998e-01,1.045232999999999947e+03,6.141199999999999992e-01,8.436143384760592312e+01
3.980059400000000096e+03,1.559042499999999942e-01,1.039642100000000028e+03,6.236169999999999769e-01,8.391018867978345952e+01
4.030059400000000096e+03,1.583090000000000053e-01,1.041944199999999910e+03,6.332360000000000211e-01,8.409599266498155146e+01
4.080059599999998682e+03,1.607037500000000063e-01,1.028953500000000076e+03,6.428150000000000253e-01,8.304750483625429069e+01
4.130039799999998650e+03,1.631242499999999984e-01,1.026158100000000104e+03,6.524969999999999937e-01,8.282188628787551465e+01
4.180059999999999491e+03,1.655537499999999995e-01,1.022869299999999953e+03,6.622149999999999981e-01,8.255644510525114299e+01
4.230039999999999054e+03,1.679865000000000108e-01,1.005109799999999950e+03,6.719460000000000433e-01,8.112306433329258937e+01
4.280059799999999086e+03,1.704440000000000122e-01,1.001327700000000050e+03,6.817760000000000487e-01,8.081780858748756202e+01
4.330059799999999086e+03,1.729097500000000009e-01,9.834038000000000466e+02,6.916390000000000038e-01,7.937115898482375087e+01
4.380040299999998751e+03,1.753757499999999969e-01,9.740307999999999993e+02,7.015029999999999877e-01,7.861465807119624571e+01
4.430059799999999086e+03,1.778762500000000135e-01,9.593957000000000335e+02,7.115050000000000541e-01,7.743344965115680623e+01
4.480039999999999054e+03,1.804010000000000058e-01,9.419651999999999816e+02,7.216040000000000232e-01,7.602662268273856228e+01
4.530059999999999491e+03,1.829425000000000079e-01,9.278233999999999924e+02,7.317700000000000315e-01,7.488522882587977847e+01
4.580059599999998682e+03,1.855067499999999980e-01,8.929623000000000275e+02,7.420269999999999921e-01,7.207156681797840747e+01
4.630059900000000198e+03,1.881222499999999909e-01,8.687897000000000389e+02,7.524889999999999635e-01,7.012058058254129378e+01
4.680039899999999761e+03,1.907612499999999933e-01,8.474125999999999976e+02,7.630449999999999733e-01,6.839522096654786765e+01

File: documentation/advanced_examples/304L_viscoplastic_calibration/ductile_failure_small_tension_data/cleaned_SML4188-Ring3-20_Pull_0.01.csv
{'temperature':534.67, 'engineering_strain_rate':0.01 }
time, displacement, load, engineering_strain, engineering_stress
1.000010000000111177e+01,3.265324999999999945e-06,5.074900000000000411e+00,1.306129999999999978e-05,4.089470241477623502e-01
1.023330000000169093e+01,6.848824999999999602e-06,5.403800000000000381e+00,2.739529999999999841e-05,4.354505367770159507e-01
1.033330000000023574e+01,4.165950000000000322e-06,5.074900000000000411e+00,1.666380000000000129e-05,4.089470241477623502e-01
1.050000000000000000e+01,1.191229999999999901e-06,4.910499999999999865e+00,4.764919999999999604e-06,3.956992969472475918e-01
1.073320000000057917e+01,4.815325000000000352e-06,5.403800000000000381e+00,1.926130000000000141e-05,4.354505367770159507e-01
1.086660000000119908e+01,1.354530000000000057e-05,5.403800000000000381e+00,5.418120000000000228e-05,4.354505367770159507e-01
1.098330000000169093e+01,6.229749999999999519e-07,5.568200000000000038e+00,2.491899999999999808e-06,4.486982639775306536e-01
1.113320000000021537e+01,4.246800000000000150e-07,5.403800000000000381e+00,1.698720000000000060e-06,4.354505367770159507e-01
1.133320000000094296e+01,3.074600000000000005e-05,3.253629999999999711e+01,1.229840000000000002e-04,2.621849309696513863e+00
1.139990000000034343e+01,4.410874999999999676e-05,4.717130000000000223e+01,1.764349999999999870e-04,3.801171010301945596e+00
1.147020000000156870e+01,6.280475000000000207e-05,6.443750000000000000e+01,2.512190000000000083e-04,5.192520811941404801e+00
1.153320000000167056e+01,5.568850000000000053e-05,7.989470000000000027e+01,2.227540000000000021e-04,6.438097265005858105e+00
1.166660000000047148e+01,1.025154999999999979e-04,1.185379999999999967e+02,4.100619999999999916e-04,9.552062572351662340e+00
1.173330000000169093e+01,1.063964999999999968e-04,1.402438999999999965e+02,4.255859999999999873e-04,1.130117353245903722e+01
1.179989999999997963e+01,1.316442499999999924e-04,1.621142999999999859e+02,5.265769999999999696e-04,1.306354027799514839e+01
1.186680000000160362e+01,1.563402499999999877e-04,1.846425000000000125e+02,6.253609999999999508e-04,1.487891404878977042e+01
1.201660000000083528e+01,1.917544999999999883e-04,2.403874000000000137e+02,7.670179999999999533e-04,1.937096531411807376e+01
1.208340000000134751e+01,2.191187500000000101e-04,2.647244000000000028e+02,8.764750000000000405e-04,2.133209631703125453e+01
1.214990000000034343e+01,2.472805000000000120e-04,2.907058000000000106e+02,9.891220000000000481e-04,2.342573682486247577e+01
1.221650000000045111e+01,2.689100000000000257e-04,3.163584000000000174e+02,1.075640000000000103e-03,2.549288187829266761e+01
1.234990000000107102e+01,3.467650000000000181e-04,3.679923000000000002e+02,1.387060000000000072e-03,2.965365938132585910e+01
1.241660000000047148e+01,3.905649999999999985e-04,3.918360000000000127e+02,1.562259999999999994e-03,3.157503914440927062e+01
1.248330000000169093e+01,4.642700000000000255e-04,4.163374999999999773e+02,1.857080000000000102e-03,3.354942593275119123e+01
1.254989999999997963e+01,5.251649999999999634e-04,4.390301000000000045e+02,2.100659999999999854e-03,3.537804743074632086e+01
1.268330000000059954e+01,6.936425000000000186e-04,4.789889000000000010e+02,2.774570000000000074e-03,3.859801873038092168e+01
1.274990000000070722e+01,8.065200000000000233e-04,4.972416999999999803e+02,3.226080000000000093e-03,4.006887101167991005e+01
1.281670000000121945e+01,9.353974999999999833e-04,5.131923000000000457e+02,3.741589999999999933e-03,4.135420676280236307e+01
1.288320000000021537e+01,1.083692499999999986e-03,5.281562999999999874e+02,4.334769999999999943e-03,4.256004003426526339e+01
1.301660000000083528e+01,1.399075000000000058e-03,5.515067000000000235e+02,5.596300000000000233e-03,4.444166855751890921e+01
1.308320000000094296e+01,1.577505000000000096e-03,5.626885999999999513e+02,6.310020000000000386e-03,4.534273157931595932e+01
1.315000000000145519e+01,1.761385000000000077e-03,5.718971999999999980e+02,7.045540000000000309e-03,4.608478158356571441e+01
1.321650000000045111e+01,1.969434999999999849e-03,5.807768999999999551e+02,7.877739999999999396e-03,4.680032807518621496e+01
1.335000000000036380e+01,2.391547500000000114e-03,5.947542999999999438e+02,9.566190000000000457e-03,4.792665886698958388e+01
1.341650000000117871e+01,2.592249999999999936e-03,6.014963000000000193e+02,1.036899999999999974e-02,4.846994461386228892e+01
1.348330000000169093e+01,2.837875000000000120e-03,6.059361999999999853e+02,1.135150000000000048e-02,4.882772188878664821e+01
1.354989999999997963e+01,3.060675000000000114e-03,6.118559999999999945e+02,1.224270000000000046e-02,4.930475288320031524e+01
1.368339999999989232e+01,3.533500000000000182e-03,6.213935000000000173e+02,1.413400000000000073e-02,5.007330640007932487e+01
1.374990000000070722e+01,3.776224999999999807e-03,6.253400000000000318e+02,1.510489999999999923e-02,5.039132437694569688e+01
1.381770000000142318e+01,4.015399999999999699e-03,6.296154999999999973e+02,1.606159999999999879e-02,5.073585392466954147e+01
1.388320000000021537e+01,4.244625000000000134e-03,6.342197999999999638e+02,1.697850000000000054e-02,5.110687892679441546e+01
1.401650000000154250e+01,4.744024999999999805e-03,6.409618000000000393e+02,1.897609999999999922e-02,5.165016467366712050e+01
1.408340000000134751e+01,4.990124999999999769e-03,6.449083000000000538e+02,1.996049999999999908e-02,5.196818265053348540e+01
1.414990000000034343e+01,5.236325000000000007e-03,6.478682000000000016e+02,2.094530000000000003e-02,5.220669814774031892e+01
1.421650000000045111e+01,5.481525000000000113e-03,6.506636999999999489e+02,2.192610000000000045e-02,5.243196591774663062e+01
1.435060000000157743e+01,5.976175000000000237e-03,6.583923999999999523e+02,2.390470000000000095e-02,5.305476220250707797e+01
1.441670000000158325e+01,6.227274999999999998e-03,6.603656999999999471e+02,2.490909999999999999e-02,5.321377522005437299e+01
1.448330000000169093e+01,6.476575000000000040e-03,6.638188999999999851e+02,2.590630000000000016e-02,5.349204195709098997e+01
1.454980000000068685e+01,6.722449999999999606e-03,6.669432000000000471e+02,2.688979999999999843e-02,5.374380518149833819e+01
1.468330000000059954e+01,7.239024999999999627e-03,6.720408999999999651e+02,2.895609999999999851e-02,5.415458948168119946e+01
1.474990000000070722e+01,7.489899999999999856e-03,6.750008000000000266e+02,2.995959999999999943e-02,5.439310497888804008e+01
1.481650000000081491e+01,7.742699999999999930e-03,6.779606999999999744e+02,3.097079999999999972e-02,5.463162047609486649e+01
1.488310000000092259e+01,7.989750000000000324e-03,6.810850000000000364e+02,3.195900000000000130e-02,5.488338370050222181e+01
1.506650000000081491e+01,8.678699999999999262e-03,6.889781000000000404e+02,3.471479999999999705e-02,5.551942771246319097e+01
1.584979999999995925e+01,1.156010000000000024e-02,7.174261999999999944e+02,4.624040000000000095e-02,5.781184053589969807e+01
1.664990000000034343e+01,1.456662499999999971e-02,7.452164999999999964e+02,5.826649999999999885e-02,6.005124633407770318e+01
1.744980000000032305e+01,1.757237500000000119e-02,7.700469000000000506e+02,7.028950000000000475e-02,6.205213663504888189e+01
1.904989999999997963e+01,2.359790000000000151e-02,8.142811000000000377e+02,9.439160000000000605e-02,6.561662942417910926e+01
1.984979999999995925e+01,2.662849999999999939e-02,8.333561999999999443e+02,1.065139999999999976e-01,6.715374451616533236e+01
2.064990000000034343e+01,2.966500000000000040e-02,8.516090000000000373e+02,1.186600000000000016e-01,6.862459679746434915e+01
2.144980000000032305e+01,3.271025000000000321e-02,8.685462999999999738e+02,1.308410000000000128e-01,6.998944308647453738e+01
2.306660000000010768e+01,3.896374999999999839e-02,8.989675999999999476e+02,1.558549999999999935e-01,7.244086086923012147e+01
2.384970000000066648e+01,4.191025000000000306e-02,9.122871999999999844e+02,1.676410000000000122e-01,7.351418463577499551e+01
2.464990000000034343e+01,4.499025000000000246e-02,9.249491000000000440e+02,1.799610000000000098e-01,7.453450943528957851e+01
2.544990000000143482e+01,4.808400000000000174e-02,9.381042999999999665e+02,1.923360000000000070e-01,7.559458547463391653e+01
2.706650000000081491e+01,5.438049999999999828e-02,9.599747999999999593e+02,2.175219999999999931e-01,7.735696027839826172e+01
2.784970000000066648e+01,5.743224999999999719e-02,9.708278000000000247e+02,2.297289999999999888e-01,7.823151978756607150e+01
2.866640000000006694e+01,6.065799999999999664e-02,9.800363999999999578e+02,2.426319999999999866e-01,7.897356979181580527e+01
2.946660000000156288e+01,6.388625000000000553e-02,9.895739999999999554e+02,2.555450000000000221e-01,7.974213136692304715e+01
3.104960000000028231e+01,7.013524999999999621e-02,1.005195699999999988e+03,2.805409999999999848e-01,8.100096360541624563e+01
3.184970000000066648e+01,7.337599999999999678e-02,1.013911100000000033e+03,2.935039999999999871e-01,8.170327042806445661e+01
3.264969999999993888e+01,7.659974999999999423e-02,1.020159800000000018e+03,3.063989999999999769e-01,8.220680493510737108e+01
3.344970000000103028e+01,7.990899999999999392e-02,1.026572899999999890e+03,3.196359999999999757e-01,8.272358716935079315e+01
3.506640000000152213e+01,8.667674999999999685e-02,1.035945999999999913e+03,3.467069999999999874e-01,8.347889295902929518e+01
3.585060000000157743e+01,8.997750000000000192e-02,1.042194700000000012e+03,3.599100000000000077e-01,8.398242746607222387e+01
3.664960000000064611e+01,9.332274999999999598e-02,1.045812400000000025e+03,3.732909999999999839e-01,8.427394998853756647e+01
3.744970000000103028e+01,9.674399999999999666e-02,1.050087800000000016e+03,3.869759999999999867e-01,8.461847147803318592e+01
3.906640000000152213e+01,1.038950000000000012e-01,1.056500999999999976e+03,4.155800000000000050e-01,8.513526177050484023e+01
3.984950000000026193e+01,1.073452500000000032e-01,1.059460900000000038e+03,4.293810000000000127e-01,8.537377726771168795e+01
4.064950000000135333e+01,1.109070000000000056e-01,1.061269800000000032e+03,4.436280000000000223e-01,8.551954255805847538e+01
4.144970000000103028e+01,1.145715000000000067e-01,1.063407500000000027e+03,4.582860000000000267e-01,8.569180330280627800e+01
4.224970000000030268e+01,1.182735000000000036e-01,1.064065200000000004e+03,4.730940000000000145e-01,8.574480226983656905e+01
4.304960000000028231e+01,1.220249999999999946e-01,1.064887400000000071e+03,4.880999999999999783e-01,8.581105702229558574e+01
4.366640000000006694e+01,1.250459999999999905e-01,1.065874099999999999e+03,5.001839999999999620e-01,8.589056756018335648e+01
4.444959999999991851e+01,1.287332499999999935e-01,1.065545200000000023e+03,5.149329999999999741e-01,8.586406404755409483e+01
4.526630000000113796e+01,1.327500000000000069e-01,1.064394099999999980e+03,5.310000000000000275e-01,8.577130578246581649e+01
4.604950000000098953e+01,1.366487500000000133e-01,1.063900799999999890e+03,5.465950000000000530e-01,8.573155454263603303e+01
4.686630000000150176e+01,1.408030000000000115e-01,1.061269800000000032e+03,5.632120000000000459e-01,8.551954255805847538e+01
4.764950000000135333e+01,1.448395000000000099e-01,1.057816499999999905e+03,5.793580000000000396e-01,8.524126776279364037e+01
4.846630000000004657e+01,1.491850000000000120e-01,1.052390000000000100e+03,5.967400000000000482e-01,8.480398800820975680e+01
4.924940000000060536e+01,1.532540000000000013e-01,1.046470199999999977e+03,6.130160000000000053e-01,8.432695701379607556e+01
5.004950000000098953e+01,1.574985000000000135e-01,1.038083699999999908e+03,6.299940000000000540e-01,8.365115370377711201e+01
5.084950000000026193e+01,1.618169999999999886e-01,1.026572899999999890e+03,6.472679999999999545e-01,8.272358716935079315e+01
5.164940000000024156e+01,1.661195000000000033e-01,1.011937800000000038e+03,6.644780000000000131e-01,8.154425741051714738e+01
5.244950000000062573e+01,1.704997500000000055e-01,9.940137999999999465e+02,6.819990000000000219e-01,8.009990058361917420e+01
5.324940000000060536e+01,1.749147500000000077e-01,9.721432999999999538e+02,6.996590000000000309e-01,7.833752577985484322e+01
5.404950000000098953e+01,1.793787500000000035e-01,9.459973999999999705e+02,7.175150000000000139e-01,7.623062948659489280e+01
5.484940000000096916e+01,1.838927499999999937e-01,9.144249999999999545e+02,7.355709999999999749e-01,7.368645343875101617e+01
5.564960000000064611e+01,1.884804999999999953e-01,8.759460000000000264e+02,7.539219999999999811e-01,7.058572780037751215e+01
5.606610000000000582e+01,1.910189999999999944e-01,8.535821999999999434e+02,7.640759999999999774e-01,6.878360175678341193e+01

File: documentation/advanced_examples/304L_viscoplastic_calibration/ductile_failure_small_tension_data/cleaned_SML4188-Ring3-RR-5_Pull_0.0001.csv
{'temperature':534.67, 'engineering_strain_rate':0.0001 }
time, displacement, load, engineering_strain, engineering_stress
9.499900000000025102e+00,1.470437499999999929e-05,1.313240000000000052e+01,5.881749999999999717e-05,1.054879277291195239e+00
1.649990000000002510e+01,2.661099999999999983e-05,2.283439999999999870e+01,1.064439999999999993e-04,1.834206646871711532e+00
2.099990000000002510e+01,1.149577499999999922e-05,3.154960000000000164e+01,4.598309999999999686e-05,2.534267860164653108e+00
2.599980000000005020e+01,7.893424999999999731e-06,4.223819999999999908e+01,3.157369999999999892e-05,3.392845320739617865e+00
2.949969999999996162e+01,7.848424999999999315e-06,5.029569999999999652e+01,3.139369999999999726e-05,4.040075817585115026e+00
3.299980000000005020e+01,2.881174999999999990e-06,5.851769999999999783e+01,1.152469999999999996e-05,4.700520018027394720e+00
3.599959999999998672e+01,3.914050000000000244e-06,6.641070000000000562e+01,1.565620000000000098e-05,5.334536811276108459e+00
3.899959999999998672e+01,2.312255000000000107e-05,7.397490000000000521e+01,9.249020000000000429e-05,5.942142262624382276e+00
4.199959999999998672e+01,2.320242499999999834e-05,8.301909999999999457e+01,9.280969999999999335e-05,6.668630883110889584e+00
4.499959999999998672e+01,2.532450000000000123e-05,9.041889999999999361e+01,1.012980000000000049e-04,7.263030663508941664e+00
4.799950000000001182e+01,4.008950000000000301e-05,1.006140999999999934e+02,1.603580000000000120e-04,8.081975045940119173e+00
5.099950000000001182e+01,4.025000000000000257e-05,1.096581999999999937e+02,1.610000000000000103e-04,8.808455633780063465e+00
5.399950000000001182e+01,4.107649999999999881e-05,1.187023999999999972e+02,1.643059999999999952e-04,9.534944254266573438e+00
5.699950000000001182e+01,5.503674999999999784e-05,1.279110000000000014e+02,2.201469999999999913e-04,1.027463854570330248e+01
5.999940000000003693e+01,5.744124999999999828e-05,1.371195999999999913e+02,2.297649999999999931e-04,1.101433283714003153e+01
1.199987999999999602e+02,3.233474999999999869e-04,3.438197000000000116e+02,1.293389999999999948e-03,2.761782131632264736e+01
1.799981000000000222e+02,1.817627499999999998e-03,4.516920000000000073e+02,7.270509999999999994e-03,3.628282191512705168e+01
2.399975000000000591e+02,3.914125000000000069e-03,4.983926999999999907e+02,1.565650000000000028e-02,4.003412408875813355e+01
2.999969999999999573e+02,6.175724999999999965e-03,5.307872999999999593e+02,2.470289999999999986e-02,4.263626781238347263e+01
3.599961000000000695e+02,8.468349999999999489e-03,5.584130999999999858e+02,3.387339999999999796e-02,4.485535068669366154e+01
4.199954999999999927e+02,1.074805000000000031e-02,5.829145999999999503e+02,4.299220000000000125e-02,4.682346958442371232e+01
4.799949000000000296e+02,1.300942499999999981e-02,6.057717000000000098e+02,5.203769999999999923e-02,4.865949964206532741e+01
5.399943000000000666e+02,1.528517499999999980e-02,6.268200000000000500e+02,6.114069999999999921e-02,5.035023518866825043e+01
5.999936000000000149e+02,1.753980000000000122e-02,6.470460000000000491e+02,7.015920000000000489e-02,5.197491828258038993e+01
7.199923000000001139e+02,2.205564999999999956e-02,6.824006000000000540e+02,8.822259999999999824e-02,5.481482834448219421e+01
7.799917000000000371e+02,2.432095000000000090e-02,6.988445000000000391e+02,9.728380000000000360e-02,5.613570871272018792e+01
8.399911999999999352e+02,2.659049999999999955e-02,7.128219000000000278e+02,1.063619999999999982e-01,5.725846385347206535e+01
8.999906000000000859e+02,2.883225000000000024e-02,7.287725000000000364e+02,1.153290000000000010e-01,5.853971917621284149e+01
9.599898000000000593e+02,3.113874999999999976e-02,7.435720999999999776e+02,1.245549999999999990e-01,5.972851873700894032e+01
1.019989299999999957e+03,3.340774999999999995e-02,7.559050999999999476e+02,1.336309999999999998e-01,6.071918503767236075e+01
1.079988599999999906e+03,3.569850000000000106e-02,7.679092000000000553e+02,1.427940000000000043e-01,6.168343196378878446e+01
1.139987900000000081e+03,3.797124999999999806e-02,7.800777000000000498e+02,1.518849999999999922e-01,6.266088456085542902e+01
1.199987300000000005e+03,4.024900000000000005e-02,7.914239999999999782e+02,1.609960000000000002e-01,6.357229273787782375e+01
1.259986499999999978e+03,4.252199999999999730e-02,8.035925999999999476e+02,1.700879999999999892e-01,6.454975336759102333e+01
1.319985899999999901e+03,4.479199999999999848e-02,8.124723000000000184e+02,1.791679999999999939e-01,6.526302828448075388e+01
1.379985200000000077e+03,4.711375000000000285e-02,8.234897999999999456e+02,1.884550000000000114e-01,6.614802511960272113e+01
1.439984600000000000e+03,4.938449999999999784e-02,8.330272999999999683e+02,1.975379999999999914e-01,6.691413878558645933e+01
1.499983799999999974e+03,5.165125000000000272e-02,8.427291999999999916e+02,2.066050000000000109e-01,6.769345812252039707e+01
1.559983200000000124e+03,5.398975000000000302e-02,8.522667000000000144e+02,2.159590000000000121e-01,6.845957178850413527e+01
1.619982599999999820e+03,5.623299999999999826e-02,8.606530999999999949e+02,2.249319999999999931e-01,6.913322165989664825e+01
1.679981900000000223e+03,5.851724999999999982e-02,8.688750999999999749e+02,2.340689999999999993e-01,6.979366586033891906e+01
1.739981299999999919e+03,6.077575000000000338e-02,8.762749000000000024e+02,2.431030000000000135e-01,7.038806564073696848e+01
1.799980700000000070e+03,6.306449999999999556e-02,8.841680000000000064e+02,2.522579999999999822e-01,7.102209046663224967e+01
1.859980000000000018e+03,6.534924999999999762e-02,8.923899999999999864e+02,2.613969999999999905e-01,7.168253466707453470e+01
1.919979400000000169e+03,6.766925000000000023e-02,8.999542999999999893e+02,2.706770000000000009e-01,7.229014815106937419e+01
1.979978700000000117e+03,6.999950000000000616e-02,9.065317999999999756e+02,2.799980000000000246e-01,7.281849547877662587e+01
2.039978099999999813e+03,7.232025000000000259e-02,9.131094000000000506e+02,2.892810000000000104e-01,7.334685083913046810e+01
2.099977400000000216e+03,7.465475000000000583e-02,9.191937000000000353e+02,2.986190000000000233e-01,7.383558115398706434e+01
2.219976299999999810e+03,7.940500000000000336e-02,9.315267000000000053e+02,3.176200000000000134e-01,7.482624745465048477e+01
2.279975500000000011e+03,8.173900000000000610e-02,9.385976000000000568e+02,3.269560000000000244e-01,7.539422786050153036e+01
2.339974999999999909e+03,8.411699999999999733e-02,9.436951999999999998e+02,3.364679999999999893e-01,7.580370005171711512e+01
2.399974400000000060e+03,8.649700000000000444e-02,9.486284000000000560e+02,3.459880000000000178e-01,7.619996657198248613e+01
2.459973700000000008e+03,8.886574999999999336e-02,9.538904999999999745e+02,3.554629999999999734e-01,7.662265246679486097e+01
2.519972999999999956e+03,9.127575000000000272e-02,9.591526000000000067e+02,3.651030000000000109e-01,7.704533836160722160e+01
2.579972499999999854e+03,9.367649999999999588e-02,9.637568999999999733e+02,3.747059999999999835e-01,7.741518550732558879e+01
2.639971799999999803e+03,9.606175000000000130e-02,9.673745999999999867e+02,3.842470000000000052e-01,7.770578256204949241e+01
2.699971100000000206e+03,9.850675000000000403e-02,9.716499999999999773e+02,3.940270000000000161e-01,7.804921033322086998e+01
2.759970400000000154e+03,1.009617500000000029e-01,9.757609999999999673e+02,4.038470000000000115e-01,7.837943243344200539e+01
2.819969599999999900e+03,1.034217500000000067e-01,9.800363999999999578e+02,4.136870000000000269e-01,7.872286020461335454e+01
2.879969099999999798e+03,1.058892500000000042e-01,9.843119000000000369e+02,4.235570000000000168e-01,7.906629600843129424e+01
2.939968499999999949e+03,1.083627499999999938e-01,9.872717999999999847e+02,4.334509999999999752e-01,7.930405431406120442e+01
3.000067900000000009e+03,1.108235000000000053e-01,9.902317000000000462e+02,4.432940000000000214e-01,7.954181261969111461e+01
3.059967099999999846e+03,1.132834999999999953e-01,9.935204999999999700e+02,4.531339999999999812e-01,7.980599029986801440e+01
3.119966399999999794e+03,1.157770000000000049e-01,9.958227000000000544e+02,4.631080000000000196e-01,7.999091788905047906e+01
3.180065799999999854e+03,1.183322499999999999e-01,9.997691999999999553e+02,4.733289999999999997e-01,8.030792628567483860e+01
3.240065099999999802e+03,1.208962499999999968e-01,1.002400300000000016e+03,4.835849999999999871e-01,8.051927324940432129e+01
3.300064600000000155e+03,1.234712500000000046e-01,1.004538000000000011e+03,4.938850000000000184e-01,8.069098713498999587e+01
3.360063900000000103e+03,1.260110000000000119e-01,1.007662299999999959e+03,5.040440000000000476e-01,8.094195111157011979e+01
3.420063200000000052e+03,1.286114999999999897e-01,1.008649000000000001e+03,5.144459999999999589e-01,8.102120923521113127e+01
3.480062600000000202e+03,1.311954999999999927e-01,1.010786699999999996e+03,5.247819999999999707e-01,8.119292312079680585e+01
3.540061900000000151e+03,1.338282500000000097e-01,1.011937800000000038e+03,5.353130000000000388e-01,8.128538691538804528e+01
3.600061200000000099e+03,1.364599999999999980e-01,1.013417699999999968e+03,5.458399999999999919e-01,8.140426205187969799e+01
3.720059999999999945e+03,1.418264999999999942e-01,1.015719900000000052e+03,5.673059999999999770e-01,8.158918964106219107e+01
3.780059399999999641e+03,1.445457500000000006e-01,1.016870999999999981e+03,5.781830000000000025e-01,8.168165343565341630e+01
3.840058800000000247e+03,1.472580000000000000e-01,1.018844299999999976e+03,5.890320000000000000e-01,8.184016165028886292e+01
3.900058099999999740e+03,1.499925000000000008e-01,1.018844299999999976e+03,5.999700000000000033e-01,8.184016165028886292e+01
3.960057500000000346e+03,1.527789999999999981e-01,1.019008699999999976e+03,6.111159999999999926e-01,8.185336732123909087e+01
4.020056900000000041e+03,1.555304999999999882e-01,1.019666500000000042e+03,6.221219999999999528e-01,8.190620607033311273e+01
4.070056399999999940e+03,1.578717500000000051e-01,1.019830900000000042e+03,6.314870000000000205e-01,8.191941174128331227e+01
4.130055599999999686e+03,1.607254999999999934e-01,1.019666500000000042e+03,6.429019999999999735e-01,8.190620607033311273e+01
4.190055000000000291e+03,1.635627500000000067e-01,1.019337599999999952e+03,6.542510000000000270e-01,8.187978669578609470e+01
4.249954200000000128e+03,1.664402500000000118e-01,1.018515400000000000e+03,6.657610000000000472e-01,8.181374227574187330e+01
4.310053700000000390e+03,1.693429999999999935e-01,1.017857600000000048e+03,6.773719999999999741e-01,8.176090352664786565e+01
4.369952999999999520e+03,1.722364999999999868e-01,1.015719900000000052e+03,6.889459999999999473e-01,8.158918964106219107e+01
4.430052299999999377e+03,1.751792500000000086e-01,1.013746599999999944e+03,7.007170000000000343e-01,8.143068142642671603e+01
4.490051699999999983e+03,1.781669999999999920e-01,1.011773299999999949e+03,7.126679999999999682e-01,8.127217321179124099e+01
4.549950999999999112e+03,1.811117499999999880e-01,1.008649000000000001e+03,7.244469999999999521e-01,8.102120923521113127e+01
4.610050400000000081e+03,1.841230000000000089e-01,1.004538000000000011e+03,7.364920000000000355e-01,8.069098713498999587e+01
4.670049699999999575e+03,1.871339999999999948e-01,9.991114999999999782e+02,7.485359999999999792e-01,8.025509556922739307e+01
4.730049000000000888e+03,1.902112499999999984e-01,9.926983000000000175e+02,7.608449999999999935e-01,7.973994587982379301e+01
4.790048399999999674e+03,1.932655000000000067e-01,9.843119000000000369e+02,7.730620000000000269e-01,7.906629600843129424e+01
4.850047800000000279e+03,1.963657500000000056e-01,9.736232999999999720e+02,7.854630000000000223e-01,7.820771854785631660e+01
4.910047200000000885e+03,1.994829999999999937e-01,9.609614000000000260e+02,7.979319999999999746e-01,7.719063287264590656e+01
4.970046500000000378e+03,2.026292500000000107e-01,9.451752000000000180e+02,8.105170000000000430e-01,7.592258322085534417e+01
5.030045899999999165e+03,2.058224999999999916e-01,9.261001999999999725e+02,8.232899999999999663e-01,7.439035588888788197e+01
5.090045200000000477e+03,2.090134999999999910e-01,9.045585999999999558e+02,8.360539999999999639e-01,7.265999529678772717e+01
5.150044499999999971e+03,2.123142500000000099e-01,8.777549000000000206e+02,8.492570000000000396e-01,7.050694880987522595e+01
5.210044099999999162e+03,2.155507500000000132e-01,8.478268000000000484e+02,8.622030000000000527e-01,6.810293031373599604e+01
5.260043400000000474e+03,2.183697500000000014e-01,8.190498999999999796e+02,8.734790000000000054e-01,6.579138364483458190e+01

File: documentation/advanced_examples/304L_viscoplastic_calibration/ductile_failure_small_tension_data/cleaned_SML4188-Ring3-RR-8-Pull_0.01.csv
{'temperature':534.67, 'engineering_strain_rate':0.01 }
time, displacement, load, engineering_strain, engineering_stress
7.000000000000000000e+00,1.254837499999999995e-05,6.883799999999999919e+00,5.019349999999999978e-05,5.555959659905012060e-01
1.004989999999816064e+01,2.699874999999999964e-05,7.048199999999999577e+00,1.079949999999999985e-04,5.688647966957568469e-01
1.013320000000021537e+01,7.899175000000000481e-06,7.048199999999999577e+00,3.159670000000000192e-05,5.688647966957568469e-01
1.021659999999974389e+01,1.513387499999999916e-05,7.048199999999999577e+00,6.053549999999999665e-05,5.688647966957568469e-01
1.029999999999927240e+01,9.533300000000000695e-06,7.212600000000000122e+00,3.813320000000000278e-05,5.821336274010123768e-01
1.041649999999935972e+01,1.274262500000000067e-05,7.212600000000000122e+00,5.097050000000000268e-05,5.821336274010123768e-01
1.050000000000000000e+01,1.093664999999999972e-05,6.883799999999999919e+00,4.374659999999999888e-05,5.555959659905012060e-01
1.064990000000034343e+01,7.944800000000000573e-06,7.048199999999999577e+00,3.177920000000000229e-05,5.688647966957568469e-01
1.073319999999876018e+01,9.321949999999999746e-06,7.048199999999999577e+00,3.728779999999999898e-05,5.688647966957568469e-01
1.081659999999828869e+01,1.070622500000000057e-06,6.225999999999999979e+00,4.282490000000000226e-06,5.025045010396671508e-01
1.093319999999948777e+01,7.689750000000000364e-06,6.883799999999999919e+00,3.075900000000000146e-05,5.555959659905012060e-01
1.108320000000094296e+01,8.940049999999999218e-06,7.048199999999999577e+00,3.576019999999999687e-05,5.688647966957568469e-01
1.121649999999863212e+01,1.553082499999999881e-05,6.554899999999999949e+00,6.212329999999999523e-05,5.290502335150841784e-01
1.129999999999927240e+01,5.244274999999999862e-06,6.719299999999999606e+00,2.097709999999999945e-05,5.423190642203398193e-01
1.141649999999935972e+01,1.776852499999999942e-05,6.883799999999999919e+00,7.107409999999999770e-05,5.555959659905012060e-01
1.176670000000012806e+01,1.708230000000000076e-05,6.719299999999999606e+00,6.832920000000000302e-05,5.423190642203398193e-01
1.184990000000107102e+01,3.181750000000000072e-06,6.883799999999999919e+00,1.272700000000000029e-05,5.555959659905012060e-01
1.206669999999940046e+01,9.028199999999999382e-06,6.390399999999999636e+00,3.611279999999999753e-05,5.157733317449227917e-01
1.214990000000034343e+01,7.592350000000000246e-06,6.554899999999999949e+00,3.036940000000000098e-05,5.290502335150841784e-01
1.223319999999876018e+01,6.315099999999999896e-06,1.855890000000000128e+01,2.526039999999999959e-05,1.497900864816106514e+00
1.231659999999828869e+01,3.189849999999999961e-05,3.862049999999999983e+01,1.275939999999999984e-04,3.117085621972770060e+00
1.241700000000128057e+01,6.152050000000000162e-05,6.706850000000000023e+01,2.460820000000000065e-04,5.413142166395585875e+00
1.249980000000141445e+01,7.796124999999999832e-05,8.910330000000000439e+01,3.118449999999999933e-04,7.191585176274940316e+00
1.258339999999952852e+01,1.021940000000000045e-04,1.157425000000000068e+02,4.087760000000000178e-04,9.341652298680321209e+00
1.266649999999935972e+01,1.150497500000000008e-04,1.430394000000000005e+02,4.601990000000000030e-04,1.154480281497163041e+01
1.274989999999888823e+01,1.371284999999999865e-04,1.759271999999999991e+02,5.485139999999999461e-04,1.419919849908540499e+01
1.283320000000094296e+01,1.594467500000000028e-04,2.027307999999999879e+02,6.377870000000000110e-04,1.636253445219604075e+01
1.291649999999935972e+01,1.936452499999999973e-04,2.333164999999999907e+02,7.745809999999999891e-04,1.883112615111170740e+01
1.299989999999888823e+01,2.249145000000000029e-04,2.660398999999999887e+02,8.996580000000000115e-04,2.147225300452022978e+01
1.308320000000094296e+01,2.602899999999999897e-04,2.971190000000000282e+02,1.041159999999999959e-03,2.398066733768148140e+01
1.324989999999888823e+01,3.673500000000000116e-04,3.582903999999999769e+02,1.469400000000000046e-03,2.891785073551281116e+01
1.333320000000094296e+01,4.650275000000000263e-04,3.870672999999999888e+02,1.860110000000000105e-03,3.124045301241104511e+01
1.341660000000047148e+01,5.810274999999999728e-04,4.110754000000000019e+02,2.324109999999999891e-03,3.317816234607799686e+01
1.350040000000080909e+01,7.288925000000000352e-04,4.317948000000000093e+02,2.915570000000000141e-03,3.485043856818548846e+01
1.358329999999841675e+01,9.041700000000000388e-04,4.480742999999999938e+02,3.616680000000000155e-03,3.616436757953712089e+01
1.366660000000047148e+01,1.095360000000000084e-03,4.638605000000000018e+02,4.381440000000000334e-03,3.743848202770809053e+01
1.374989999999888823e+01,1.318872499999999967e-03,4.766866999999999734e+02,5.275489999999999867e-03,3.847369295466519645e+01
1.383309999999983120e+01,1.573619999999999967e-03,4.872108999999999810e+02,6.294479999999999867e-03,3.932310796748910775e+01
1.391660000000047148e+01,1.808017500000000041e-03,4.969128000000000043e+02,7.232070000000000165e-03,4.010615461359201817e+01
1.400000000000000000e+01,2.081212499999999990e-03,5.044769999999999754e+02,8.324849999999999958e-03,4.071666610520208707e+01
1.408320000000094296e+01,2.349492500000000070e-03,5.126989999999999554e+02,9.397970000000000282e-03,4.138026906176298070e+01
1.416670000000158325e+01,2.627374999999999936e-03,5.194410000000000309e+02,1.050949999999999974e-02,4.192442025771695313e+01
1.424980000000141445e+01,2.904025000000000183e-03,5.242096999999999980e+02,1.161610000000000073e-02,4.230930512988332737e+01
1.433320000000094296e+01,3.190699999999999873e-03,5.307872999999999593e+02,1.276279999999999949e-02,4.284018749513204227e+01
1.441670000000158325e+01,3.492599999999999785e-03,5.358849000000000160e+02,1.397039999999999914e-02,4.325161809977384308e+01
1.458329999999841675e+01,4.102424999999999822e-03,5.459157000000000153e+02,1.640969999999999929e-02,4.406121047835217297e+01
1.466660000000047148e+01,4.395549999999999805e-03,5.501911999999999807e+02,1.758219999999999922e-02,4.440628885840278173e+01
1.474989999999888823e+01,4.691200000000000404e-03,5.543021999999999707e+02,1.876480000000000162e-02,4.473809033668322854e+01
1.483320000000094296e+01,4.993550000000000245e-03,5.582486999999999853e+02,1.997420000000000098e-02,4.505661491319351342e+01
1.491649999999935972e+01,5.294300000000000048e-03,5.626885999999999513e+02,2.117720000000000019e-02,4.541496212394937970e+01
1.499989999999888823e+01,5.600550000000000146e-03,5.671284000000000560e+02,2.240220000000000058e-02,4.577330126364034868e+01
1.566670000000158325e+01,8.059949999999999753e-03,5.965630999999999631e+02,3.223979999999999901e-02,4.814899500548940381e+01
1.666679999999905704e+01,1.176789999999999954e-02,6.358641999999999825e+02,4.707159999999999817e-02,5.132101229521155972e+01
1.766679999999905704e+01,1.547892499999999928e-02,6.697386999999999944e+02,6.191569999999999713e-02,5.405504517675158382e+01
1.864979999999923166e+01,1.915410000000000029e-02,6.988445000000000391e+02,7.661640000000000117e-02,5.640419318612524080e+01
1.966679999999905704e+01,2.298265000000000030e-02,7.263058999999999514e+02,9.193060000000000120e-02,5.862062060418669773e+01
2.064979999999923166e+01,2.670074999999999879e-02,7.511363000000000056e+02,1.068029999999999952e-01,6.062469830457464326e+01
2.166649999999935972e+01,3.055975000000000011e-02,7.728423000000000229e+02,1.222390000000000004e-01,6.237660365304349597e+01
2.264979999999923166e+01,3.430749999999999772e-02,7.929039999999999964e+02,1.372299999999999909e-01,6.399579648126506015e+01
2.364979999999923166e+01,3.815174999999999816e-02,8.119790000000000418e+02,1.526069999999999927e-01,6.553535211206038014e+01
2.564990000000034343e+01,4.584225000000000105e-02,8.466757999999999811e+02,1.833690000000000042e-01,6.833575336032139091e+01
2.666670000000158325e+01,4.976524999999999699e-02,8.634486000000000558e+02,1.990609999999999880e-01,6.968949693485370744e+01
2.764979999999923166e+01,5.357524999999999787e-02,8.772616000000000440e+02,2.143009999999999915e-01,7.080435313030199040e+01
2.866660000000047148e+01,5.751074999999999937e-02,8.902522999999999911e+02,2.300429999999999975e-01,7.185284095902923696e+01
2.966639999999824795e+01,6.140600000000000225e-02,9.039008000000000038e+02,2.456240000000000090e-01,7.295442025270735087e+01
3.066649999999935972e+01,6.530550000000000244e-02,9.168914999999999509e+02,2.612220000000000097e-01,7.400290808143462584e+01
3.164979999999923166e+01,6.915100000000000413e-02,9.282378999999999678e+02,2.766040000000000165e-01,7.491868338991463361e+01
3.264979999999923166e+01,7.309925000000000450e-02,9.392554000000000087e+02,2.923970000000000180e-01,7.580791296591921480e+01
3.366649999999935972e+01,7.712399999999999811e-02,9.487929000000000315e+02,3.084959999999999924e-01,7.657769078131687479e+01
3.466639999999824795e+01,8.107775000000000398e-02,9.593170000000000073e+02,3.243110000000000159e-01,7.742709772307587457e+01
3.564960000000064611e+01,8.502574999999999716e-02,9.675389999999999873e+02,3.401029999999999887e-01,7.809070067963676820e+01
3.664960000000064611e+01,8.904049999999999465e-02,9.759253999999999678e+02,3.561619999999999786e-01,7.876757246690291936e+01
3.764960000000064611e+01,9.307949999999999557e-02,9.831607999999999947e+02,3.723179999999999823e-01,7.935154629710248742e+01
3.866639999999824795e+01,9.719800000000000662e-02,9.908894999999999982e+02,3.887920000000000265e-01,7.997533469048271115e+01
3.966630000000077416e+01,1.013005000000000017e-01,9.964804000000000315e+02,4.052020000000000066e-01,8.042657985830516054e+01
4.164979999999923166e+01,1.094997500000000068e-01,1.008320100000000025e+03,4.379990000000000272e-01,8.138216972996583820e+01
4.264969999999811989e+01,1.136792499999999956e-01,1.012266700000000014e+03,4.547169999999999823e-01,8.170070237754103459e+01
4.366619999999966240e+01,1.179570000000000063e-01,1.016870999999999981e+03,4.718280000000000252e-01,8.207231841900215841e+01
4.466630000000077416e+01,1.222092500000000054e-01,1.020324200000000019e+03,4.888370000000000215e-01,8.235102843233177339e+01
4.564949999999953434e+01,1.264270000000000116e-01,1.022955299999999966e+03,5.057080000000000464e-01,8.256338622107018921e+01
4.664969999999811989e+01,1.307402500000000023e-01,1.025915199999999913e+03,5.229610000000000092e-01,8.280228167121912008e+01
4.766639999999824795e+01,1.351755000000000040e-01,1.027559600000000046e+03,5.407020000000000159e-01,8.293500226253132723e+01
4.864939999999842257e+01,1.395079999999999931e-01,1.029039500000000089e+03,5.580319999999999725e-01,8.305444595207335112e+01
4.966630000000077416e+01,1.440192499999999876e-01,1.030355099999999993e+03,5.760769999999999502e-01,8.316062888197500058e+01
5.064949999999953434e+01,1.484312499999999868e-01,1.030848400000000083e+03,5.937249999999999472e-01,8.320044344515568469e+01
5.144949999999880674e+01,1.520527499999999865e-01,1.031341699999999946e+03,6.082109999999999461e-01,8.324025800833634037e+01
5.246640000000115833e+01,1.567137500000000128e-01,1.030355099999999993e+03,6.268550000000000511e-01,8.316062888197500058e+01
5.346619999999893480e+01,1.613467500000000110e-01,1.028052899999999909e+03,6.453870000000000440e-01,8.297481682571198291e+01
5.446630000000004657e+01,1.660302499999999903e-01,1.025750700000000052e+03,6.641209999999999614e-01,8.278900476944897946e+01
5.546610000000146101e+01,1.707647499999999929e-01,1.021968600000000038e+03,6.830589999999999717e-01,8.248374902364395211e+01
5.646619999999893480e+01,1.755472499999999880e-01,1.016213200000000029e+03,7.021889999999999521e-01,8.201922695405131947e+01
5.746610000000146101e+01,1.803810000000000136e-01,1.007168999999999983e+03,7.215240000000000542e-01,8.128926370183434358e+01
5.844940000000133296e+01,1.851617500000000138e-01,9.946716000000000122e+02,7.406470000000000553e-01,8.028059043628773850e+01
5.946610000000146101e+01,1.901557500000000123e-01,9.780632000000000517e+02,7.606230000000000491e-01,7.894011569246069371e+01
6.044940000000133296e+01,1.950627500000000070e-01,9.542193999999999505e+02,7.802510000000000279e-01,7.701566711843408086e+01
6.146619999999893480e+01,2.001897499999999996e-01,9.236336000000000013e+02,8.007589999999999986e-01,7.454706734845350979e+01
6.244949999999880674e+01,2.052082500000000087e-01,8.858124000000000251e+02,8.208330000000000348e-01,7.149449374827338488e+01
6.346619999999893480e+01,2.105137499999999995e-01,8.363161000000000058e+02,8.420549999999999979e-01,6.749961524926764866e+01
6.366609999999855063e+01,2.115879999999999983e-01,8.254629999999999654e+02,8.463519999999999932e-01,6.662365450396832500e+01
