Repository: sandialabs/matcal

304L annealed bar viscoplastic calibrations
###########################################
In this calibration example, we will calibrate 
a plasticity model using a rate dependent von Mises yield surface with 
Voce hardening :cite:p:`voce1948relationship`
to the Ductile Failure data for 304L bar material :cite:p:`laser_weld_paper`.
The experimental data set
used for this calibration 
was purposefully taken such that this viscoplastic
behavior
would be characterized. 

This example has been broken into six steps:

#. Experimental data analysis to aid in model form choice. 
   :ref:`304L bar data analysis`
#. Initial guess estimation for the plasticity parameters 
   using MatFit.

File: documentation/advanced_examples/304L_viscoplastic_calibration/ductile_failure_small_tension_data/cleaned_SML4188-Ring3_19_Pull_0.0001.csv
{'temperature':534.67, 'engineering_strain_rate':0.0001 }
time, displacement, load, engineering_strain, engineering_stress
7.980199999998148996e+00,3.135149999999999854e-07,6.801700000000000301e+00,1.254059999999999941e-06,5.516015138400580664e-01
1.248070000000006985e+01,1.018272500000000041e-06,1.864130000000000109e+01,4.073090000000000164e-06,1.511764602959065229e+00
1.747969999999986612e+01,4.378800000000000326e-06,2.587650000000000006e+01,1.751520000000000130e-05,2.098521924354538104e+00
2.047999999999956344e+01,2.452252499999999862e-06,3.278300000000000125e+01,9.809009999999999450e-06,2.658622466180311061e+00
2.298029999999926076e+01,6.750200000000000186e-06,3.837389999999999901e+01,2.700080000000000074e-05,3.112031011651058332e+00
2.797999999999956344e+01,2.201635000000000140e-05,4.988459999999999894e+01,8.806540000000000559e-05,4.045521101681308629e+00
3.048049999999784632e+01,3.018324999999999939e-05,6.090189999999999770e+01,1.207329999999999975e-04,4.938997638198660667e+00
3.298049999999784632e+01,4.280125000000000292e-05,6.978159999999999741e+01,1.712050000000000117e-04,5.659119955037915872e+00
3.548040000000037253e+01,2.285109999999999878e-05,7.175490000000000634e+01,9.140439999999999514e-05,5.819149839810926927e+00
3.800010000000111177e+01,3.084324999999999984e-05,7.800350000000000250e+01,1.233729999999999994e-04,6.325896273699657790e+00
4.299949999999807915e+01,3.745000000000000228e-05,1.013538000000000068e+02,1.498000000000000091e-04,8.219549452848916360e+00
4.548049999999784632e+01,5.779724999999999961e-05,1.115490000000000066e+02,2.311889999999999985e-04,9.046355656283669333e+00
4.798059999999895808e+01,8.166200000000000520e-05,1.099046000000000021e+02,3.266480000000000208e-04,8.912998770599415366e+00
5.048070000000006985e+01,5.116500000000000225e-05,1.247040999999999968e+02,2.046600000000000090e-04,1.011320263199817404e+01
5.299970000000030268e+01,7.540124999999999573e-05,1.421346000000000060e+02,3.016049999999999829e-04,1.152677426658792825e+01
5.798049999999784632e+01,9.461875000000000613e-05,1.495343000000000018e+02,3.784750000000000245e-04,1.212687214240754230e+01
7.951959999999962747e+01,1.643507499999999951e-04,2.365223000000000013e+02,6.574029999999999804e-04,1.918138976093217352e+01
1.295203000000001339e+02,4.991225000000000175e-04,4.271066999999999894e+02,1.996490000000000070e-03,3.463732629948858488e+01
1.795203999999976077e+02,1.525915000000000084e-03,5.529023999999999432e+02,6.103660000000000335e-03,4.483905506649826833e+01
2.295205999999998312e+02,3.095974999999999942e-03,6.025629999999999882e+02,1.238389999999999977e-02,4.886641030683606601e+01
3.295203000000001339e+02,6.727124999999999598e-03,6.497568999999999733e+02,2.690849999999999839e-02,5.269372210888795394e+01
3.795007000000005064e+02,8.594374999999999584e-03,6.696540999999999713e+02,3.437749999999999834e-02,5.430733718176361435e+01
4.295007000000005064e+02,1.048722499999999933e-02,6.921821999999999662e+02,4.194889999999999730e-02,5.613431191807074327e+01
4.795004999999982829e+02,1.235147500000000065e-02,7.175058000000000220e+02,4.940590000000000259e-02,5.818799498199302178e+01
5.295200000000004366e+02,1.419934999999999947e-02,7.306608999999999696e+02,5.679739999999999789e-02,5.925484195770751938e+01
6.295004000000008091e+02,1.793967499999999868e-02,7.577934000000000196e+02,7.175869999999999471e-02,6.145522246173818814e+01
6.795007000000005064e+02,1.980157499999999834e-02,7.753882999999999583e+02,7.920629999999999338e-02,6.288212654099255161e+01
7.295197000000007392e+02,2.166939999999999839e-02,7.813080999999999676e+02,8.667759999999999354e-02,6.336220808555205508e+01
7.795005999999993946e+02,2.354152500000000064e-02,7.977519999999999527e+02,9.416610000000000258e-02,6.469576883263506772e+01
8.295204999999987194e+02,2.540875000000000078e-02,8.077827999999999520e+02,1.016350000000000031e-01,6.550924259140521144e+01
9.295204999999987194e+02,2.917799999999999908e-02,8.301464999999999463e+02,1.167119999999999963e-01,6.732288488304772045e+01
9.795007000000005064e+02,3.106375000000000108e-02,8.462616000000000440e+02,1.242550000000000043e-01,6.862978074080152169e+01
1.029500599999999395e+03,3.294674999999999687e-02,8.548124000000000251e+02,1.317869999999999875e-01,6.932323005855201359e+01
1.079520399999997608e+03,3.488949999999999690e-02,8.567857000000000198e+02,1.395579999999999876e-01,6.948325994332502376e+01
1.129520000000000437e+03,3.673175000000000051e-02,8.697763999999999669e+02,1.469270000000000020e-01,7.053677447437490855e+01
1.229500299999999697e+03,4.052424999999999777e-02,8.923044999999999618e+02,1.620969999999999911e-01,7.236374921068204458e+01
1.279520499999998719e+03,4.243274999999999825e-02,8.990465000000000373e+02,1.697309999999999930e-01,7.291050919808367325e+01
1.329500599999999395e+03,4.435025000000000078e-02,8.990465000000000373e+02,1.774010000000000031e-01,7.291050919808367325e+01
1.379520499999998719e+03,4.627150000000000013e-02,9.174637000000000171e+02,1.850860000000000005e-01,7.440409982993971028e+01
1.429520000000000437e+03,4.817475000000000229e-02,9.214103000000000065e+02,1.926990000000000092e-01,7.472415959948571640e+01
1.529519700000000739e+03,5.204149999999999748e-02,9.388407999999999447e+02,2.081659999999999899e-01,7.613773123407547416e+01
1.579520099999997910e+03,5.397249999999999964e-02,9.449251000000000431e+02,2.158899999999999986e-01,7.663115333305911747e+01
1.629500400000000809e+03,5.591825000000000268e-02,9.488715999999999440e+02,2.236730000000000107e-01,7.695120499284561788e+01
1.679520700000000943e+03,5.786075000000000246e-02,9.524892999999999574e+02,2.314430000000000098e-01,7.724459176330287846e+01
1.729500499999998283e+03,5.983100000000000224e-02,9.580801999999999907e+02,2.393240000000000089e-01,7.769800030877362929e+01
1.829500299999999697e+03,6.374825000000000630e-02,9.750173999999999523e+02,2.549930000000000252e-01,7.907156649961001449e+01
1.879500199999998586e+03,6.572350000000000414e-02,9.830750000000000455e+02,2.628940000000000166e-01,7.972501848336666797e+01
1.929520399999997608e+03,6.769875000000000198e-02,9.817595000000000027e+02,2.707950000000000079e-01,7.961833459677116309e+01
1.979520799999998417e+03,6.966124999999999401e-02,9.848837999999999511e+02,2.786449999999999760e-01,7.987170781371553119e+01
2.029500400000000809e+03,7.166875000000000329e-02,9.873504000000000360e+02,2.866750000000000131e-01,8.007174314224191392e+01
2.129519899999999325e+03,7.569249999999999590e-02,1.004123199999999997e+03,3.027699999999999836e-01,8.143197688841368631e+01
2.179520300000000134e+03,7.772800000000000542e-02,1.003629900000000021e+03,3.109120000000000217e-01,8.139197144466031375e+01
2.229520000000000437e+03,7.973149999999999682e-02,1.003794300000000021e+03,3.189259999999999873e-01,8.140530388932492656e+01
2.279500700000000506e+03,8.177025000000000265e-02,1.012345199999999977e+03,3.270810000000000106e-01,8.209876131683495259e+01
2.329520099999997910e+03,8.381924999999999792e-02,1.017113899999999944e+03,3.352769999999999917e-01,8.248549141946355689e+01
2.429500299999999697e+03,8.793325000000000446e-02,1.018264999999999986e+03,3.517330000000000179e-01,8.257884286139446317e+01
2.479500599999999395e+03,9.000574999999999548e-02,1.025829199999999901e+03,3.600229999999999819e-01,8.319228129163820995e+01
2.529500700000000506e+03,9.208475000000000688e-02,1.025335900000000038e+03,3.683390000000000275e-01,8.315227584788485160e+01
2.579500400000000809e+03,9.417475000000000152e-02,1.031091200000000072e+03,3.766990000000000061e-01,8.361901683802021523e+01
2.629520300000000134e+03,9.625675000000000203e-02,1.035202199999999948e+03,3.850270000000000081e-01,8.395240905223083416e+01
2.729500299999999697e+03,1.004769999999999969e-01,1.025664700000000039e+03,4.019079999999999875e-01,8.317894073721407722e+01
2.779520099999997910e+03,1.026027500000000064e-01,1.040793200000000070e+03,4.104110000000000258e-01,8.440582570746111912e+01
2.829500299999999697e+03,1.047420000000000018e-01,1.041286499999999933e+03,4.189680000000000071e-01,8.444583115121449168e+01
2.879500599999999395e+03,1.069330000000000003e-01,1.045726300000000037e+03,4.277320000000000011e-01,8.480588825475435044e+01
2.929500299999999697e+03,1.090867499999999962e-01,1.044904099999999971e+03,4.363469999999999849e-01,8.473920981191221813e+01
3.029520300000000134e+03,1.134607499999999991e-01,1.046877400000000080e+03,4.538429999999999964e-01,8.489923969668524251e+01
3.079500400000000809e+03,1.156667499999999987e-01,1.054770500000000084e+03,4.626669999999999949e-01,8.553935112601776325e+01
3.129520000000000437e+03,1.178872499999999990e-01,1.050495100000000093e+03,4.715489999999999959e-01,8.519262646714250309e+01
3.179500599999999395e+03,1.201287500000000064e-01,1.043588600000000042e+03,4.805150000000000254e-01,8.463252592531672747e+01
3.229500299999999697e+03,1.223739999999999967e-01,1.052632800000000088e+03,4.894959999999999867e-01,8.536598879658012606e+01
3.319519700000000739e+03,1.264727499999999949e-01,1.051152800000000070e+03,5.058909999999999796e-01,8.524596435556048846e+01
3.369520399999997608e+03,1.287784999999999902e-01,1.046055200000000013e+03,5.151139999999999608e-01,8.483256125384311019e+01
3.419520199999999022e+03,1.310794999999999877e-01,1.054112699999999904e+03,5.243179999999999508e-01,8.548600512784022953e+01
3.469520399999997608e+03,1.333942499999999920e-01,1.044081899999999905e+03,5.335769999999999680e-01,8.467253136907008582e+01
3.519500700000000506e+03,1.357665000000000122e-01,1.048028499999999894e+03,5.430660000000000487e-01,8.499259113861612036e+01
3.569520300000000134e+03,1.381280000000000008e-01,1.054934899999999971e+03,5.525120000000000031e-01,8.555268357068236185e+01
3.619500400000000809e+03,1.405069999999999930e-01,1.050824000000000069e+03,5.620279999999999720e-01,8.521929946623126284e+01
3.669520599999999831e+03,1.428840000000000110e-01,1.051646099999999933e+03,5.715360000000000440e-01,8.528596979931386102e+01
3.719500599999999395e+03,1.452967500000000023e-01,1.048521799999999985e+03,5.811870000000000092e-01,8.503259658236949292e+01
3.769500700000000506e+03,1.477334999999999898e-01,1.050330600000000004e+03,5.909339999999999593e-01,8.517928591271835614e+01
3.819500400000000809e+03,1.501837500000000047e-01,1.050001800000000003e+03,6.007350000000000190e-01,8.515262102338913053e+01
3.869520099999997910e+03,1.526049999999999907e-01,1.040299800000000005e+03,6.104199999999999626e-01,8.436581215394822664e+01
3.919500599999999395e+03,1.551160000000000039e-01,1.038819899999999961e+03,6.204640000000000155e-01,8.424579582268810896e+01
3.969500700000000506e+03,1.576247500000000079e-01,1.039971000000000004e+03,6.304990000000000316e-01,8.433914726461900102e+01
4.019520199999999022e+03,1.601430000000000076e-01,1.040628699999999981e+03,6.405720000000000303e-01,8.439248515303697218e+01
4.069500400000000809e+03,1.627164999999999861e-01,1.032900100000000066e+03,6.508659999999999446e-01,8.376571427812861259e+01
4.119500499999998283e+03,1.652794999999999959e-01,1.027144700000000057e+03,6.611179999999999835e-01,8.329896517823371482e+01
4.169520199999999022e+03,1.678602499999999886e-01,1.020238200000000006e+03,6.714409999999999545e-01,8.273886463640795341e+01
4.219520199999999022e+03,1.704199999999999882e-01,1.011194100000000049e+03,6.816799999999999526e-01,8.200540987490407474e+01
4.269520300000000134e+03,1.730402500000000066e-01,1.010371899999999982e+03,6.921610000000000262e-01,8.193873143206194243e+01
4.319520199999999022e+03,1.756804999999999894e-01,9.982033999999999878e+02,7.027219999999999578e-01,8.095189534385417574e+01
4.369520700000000943e+03,1.782852500000000062e-01,9.942567999999999984e+02,7.131410000000000249e-01,8.063183557430816961e+01
4.419520099999997910e+03,1.809955000000000036e-01,9.741951999999999998e+02,7.239820000000000144e-01,7.900488805676788218e+01
4.469520099999997910e+03,1.836432500000000079e-01,9.490359999999999445e+02,7.345730000000000315e-01,7.696453743751023069e+01
4.519520399999997608e+03,1.863065000000000138e-01,9.371964000000000397e+02,7.452260000000000550e-01,7.600437434839122375e+01
4.569520399999997608e+03,1.890310000000000046e-01,9.210814000000000306e+02,7.561240000000000183e-01,7.469748660039697086e+01
4.619500599999999395e+03,1.917817500000000008e-01,8.978954999999999700e+02,7.671270000000000033e-01,7.281716586591231533e+01
4.669520000000000437e+03,1.945415000000000061e-01,8.645143000000000484e+02,7.781660000000000244e-01,7.011003081823339755e+01
4.699520300000000134e+03,1.962727499999999958e-01,8.493858999999999924e+02,7.850909999999999833e-01,6.888315395774587557e+01

File: documentation/advanced_examples/304L_viscoplastic_calibration/ductile_failure_small_tension_data/cleaned_SML4188-Ring4-2_Pull_0.01.csv
{'temperature':534.67, 'engineering_strain_rate':0.01 }
time, displacement, load, engineering_strain, engineering_stress
1.035000000000036380e+01,2.404055000000000143e-05,1.115920000000000023e+01,9.616220000000000572e-05,9.021021715597293822e-01
1.041660000000047148e+01,1.332960000000000025e-05,1.148809999999999931e+01,5.331840000000000098e-05,9.286902248454482756e-01
1.048330000000169093e+01,1.307279999999999959e-05,1.066590000000000060e+01,5.229119999999999835e-05,8.622241335972935516e-01
1.054989999999997963e+01,1.362687499999999987e-05,1.132360000000000078e+01,5.450749999999999947e-05,9.153921562364463194e-01
1.114990000000034343e+01,1.117662500000000075e-05,1.165249999999999986e+01,4.470650000000000302e-05,9.419802095221653238e-01
1.153330000000096334e+01,1.023467500000000082e-06,2.447869999999999990e+01,4.093870000000000328e-06,1.978841532274638659e+00
1.160010000000147556e+01,1.404907500000000067e-05,4.075820000000000221e+01,5.619630000000000268e-05,3.294865288628733513e+00
1.166650000000117871e+01,3.202924999999999831e-05,5.605109999999999815e+01,1.281169999999999933e-04,4.531132969057956039e+00
1.173320000000057917e+01,3.873224999999999834e-05,7.298829999999999529e+01,1.549289999999999934e-04,5.900324748051203549e+00
1.179980000000068685e+01,4.763425000000000222e-05,9.239209999999999923e+01,1.905370000000000089e-04,7.468914800788915898e+00
1.193320000000130676e+01,5.279674999999999895e-05,1.349818999999999960e+02,2.111869999999999958e-04,1.091184539315168145e+01
1.199990000000070722e+01,7.931725000000000364e-05,1.576744999999999948e+02,3.172690000000000145e-04,1.274629981088201269e+01
1.206660000000010768e+01,1.035972499999999948e-04,1.811893000000000029e+02,4.143889999999999792e-04,1.464722031986049799e+01
1.213310000000092259e+01,1.164542499999999972e-04,2.055262999999999920e+02,4.658169999999999889e-04,1.661460692008713735e+01
1.219980000000032305e+01,1.303549999999999945e-04,2.293700000000000045e+02,5.214199999999999781e-04,1.854211548235134543e+01
1.233310000000165019e+01,1.729714999999999888e-04,2.814972000000000207e+02,6.918859999999999550e-04,2.275604303247396487e+01
1.239990000000034343e+01,2.029457499999999873e-04,3.069852999999999952e+02,8.117829999999999491e-04,2.481648377723448107e+01
1.246670000000085565e+01,2.201522499999999927e-04,3.336245000000000118e+02,8.806089999999999708e-04,2.696997866652887055e+01
1.253320000000167056e+01,2.487987499999999835e-04,3.600991999999999962e+02,9.951949999999999338e-04,2.911017548721425641e+01
1.259990000000107102e+01,2.959524999999999960e-04,3.847651000000000181e+02,1.183809999999999984e-03,3.110415014072661677e+01
1.273310000000128639e+01,4.338675000000000062e-04,4.309725999999999999e+02,1.735470000000000025e-03,3.483953315136771778e+01
1.279980000000068685e+01,4.990150000000000054e-04,4.505409000000000219e+02,1.996060000000000022e-03,3.642142127271443286e+01
1.286670000000049185e+01,6.045100000000000516e-04,4.671492999999999824e+02,2.418040000000000207e-03,3.776403308235424561e+01
1.293310000000019500e+01,7.214174999999999754e-04,4.834288000000000238e+02,2.885669999999999902e-03,3.908005683870833735e+01
1.300010000000111177e+01,8.927899999999999682e-04,4.964195000000000277e+02,3.571159999999999873e-03,4.013021623006981997e+01
1.313310000000092259e+01,1.253517499999999953e-03,5.176322000000000116e+02,5.014069999999999812e-03,4.184503653391283962e+01
1.319980000000032305e+01,1.449170000000000059e-03,5.260185999999999922e+02,5.796680000000000235e-03,4.252298743107110113e+01
1.326670000000012806e+01,1.660557499999999959e-03,5.329249999999999545e+02,6.642229999999999836e-03,4.308129613040977546e+01
1.333320000000094296e+01,1.890952499999999951e-03,5.393382000000000289e+02,7.563809999999999804e-03,4.359973487571829764e+01
1.339980000000105065e+01,2.098449999999999968e-03,5.460801999999999907e+02,8.393799999999999872e-03,4.414475359038025459e+01
1.353310000000055879e+01,2.572774999999999802e-03,5.559465999999999894e+02,1.029109999999999921e-02,4.494234668535811039e+01
1.359980000000177824e+01,2.801399999999999897e-03,5.612086000000000467e+02,1.120559999999999959e-02,4.536772320220048016e+01
1.366660000000047148e+01,3.042500000000000066e-03,5.654840000000000373e+02,1.217000000000000026e-02,4.571334364311797316e+01
1.373320000000057917e+01,3.292175000000000049e-03,5.700883999999999787e+02,1.316870000000000020e-02,4.608556022125345919e+01
1.379980000000068685e+01,3.542749999999999892e-03,5.743637999999999693e+02,1.417099999999999957e-02,4.643118066217094508e+01
1.393320000000130676e+01,4.016674999999999933e-03,5.819279999999999973e+02,1.606669999999999973e-02,4.704266546808106142e+01
1.399980000000141445e+01,4.281524999999999567e-03,5.853812000000000353e+02,1.712609999999999827e-02,4.732181981775040214e+01
1.406650000000081491e+01,4.527174999999999602e-03,5.889989000000000487e+02,1.810869999999999841e-02,4.761427223602874648e+01
1.413310000000092259e+01,4.763400000000000099e-03,5.926165999999999485e+02,1.905360000000000040e-02,4.790672465430706950e+01
1.419990000000143482e+01,5.031950000000000311e-03,5.955765000000000100e+02,2.012780000000000125e-02,4.814600096601397894e+01
1.433320000000094296e+01,5.527675000000000123e-03,6.029763000000000375e+02,2.211070000000000049e-02,4.874419578724737079e+01
1.439980000000105065e+01,5.787874999999999617e-03,6.061005999999999858e+02,2.315149999999999847e-02,4.899676208363099050e+01
1.446640000000115833e+01,6.016750000000000397e-03,6.093894000000000233e+02,2.406700000000000159e-02,4.926262644862361384e+01
1.453320000000167056e+01,6.283699999999999702e-03,6.128425999999999476e+02,2.513479999999999881e-02,4.954178079829294035e+01
1.459980000000177824e+01,6.535149999999999987e-03,6.156381000000000085e+02,2.614059999999999995e-02,4.976776712532313240e+01
1.473320000000057917e+01,7.032749999999999939e-03,6.215579000000000178e+02,2.813099999999999976e-02,5.024631974873692997e+01
1.479980000000068685e+01,7.280624999999999770e-03,6.251756000000000313e+02,2.912249999999999908e-02,5.053877216701526720e+01
1.486660000000119908e+01,7.538124999999999687e-03,6.273133000000000266e+02,3.015249999999999875e-02,5.071158238747401725e+01
1.493320000000130676e+01,7.791400000000000409e-03,6.315887000000000171e+02,3.116560000000000163e-02,5.105720282839150315e+01
1.499970000000030268e+01,8.048575000000000521e-03,6.342197999999999638e+02,3.219430000000000208e-02,5.126989917074497072e+01
1.624980000000141445e+01,1.270220000000000030e-02,6.845383000000000493e+02,5.080880000000000118e-02,5.533761263762685445e+01
1.704980000000068685e+01,1.571242499999999861e-02,7.129863000000000284e+02,6.284969999999999446e-02,5.763732969409426943e+01
1.784990000000107102e+01,1.870362500000000150e-02,7.394610999999999876e+02,7.481450000000000600e-02,5.977753459871193797e+01
1.864970000000175787e+01,2.173837500000000075e-02,7.641269999999999527e+02,8.695350000000000301e-02,6.177150925222429123e+01
1.944980000000032305e+01,2.474859999999999907e-02,7.871485999999999876e+02,9.899439999999999629e-02,6.363255980717262617e+01
2.104980000000068685e+01,3.080074999999999827e-02,8.267785999999999831e+02,1.232029999999999931e-01,6.683622217176078095e+01
2.184980000000177824e+01,3.385024999999999840e-02,8.450313999999999623e+02,1.354009999999999936e-01,6.831176616389690537e+01
2.266670000000158325e+01,3.702300000000000035e-02,8.616398000000000366e+02,1.480920000000000014e-01,6.965437797353671101e+01
2.344980000000032305e+01,3.995024999999999965e-02,8.769326999999999543e+02,1.598009999999999986e-01,7.089064565396594730e+01
2.426630000000113796e+01,4.314400000000000179e-02,8.922255999999999858e+02,1.725760000000000072e-01,7.212691333439515518e+01
2.586640000000079453e+01,4.923425000000000024e-02,9.183714999999999691e+02,1.969370000000000009e-01,7.424053018572710982e+01
2.664980000000105065e+01,5.226050000000000140e-02,9.307045000000000528e+02,2.090420000000000056e-01,7.523752155444944378e+01
2.744980000000032305e+01,5.536549999999999805e-02,9.430375000000000227e+02,2.214619999999999922e-01,7.623451292317176353e+01
2.826640000000043074e+01,5.861775000000000319e-02,9.532327000000000226e+02,2.344710000000000127e-01,7.705868598750305409e+01
2.904970000000139407e+01,6.160125000000000323e-02,9.639212999999999738e+02,2.464050000000000129e-01,7.792274517372906928e+01
3.064980000000105065e+01,6.790549999999999364e-02,9.825030000000000427e+02,2.716219999999999746e-01,7.942487721915090049e+01
3.143300000000090222e+01,7.107774999999999510e-02,9.907250000000000227e+02,2.843109999999999804e-01,8.008953813163246593e+01
3.224980000000141445e+01,7.428574999999999762e-02,9.986182000000000016e+02,2.971429999999999905e-01,8.072761907476056820e+01
3.304960000000028231e+01,7.751099999999999657e-02,1.006346800000000030e+03,3.100439999999999863e-01,8.135239386534740902e+01
3.384970000000066648e+01,8.074900000000000133e-02,1.012431100000000015e+03,3.229960000000000053e-01,8.184424455737020310e+01
3.544960000000173750e+01,8.729750000000000010e-02,1.025421900000000051e+03,3.491900000000000004e-01,8.289441203266396485e+01
3.624970000000030268e+01,9.061674999999999591e-02,1.030190599999999904e+03,3.624669999999999837e-01,8.327991051154388913e+01
3.706630000000041036e+01,9.411450000000000371e-02,1.034465999999999894e+03,3.764580000000000148e-01,8.362553095246137502e+01
3.786630000000150176e+01,9.748950000000000671e-02,1.039399200000000064e+03,3.899580000000000268e-01,8.402432749995031713e+01
3.864970000000175787e+01,1.007569999999999993e-01,1.043674700000000030e+03,4.030279999999999974e-01,8.436995602480008927e+01
3.946640000000115833e+01,1.043502500000000055e-01,1.046798999999999978e+03,4.174010000000000220e-01,8.462252232118369477e+01
4.026620000000002619e+01,1.078230000000000022e-01,1.049265599999999949e+03,4.312920000000000087e-01,8.482192059492815872e+01
4.106630000000041036e+01,1.113380000000000064e-01,1.052390000000000100e+03,4.453520000000000256e-01,8.507449497524407889e+01
4.186630000000150176e+01,1.148307499999999953e-01,1.053869999999999891e+03,4.593229999999999813e-01,8.519413717306366607e+01
4.264960000000064611e+01,1.183395000000000002e-01,1.055678799999999910e+03,4.733580000000000010e-01,8.534035934023668801e+01
4.344950000000062573e+01,1.219915000000000027e-01,1.056994300000000067e+03,4.879660000000000108e-01,8.544670346944728578e+01
4.424980000000141445e+01,1.256575000000000053e-01,1.058145400000000109e+03,5.026300000000000212e-01,8.553975761398115196e+01
4.504950000000098953e+01,1.293917499999999998e-01,1.058309799999999996e+03,5.175669999999999993e-01,8.555304759865786934e+01
4.564950000000135333e+01,1.322089999999999932e-01,1.057652100000000019e+03,5.288359999999999728e-01,8.549987957601871358e+01
4.644950000000062573e+01,1.360027500000000056e-01,1.056994300000000067e+03,5.440110000000000223e-01,8.544670346944728578e+01
4.726620000000002619e+01,1.400234999999999952e-01,1.055678799999999910e+03,5.600939999999999808e-01,8.534035934023668801e+01
4.804950000000098953e+01,1.437632500000000091e-01,1.053047800000000052e+03,5.750530000000000364e-01,8.512767108181550668e+01
4.884950000000026193e+01,1.477047499999999958e-01,1.050087800000000016e+03,5.908189999999999831e-01,8.488838668617631811e+01
4.964970000000175787e+01,1.516962500000000047e-01,1.045319099999999935e+03,6.067850000000000188e-01,8.450288820729639383e+01
5.044940000000133296e+01,1.557244999999999879e-01,1.038905899999999974e+03,6.228979999999999517e-01,8.398444946198786454e+01
5.124960000000100990e+01,1.598144999999999982e-01,1.031012799999999970e+03,6.392579999999999929e-01,8.334637660279203430e+01
5.204950000000098953e+01,1.639069999999999971e-01,1.019501999999999953e+03,6.556279999999999886e-01,8.241585132531787394e+01
5.284950000000026193e+01,1.680504999999999916e-01,1.004702400000000011e+03,6.722019999999999662e-01,8.121946168285109025e+01
5.364960000000064611e+01,1.721934999999999993e-01,9.854629999999999654e+02,6.887739999999999974e-01,7.966416161479008906e+01
5.444940000000133296e+01,1.764447500000000113e-01,9.630991000000000213e+02,7.057790000000000452e-01,7.785627908248090989e+01
5.524940000000060536e+01,1.807175000000000031e-01,9.351444000000000187e+02,7.228700000000000125e-01,7.559644006397591909e+01
5.604940000000169675e+01,1.850235000000000074e-01,9.024207999999999856e+02,7.400940000000000296e-01,7.295108639872645995e+01
5.684940000000096916e+01,1.894135000000000124e-01,8.619687000000000126e+02,7.576540000000000497e-01,6.968096602682244622e+01
5.706600000000071304e+01,1.907067500000000082e-01,8.504578999999999951e+02,7.628270000000000328e-01,6.875044074934827165e+01

File: documentation/advanced_examples/304L_viscoplastic_calibration/ductile_failure_small_tension_data/cleaned_SML4188-Ring4-5_Pull_0.01.csv
{'temperature':534.67, 'engineering_strain_rate':0.01 }
time, displacement, load, engineering_strain, engineering_stress
7.016799999997601844e+00,2.755999999999999956e-06,4.252699999999999925e+00,1.102399999999999982e-05,3.443339089646926254e-01
1.006659999999828869e+01,2.055502499999999807e-06,4.417200000000000237e+00,8.222009999999999228e-06,3.576531950710937213e-01
1.031669999999940046e+01,1.331319999999999986e-05,4.581599999999999895e+00,5.325279999999999944e-05,3.709643843470349922e-01
1.039999999999781721e+01,3.223675000000000099e-06,4.581599999999999895e+00,1.289470000000000039e-05,3.709643843470349922e-01
1.058329999999841675e+01,1.001662500000000000e-05,3.923900000000000166e+00,4.006650000000000001e-05,3.177115304128100837e-01
1.064999999999781721e+01,4.601175000000000039e-06,3.923900000000000166e+00,1.840470000000000016e-05,3.177115304128100837e-01
1.080009999999674619e+01,1.482692500000000035e-05,4.746100000000000207e+00,5.930770000000000139e-05,3.842836704534361436e-01
1.086669999999867287e+01,1.719050000000000084e-05,5.074900000000000411e+00,6.876200000000000335e-05,4.109060490053186854e-01
1.103329999999914435e+01,2.248160000000000088e-06,4.581599999999999895e+00,8.992640000000000353e-06,3.709643843470349922e-01
1.110009999999965657e+01,1.680150000000000168e-05,4.746100000000000207e+00,6.720600000000000673e-05,3.842836704534361436e-01
1.130009999999674619e+01,1.385292499999999917e-05,3.595000000000000195e+00,5.541169999999999668e-05,2.910810550304677169e-01
1.136679999999978463e+01,7.836500000000000272e-06,4.252699999999999925e+00,3.134600000000000109e-05,3.443339089646926254e-01
1.150000000000000000e+01,5.453400000000000168e-06,4.252699999999999925e+00,2.181360000000000067e-05,3.443339089646926254e-01
1.156669999999940046e+01,4.712025000000000003e-06,4.746100000000000207e+00,1.884810000000000001e-05,3.842836704534361436e-01
1.170019999999931315e+01,8.632475000000000727e-06,4.252699999999999925e+00,3.452990000000000291e-05,3.443339089646926254e-01
1.178329999999914435e+01,6.510199999999999943e-06,1.115920000000000023e+01,2.604079999999999977e-05,9.035415046720431942e-01
1.191679999999905704e+01,2.466412500000000164e-05,3.746940000000000026e+01,9.865650000000000656e-05,3.033833792311156241e+00
1.198349999999845750e+01,2.769925000000000081e-05,5.407780000000000342e+01,1.107970000000000032e-04,4.378587782399617545e+00
1.211669999999867287e+01,6.062949999999999947e-05,8.877450000000000330e+01,2.425179999999999979e-04,7.187920756551392287e+00
1.218319999999948777e+01,7.405375000000000228e-05,1.081782999999999930e+02,2.962150000000000091e-04,8.759013545313614202e+00
1.231669999999940046e+01,1.076727499999999933e-04,1.504391999999999996e+02,4.306909999999999732e-04,1.218080696910696403e+01
1.238329999999768916e+01,1.026954999999999996e-04,1.742828000000000088e+02,4.107819999999999983e-04,1.411138283662420001e+01
1.251670000000012806e+01,1.355809999999999882e-04,2.218058000000000050e+02,5.423239999999999528e-04,1.795923957604364674e+01
1.258329999999841675e+01,1.624152500000000134e-04,2.461427999999999940e+02,6.496610000000000535e-04,1.992976520504962679e+01
1.271659999999974389e+01,2.247805000000000072e-04,2.961322999999999865e+02,8.991220000000000288e-04,2.397733026776049314e+01
1.278329999999914435e+01,1.958704999999999875e-04,3.217848999999999933e+02,7.834819999999999502e-04,2.605437779829583889e+01
1.291669999999794527e+01,3.094425000000000040e-04,3.721032999999999902e+02,1.237770000000000016e-03,3.012857333638904578e+01
1.298319999999876018e+01,3.634124999999999769e-04,3.966048000000000116e+02,1.453649999999999907e-03,3.211241825150143114e+01
1.311659999999756110e+01,4.964550000000000299e-04,4.413322999999999752e+02,1.985820000000000120e-03,3.573392809541665116e+01
1.318329999999696156e+01,5.936900000000000163e-04,4.605717000000000212e+02,2.374760000000000065e-03,3.729170969490293430e+01
1.331659999999828869e+01,8.369574999999999975e-04,4.931306999999999903e+02,3.347829999999999990e-03,3.992795672431517318e+01
1.338329999999768916e+01,9.942724999999999914e-04,5.057925000000000182e+02,3.977089999999999965e-03,4.095316120347644784e+01
1.352030000000013388e+01,1.351420000000000095e-03,5.265118999999999687e+02,5.405680000000000381e-03,4.263077589376803189e+01
1.358319999999730499e+01,1.543907499999999915e-03,5.340760999999999967e+02,6.175629999999999661e-03,4.324323634340961320e+01
1.371659999999974389e+01,1.973250000000000177e-03,5.477246000000000095e+02,7.893000000000000710e-03,4.434833224871791657e+01
1.378319999999803258e+01,2.211920000000000032e-03,5.536444000000000187e+02,8.847680000000000128e-03,4.482764841827823687e+01
1.391659999999683350e+01,2.671875000000000205e-03,5.653196000000000367e+02,1.068750000000000082e-02,4.577296956812295292e+01
1.398319999999876018e+01,2.908299999999999948e-03,5.695950000000000273e+02,1.163319999999999979e-02,4.611914145760201933e+01
1.411650000000008731e+01,3.385200000000000101e-03,5.781458999999999833e+02,1.354080000000000041e-02,4.681149333339061513e+01
1.418319999999948777e+01,3.621350000000000176e-03,5.815991000000000213e+02,1.448540000000000071e-02,4.709109308282906881e+01
1.431669999999940046e+01,4.120074999999999953e-03,5.889989000000000487e+02,1.648029999999999981e-02,4.769024234319470423e+01
1.438329999999768916e+01,4.356874999999999637e-03,5.932743000000000393e+02,1.742749999999999855e-02,4.803641423267377064e+01
1.451670000000012806e+01,4.847274999999999848e-03,6.003451999999999771e+02,1.938909999999999939e-02,4.860893301765705843e+01
1.458319999999730499e+01,5.097874999999999976e-03,6.031407000000000380e+02,2.039149999999999990e-02,4.883527991316128691e+01
1.471659999999974389e+01,5.568725000000000064e-03,6.107048999999999523e+02,2.227490000000000026e-02,4.944774036280285401e+01
1.478319999999803258e+01,5.843624999999999861e-03,6.143225999999999658e+02,2.337449999999999944e-02,4.974065939834770234e+01
1.491659999999683350e+01,6.332449999999999884e-03,6.205712999999999511e+02,2.532979999999999954e-02,5.024660604329036317e+01
1.498319999999876018e+01,6.579975000000000060e-03,6.228733999999999469e+02,2.631990000000000024e-02,5.043300317730584226e+01
1.588339999999880092e+01,9.933549999999999325e-03,6.610234000000000378e+02,3.973419999999999730e-02,5.352194399772653099e+01
1.668319999999948777e+01,1.289714999999999959e-02,6.930891000000000304e+02,5.158859999999999835e-02,5.611824936248048346e+01
1.828319999999803258e+01,1.883500000000000105e-02,7.470253000000000156e+02,7.534000000000000419e-02,6.048537203294899456e+01
1.906639999999970314e+01,2.169944999999999860e-02,7.697179999999999609e+02,8.679779999999999440e-02,6.232276147870417304e+01
1.988309999999910360e+01,2.480627499999999916e-02,7.924107000000000198e+02,9.922509999999999664e-02,6.416015092445937285e+01
2.068309999999837601e+01,2.779525000000000051e-02,8.123079000000000178e+02,1.111810000000000020e-01,6.577119347471032995e+01
2.148319999999876018e+01,3.080524999999999930e-02,8.310539999999999736e+02,1.232209999999999972e-01,6.728903340953833379e+01
2.228319999999803258e+01,3.383099999999999996e-02,8.483201999999999998e+02,1.353239999999999998e-01,6.868704835039147838e+01
2.306639999999970314e+01,3.673049999999999926e-02,8.647640999999999849e+02,1.469219999999999970e-01,7.001848305437353304e+01
2.388329999999768916e+01,3.987324999999999897e-02,8.802214999999999918e+02,1.594929999999999959e-01,7.127004252586948496e+01
2.468309999999837601e+01,4.295199999999999713e-02,8.948565999999999576e+02,1.718079999999999885e-01,7.245502176049434695e+01
2.548309999999764841e+01,4.599124999999999741e-02,9.081761999999999944e+02,1.839649999999999896e-01,7.353348719042031689e+01
2.628299999999944703e+01,4.903824999999999851e-02,9.210025000000000546e+02,1.961529999999999940e-01,7.457201095568798621e+01
2.708309999999983120e+01,5.212524999999999797e-02,9.321844999999999573e+02,2.085009999999999919e-01,7.547739853770487173e+01
2.788309999999910360e+01,5.520599999999999813e-02,9.445173999999999523e+02,2.208239999999999925e-01,7.647597254148379875e+01
2.868309999999837601e+01,5.831324999999999703e-02,9.547127000000000407e+02,2.332529999999999881e-01,7.730146869735365556e+01
2.948679999999876600e+01,6.137299999999999700e-02,9.642501999999999498e+02,2.454919999999999880e-01,7.807370390245881708e+01
3.028299999999944703e+01,6.456649999999999889e-02,9.736232999999999720e+02,2.582659999999999956e-01,7.883262791828805405e+01
3.108299999999871943e+01,6.769000000000000017e-02,9.823386000000000422e+02,2.707600000000000007e-01,7.953829098335260994e+01
3.188299999999799184e+01,7.087949999999999806e-02,9.902317000000000462e+02,2.835179999999999922e-01,8.017738190837651757e+01
3.268299999999726424e+01,7.404475000000000640e-02,9.986182000000000016e+02,2.961790000000000256e-01,8.085642259488916750e+01
3.346630000000004657e+01,7.709050000000000624e-02,1.005031299999999987e+03,3.083620000000000250e-01,8.137568042910778843e+01
3.428309999999692081e+01,8.047350000000000336e-02,1.011115599999999972e+03,3.218940000000000135e-01,8.186831588477450339e+01
3.506639999999970314e+01,8.358524999999999983e-02,1.017199899999999957e+03,3.343409999999999993e-01,8.236095134044123256e+01
3.588309999999910360e+01,8.698500000000000676e-02,1.023284099999999967e+03,3.479400000000000270e-01,8.285357869927749164e+01
3.668289999999979045e+01,9.027725000000000333e-02,1.028052899999999909e+03,3.611090000000000133e-01,8.323970035024530034e+01
3.748300000000017462e+01,9.359924999999999495e-02,1.033150499999999965e+03,3.743969999999999798e-01,8.365244437976500080e+01
3.828289999999833526e+01,9.693350000000000577e-02,1.037261500000000069e+03,3.877340000000000231e-01,8.398530507996815686e+01
3.908299999999871943e+01,1.003094999999999959e-01,1.040550300000000107e+03,4.012379999999999836e-01,8.425159364013065044e+01
3.988289999999688007e+01,1.037157499999999954e-01,1.043510199999999941e+03,4.148629999999999818e-01,8.449125172491081059e+01
4.068299999999726424e+01,1.071200000000000069e-01,1.046798999999999978e+03,4.284800000000000275e-01,8.475754028507330418e+01
4.148289999999906286e+01,1.105754999999999932e-01,1.048278999999999996e+03,4.423019999999999730e-01,8.487737337587861930e+01
4.228299999999944703e+01,1.140430000000000055e-01,1.050252300000000105e+03,4.561720000000000219e-01,8.503714813134222084e+01
4.308299999999871943e+01,1.175577500000000025e-01,1.051732199999999921e+03,4.702310000000000101e-01,8.515697312531706586e+01
4.388289999999688007e+01,1.211139999999999994e-01,1.051567800000000034e+03,4.844559999999999977e-01,8.514366193604112709e+01
4.468299999999726424e+01,1.247069999999999984e-01,1.052554399999999987e+03,4.988279999999999936e-01,8.522354526535769992e+01
4.548279999999795109e+01,1.283344999999999902e-01,1.052718900000000076e+03,5.133379999999999610e-01,8.523686455146409457e+01
4.606629999999859137e+01,1.309312499999999990e-01,1.051074499999999944e+03,5.237249999999999961e-01,8.510372027138282647e+01
4.688279999999940628e+01,1.347865000000000035e-01,1.049759000000000015e+03,5.391460000000000141e-01,8.499720646668393442e+01
4.768279999999867869e+01,1.385232499999999867e-01,1.046141300000000001e+03,5.540929999999999467e-01,8.470428743113907899e+01
4.848289999999906286e+01,1.423059999999999881e-01,1.042194700000000012e+03,5.692239999999999522e-01,8.438473792021189013e+01
4.928279999999722349e+01,1.461187499999999917e-01,1.037425999999999931e+03,5.844749999999999668e-01,8.399862436607453731e+01
5.008280000000013388e+01,1.499820000000000042e-01,1.028875099999999975e+03,5.999280000000000168e-01,8.330627249028593440e+01
5.086609999999927823e+01,1.537064999999999959e-01,1.018515400000000000e+03,6.148259999999999836e-01,8.246746514514013882e+01
5.166609999999855063e+01,1.576287500000000119e-01,1.004044700000000034e+03,6.305150000000000476e-01,8.129579709979121560e+01
5.246609999999782303e+01,1.615854999999999930e-01,9.866140000000000327e+02,6.463419999999999721e-01,7.988446287283167635e+01
5.328289999999833526e+01,1.657565000000000011e-01,9.634279999999999973e+02,6.630260000000000042e-01,7.800713176241819724e+01
5.408269999999902211e+01,1.697992500000000127e-01,9.367888000000000375e+02,6.791970000000000507e-01,7.585020090256628578e+01
5.488279999999940628e+01,1.738889999999999880e-01,9.039008000000000038e+02,6.955559999999999521e-01,7.318731530094125048e+01
5.568269999999756692e+01,1.780440000000000078e-01,8.659152000000000271e+02,7.121760000000000312e-01,7.011168566979651473e+01
5.606610000000000582e+01,1.799979999999999913e-01,8.438803000000000338e+02,7.199919999999999654e-01,6.832755717480600310e+01
