Repository: sandialabs/matcal

304L annealed bar viscoplastic calibrations
###########################################
In this calibration example, we will calibrate 
a plasticity model using a rate dependent von Mises yield surface with 
Voce hardening :cite:p:`voce1948relationship`
to the Ductile Failure data for 304L bar material :cite:p:`laser_weld_paper`.
The experimental data set
used for this calibration 
was purposefully taken such that this viscoplastic
behavior
would be characterized. 

This example has been broken into six steps:

#. Experimental data analysis to aid in model form choice. 
   :ref:`304L bar data analysis`
#. Initial guess estimation for the plasticity parameters 
   using MatFit.

File: documentation/advanced_examples/304L_viscoplastic_calibration/ductile_failure_small_tension_data/cleaned_SML4188_Ring3-13_Pull_0.0001.csv
{'temperature':534.67, 'engineering_strain_rate':0.0001 }
time, displacement, load, engineering_strain, engineering_stress
4.952839999999997644e+01,1.903492499999999970e-06,2.361800000000000122e+00,7.613969999999999880e-06,1.891137313924857177e-01
6.150790000000000646e+01,5.635350000000000179e-06,7.175000000000000266e-01,2.254140000000000072e-05,5.745156333055656539e-02
7.200849999999996953e+01,6.647750000000000006e-06,4.335099999999999731e+00,2.659100000000000003e-05,3.471195431279383015e-01
8.700859999999994443e+01,2.249549999999999917e-06,1.375199999999999978e+00,8.998199999999999669e-06,1.101148291180228389e-01
5.351588999999999032e+02,2.663900000000000024e-05,3.788060000000000116e+01,1.065560000000000010e-04,3.033170299511471768e+00
5.381593000000000302e+02,7.747950000000000247e-05,4.643139999999999645e+01,3.099180000000000099e-04,3.717848805054221550e+00
5.411592000000000553e+02,4.884950000000000045e-05,5.202230000000000132e+01,1.953980000000000018e-04,4.165522596587055482e+00
5.441597999999999047e+02,5.871500000000000281e-05,6.221739999999999782e+01,2.348600000000000112e-04,4.981863270191735360e+00
5.471792000000000371e+02,8.182875000000000153e-05,6.550620000000000687e+01,3.273150000000000061e-04,5.245203620688648094e+00
5.501591000000000804e+02,6.795524999999999960e-05,7.603029999999999688e+01,2.718209999999999984e-04,6.087887937966849350e+00
5.531787999999999101e+02,8.264599999999999442e-05,8.786990000000000123e+01,3.305839999999999777e-04,7.035906794006511866e+00
5.561592000000000553e+02,8.656900000000000413e-05,1.108911999999999978e+02,3.462760000000000165e-04,8.879265225925315974e+00
5.591591000000000804e+02,8.157850000000000507e-05,1.084247000000000014e+02,3.263140000000000203e-04,8.681767970239157250e+00
5.621588999999999032e+02,9.081274999999999547e-05,1.161533000000000015e+02,3.632509999999999819e-04,9.300611388157680182e+00
5.651590999999998530e+02,1.292475000000000123e-04,1.314461000000000013e+02,5.169900000000000493e-04,1.052513440934449029e+01
5.681598999999998796e+02,1.363240000000000046e-04,1.450945000000000107e+02,5.452960000000000185e-04,1.161798725528284315e+01
5.711594999999999800e+02,1.572505000000000083e-04,1.506853999999999871e+02,6.290020000000000333e-04,1.206566104681567531e+01
5.741588999999999032e+02,1.379569999999999939e-04,1.651560000000000059e+02,5.518279999999999757e-04,1.322434898037825768e+01
5.771589999999998781e+02,1.516795000000000036e-04,1.737067999999999870e+02,6.067180000000000142e-04,1.390902748592100657e+01
5.831792000000000371e+02,1.684827500000000023e-04,1.929461000000000013e+02,6.739310000000000092e-04,1.544955412339219514e+01
5.861593000000000302e+02,1.736329999999999959e-04,2.121853999999999871e+02,6.945319999999999836e-04,1.699008076086338193e+01
5.891789999999998599e+02,1.786497500000000017e-04,2.148163999999999874e+02,7.145990000000000068e-04,1.720074983838629734e+01
5.921594000000000051e+02,1.947384999999999991e-04,2.329046999999999912e+02,7.789539999999999962e-04,1.864911375893279200e+01
5.951596999999999298e+02,2.021690000000000086e-04,2.508284999999999911e+02,8.086760000000000346e-04,2.008430585764251575e+01
6.551987999999998920e+02,6.613600000000000511e-04,4.624610999999999876e+02,2.645440000000000205e-03,3.703012289138516167e+01
7.151986999999999171e+02,1.888762499999999947e-03,5.877635000000000218e+02,7.555049999999999787e-03,4.706331978207607847e+01
7.751987999999998920e+02,3.783724999999999936e-03,6.362729000000000497e+02,1.513489999999999974e-02,5.094755792315942244e+01
8.351992000000000189e+02,5.878399999999999771e-03,6.759026999999999816e+02,2.351359999999999909e-02,5.412078992939954247e+01
8.951989999999998417e+02,8.088049999999999407e-03,6.985952999999999520e+02,3.235219999999999763e-02,5.593782873920439869e+01
9.551990999999998166e+02,1.032907500000000006e-02,7.189856999999999516e+02,4.131630000000000025e-02,5.757052610078681454e+01
1.015199399999999969e+03,1.257462500000000073e-02,7.398695000000000164e+02,5.029850000000000293e-02,5.924273092069299196e+01
1.075198699999999917e+03,1.477454999999999914e-02,7.648641999999999825e+02,5.909819999999999657e-02,6.124410317153377292e+01
1.135198699999999917e+03,1.702839999999999909e-02,7.719351000000000340e+02,6.811359999999999637e-02,6.181028332366482658e+01
1.195198899999999867e+03,1.925529999999999950e-02,7.862413000000000238e+02,7.702119999999999800e-02,6.295580744257717498e+01
1.255198899999999867e+03,2.147639999999999966e-02,8.102494000000000369e+02,8.590559999999999863e-02,6.487818079114349246e+01
1.315198999999999842e+03,2.370657500000000056e-02,8.252133999999999787e+02,9.482630000000000225e-02,6.607637618302983640e+01
1.375198799999999892e+03,2.596174999999999872e-02,8.423150000000000546e+02,1.038469999999999949e-01,6.744573319411533419e+01
1.435199499999999944e+03,2.819674999999999959e-02,8.638565999999999576e+02,1.127869999999999984e-01,6.917060928699548583e+01
1.555199200000000019e+03,3.269849999999999840e-02,8.793138000000000147e+02,1.307939999999999936e-01,7.040829612283253880e+01
1.615199299999999994e+03,3.496250000000000052e-02,8.965798999999999523e+02,1.398500000000000021e-01,7.179082495575480038e+01
1.675179800000000114e+03,3.724025000000000252e-02,8.962510999999999513e+02,1.489610000000000101e-01,7.176449732645431823e+01
1.735199699999999893e+03,3.949949999999999989e-02,9.133527000000000271e+02,1.579979999999999996e-01,7.313385433753983023e+01
1.795198799999999892e+03,4.181100000000000094e-02,9.242056999999999789e+02,1.672440000000000038e-01,7.400287429130503369e+01
1.855198999999999842e+03,4.408449999999999869e-02,9.307833000000000538e+02,1.763379999999999947e-01,7.452955499229885561e+01
1.915198999999999842e+03,4.637550000000000006e-02,9.368674999999999500e+02,1.855020000000000002e-01,7.501672823496892306e+01
1.975199199999999792e+03,4.866100000000000286e-02,9.465694999999999482e+02,1.946440000000000115e-01,7.579358547180942196e+01
2.035198999999999842e+03,5.096799999999999942e-02,9.556136000000000195e+02,2.038719999999999977e-01,7.651776342848940260e+01
2.095199800000000323e+03,5.327599999999999697e-02,9.621911999999999807e+02,2.131039999999999879e-01,7.704444412948322451e+01
2.155199000000000069e+03,5.560799999999999771e-02,9.738663999999999987e+02,2.224319999999999908e-01,7.797929917087266460e+01
2.215199200000000019e+03,5.796049999999999813e-02,9.732086000000000467e+02,2.318419999999999925e-01,7.792662789789866906e+01
2.275179700000000139e+03,6.028150000000000175e-02,9.850481999999999516e+02,2.411260000000000070e-01,7.887464675393832181e+01
2.335179800000000341e+03,6.263225000000000042e-02,9.880081000000000131e+02,2.505290000000000017e-01,7.911165146794823499e+01
2.395199500000000171e+03,6.499375000000000291e-02,1.000834399999999960e+03,2.599750000000000116e-01,8.013867723344888816e+01
2.455179900000000089e+03,6.736449999999999383e-02,9.995189000000000306e+02,2.694579999999999753e-01,8.003334269468743400e+01
2.515199500000000171e+03,6.974900000000000544e-02,1.000998799999999960e+03,2.789960000000000218e-01,8.015184104809912924e+01
2.575199500000000171e+03,7.215000000000000580e-02,1.011194100000000049e+03,2.886000000000000232e-01,8.096819773607685988e+01
2.635199600000000373e+03,7.456200000000000327e-02,1.028624600000000100e+03,2.982480000000000131e-01,8.236389038364937676e+01
2.755199600000000373e+03,7.941199999999999648e-02,1.025664700000000039e+03,3.176479999999999859e-01,8.212688566963944936e+01
2.815199399999999969e+03,8.186749999999999583e-02,1.037833200000000033e+03,3.274699999999999833e-01,8.310124016216609277e+01
2.875179800000000341e+03,8.433100000000000318e-02,1.035695500000000038e+03,3.373240000000000127e-01,8.293007053578041621e+01
2.935199399999999969e+03,8.680999999999999828e-02,1.042766399999999976e+03,3.472399999999999931e-01,8.349625068791146987e+01
2.995199500000000171e+03,8.929225000000000356e-02,1.042273100000000113e+03,3.571690000000000142e-01,8.345675123677425233e+01
3.055199100000000271e+03,9.176824999999999566e-02,1.054112699999999904e+03,3.670729999999999826e-01,8.440477009281389087e+01
3.115199300000000221e+03,9.432999999999999718e-02,1.049837299999999914e+03,3.773199999999999887e-01,8.406243084004252353e+01
3.175199200000000019e+03,9.685675000000000534e-02,1.057072599999999966e+03,3.874270000000000214e-01,8.464177480682381827e+01
3.235199000000000069e+03,9.942075000000000218e-02,1.059210399999999936e+03,3.976830000000000087e-01,8.481295244039601755e+01
3.295198900000000322e+03,1.019837499999999980e-01,1.055757100000000037e+03,4.079349999999999921e-01,8.453644026806236411e+01
3.355198600000000170e+03,1.045567500000000039e-01,1.061841400000000021e+03,4.182270000000000154e-01,8.502362151791894007e+01
3.415179700000000139e+03,1.071725000000000039e-01,1.062005799999999908e+03,4.286900000000000155e-01,8.503678533256916694e+01
3.475179700000000139e+03,1.098017500000000035e-01,1.067267900000000054e+03,4.392070000000000141e-01,8.545813149480154891e+01
3.535179700000000139e+03,1.124507500000000021e-01,1.069405600000000049e+03,4.498030000000000084e-01,8.562930112118723969e+01
3.595198900000000322e+03,1.151067499999999938e-01,1.070721099999999979e+03,4.604269999999999752e-01,8.573463565994869384e+01
3.655198699999999917e+03,1.177924999999999944e-01,1.072858799999999974e+03,4.711699999999999777e-01,8.590580528633437041e+01
3.715198900000000322e+03,1.205182499999999934e-01,1.068747800000000097e+03,4.820729999999999738e-01,8.557662984821325836e+01
3.775199000000000524e+03,1.232572499999999988e-01,1.075325399999999945e+03,4.930289999999999950e-01,8.610331054920706606e+01
3.835179600000000391e+03,1.260060000000000069e-01,1.070885500000000093e+03,5.040240000000000276e-01,8.574779947459893492e+01
3.945199099999999817e+03,1.311460000000000126e-01,1.077134199999999964e+03,5.245840000000000503e-01,8.624814453910575196e+01
4.005179900000000089e+03,1.339742499999999892e-01,1.075983199999999897e+03,5.358969999999999567e-01,8.615598182218106160e+01
4.065199700000000121e+03,1.368237499999999940e-01,1.063485799999999927e+03,5.472949999999999759e-01,8.515529169316739910e+01
4.125199599999999919e+03,1.397355000000000125e-01,1.061841400000000021e+03,5.589420000000000499e-01,8.502362151791894007e+01
4.185199200000000019e+03,1.426399999999999890e-01,1.062992500000000064e+03,5.705599999999999561e-01,8.511579224203018157e+01
4.245199099999999817e+03,1.455865000000000076e-01,1.069569999999999936e+03,5.823460000000000303e-01,8.564246493583745234e+01
4.305199200000000019e+03,1.485754999999999992e-01,1.059374800000000050e+03,5.943019999999999969e-01,8.482611625504625863e+01
4.365179700000000594e+03,1.515465000000000007e-01,1.066939000000000078e+03,6.061860000000000026e-01,8.543179585831455825e+01
4.425199000000000524e+03,1.545657500000000018e-01,1.062005799999999908e+03,6.182630000000000070e-01,8.503678533256916694e+01
4.485179700000000594e+03,1.576222499999999915e-01,1.057237100000000055e+03,6.304889999999999661e-01,8.465494662866056785e+01
4.545199300000000221e+03,1.606722499999999887e-01,1.049344000000000051e+03,6.426889999999999548e-01,8.402293138890530599e+01
4.605199000000000524e+03,1.637665000000000093e-01,1.040793200000000070e+03,6.550660000000000371e-01,8.333825288336255710e+01
4.665198900000000322e+03,1.668634999999999979e-01,1.029775699999999915e+03,6.674539999999999917e-01,8.245606110776057562e+01
4.725198800000000119e+03,1.699837499999999890e-01,1.029446799999999939e+03,6.799349999999999561e-01,8.242972547127357075e+01
4.785179600000000391e+03,1.731247499999999939e-01,1.018922699999999963e+03,6.924989999999999757e-01,8.158704115399537216e+01
4.845199599999999919e+03,1.762807500000000138e-01,1.012016300000000001e+03,7.051230000000000553e-01,8.103403282370108229e+01
4.905199200000000019e+03,1.794330000000000092e-01,9.875148000000000366e+02,7.177320000000000366e-01,7.907215201681101746e+01
4.965199300000000221e+03,1.826244999999999952e-01,9.737019000000000233e+02,7.304979999999999807e-01,7.796612734903590081e+01
5.025199200000000019e+03,1.858462499999999906e-01,9.531470000000000482e+02,7.433849999999999625e-01,7.632025816561673537e+01
5.085199099999999817e+03,1.890920000000000101e-01,9.436096000000000004e+02,7.563680000000000403e-01,7.555658075779950877e+01
5.145198900000000322e+03,1.923827499999999913e-01,9.097350999999999885e+02,7.695309999999999651e-01,7.284418635774245843e+01
5.205199000000000524e+03,1.957004999999999995e-01,8.832604000000000042e+02,7.828019999999999978e-01,7.072430774630343819e+01
5.225179900000000089e+03,1.968415000000000026e-01,8.717495999999999867e+02,7.873660000000000103e-01,6.980261651956425339e+01

File: documentation/advanced_examples/304L_viscoplastic_calibration/ductile_failure_small_tension_data/cleaned_SRI_3600s_33_Ring1_22.csv
{'temperature':534.67, 'engineering_strain_rate':3600 }
time, transmitted displacement, incident displacement, load, engineering_strain, engineering_stress, displacement
5.280000000000000269e-06,-5.433599999999999951e-06,-4.146099999999999996e-06,3.542540221999999961e+00,3.078000000000000549e-04,2.841000000000000192e-01,5.068897637795275845e-05
1.130000000000000023e-05,4.943999999999999802e-07,3.888999999999999526e-06,1.443071451900000035e+01,-2.541700000000000144e-04,1.157299999999999995e+00,1.336456692913385767e-04
1.735999999999999981e-05,7.533999999999999356e-06,1.995899999999999983e-05,3.762628233000000222e+01,-2.498399999999999796e-04,3.017599999999999838e+00,4.891732283464567338e-04
2.247999999999999822e-05,3.458399999999999787e-06,7.906499999999999601e-06,7.430387068000000284e+01,-2.106699999999999870e-04,5.959100000000000286e+00,1.751220472440944819e-04
2.707999999999999822e-05,-5.063099999999999856e-06,-4.146099999999999996e-06,1.275903479499999946e+02,6.126400000000000162e-04,1.023299999999999876e+01,3.610236220472440527e-05
3.176000000000000085e-05,3.828899999999999882e-06,1.995899999999999983e-05,2.078471609499999886e+02,2.018900000000000067e-04,1.666900000000000048e+01,6.350433070866142327e-04
3.670000000000000437e-05,2.717400000000000020e-06,4.004699999999999791e-05,3.245567533000000253e+02,5.350500000000000221e-04,2.602800000000000225e+01,1.469669291338582652e-03
4.123999999999999818e-05,8.274999999999999546e-06,2.799399999999999998e-05,4.557552857000000017e+02,1.181299999999999928e-03,3.655100000000000193e+01,7.763385826771653127e-04
4.478000000000000155e-05,1.235400000000000064e-06,3.602900000000000351e-05,5.626744461000000683e+02,1.393600000000000047e-03,4.512500000000000000e+01,1.369826771653543567e-03
4.767999999999999750e-05,-1.728600000000000060e-06,2.799399999999999998e-05,6.419870612999999366e+02,1.847500000000000184e-03,5.148699999999999477e+01,1.170181102362204822e-03
5.043999999999999818e-05,-6.171100000000000513e-07,3.888999999999999526e-06,7.004823631000000432e+02,2.854999999999999899e-03,5.617800000000000438e+01,1.774059055118110139e-04
5.313999999999999605e-05,-1.358099999999999965e-06,2.397699999999999761e-05,7.372835963999999649e+02,3.458600000000000042e-03,5.912800000000000011e+01,9.974448818897637976e-04
5.575999999999999468e-05,9.386499999999998984e-06,4.406399999999999689e-05,7.574489637000000357e+02,3.020600000000000021e-03,6.074499999999999744e+01,1.365255905511811047e-03
5.839999999999999651e-05,1.976399999999999831e-06,5.209999999999999923e-05,7.687343755000000556e+02,5.750100000000000176e-03,6.165200000000000102e+01,1.973370078740157522e-03
6.102000000000000192e-05,8.274999999999999546e-06,4.406399999999999689e-05,7.770972702999999910e+02,6.001300000000000211e-03,6.232300000000000040e+01,1.409015748031496127e-03
6.363999999999999377e-05,4.940400000000000166e-06,4.808199999999999806e-05,7.862020347999999785e+02,8.585299999999998835e-03,6.305199999999999960e+01,1.698488188976378117e-03
6.626000000000000596e-05,1.272099999999999899e-05,1.003099999999999934e-04,7.958238600000000815e+02,9.379399999999999543e-03,6.382300000000000040e+01,3.448385826771653302e-03
6.887999999999999104e-05,1.309200000000000103e-05,1.003099999999999934e-04,8.031526334000000134e+02,1.205200000000000021e-02,6.441100000000000136e+01,3.433779527559054686e-03
7.150000000000000322e-05,9.015999999999999736e-06,1.244200000000000048e-04,8.087728584000000183e+02,1.427499999999999949e-02,6.486100000000000421e+01,4.543464566929134377e-03
7.412000000000000186e-05,1.420299999999999937e-05,1.203999999999999992e-04,8.148202205000000049e+02,1.631499999999999964e-02,6.534799999999999898e+01,4.180984251968503790e-03
7.673999999999998693e-05,8.645499999999998794e-06,1.806599999999999949e-04,8.241497940000000426e+02,1.990899999999999961e-02,6.609399999999999409e+01,6.772224409448818899e-03
7.935999999999999912e-05,6.792999999999999166e-06,1.726300000000000057e-04,8.368515025000000378e+02,2.250699999999999923e-02,6.711499999999999488e+01,6.529015748031496112e-03
8.197999999999999775e-05,8.274999999999999546e-06,2.087799999999999899e-04,8.521609954000000471e+02,2.620600000000000013e-02,6.834199999999999875e+01,7.893897637795275340e-03
8.459999999999999638e-05,1.346200000000000088e-05,2.449400000000000232e-04,8.674480074000000513e+02,3.055899999999999589e-02,6.956799999999999784e+01,9.113307086614175212e-03
8.721999999999999502e-05,1.420299999999999937e-05,2.730599999999999911e-04,8.819257069999999885e+02,3.457899999999999863e-02,7.072899999999999920e+01,1.019122047244094484e-02
8.983999999999999365e-05,1.642599999999999825e-05,3.092200000000000244e-04,8.963809257000000343e+02,3.866900000000000198e-02,7.188800000000000523e+01,1.152732283464567159e-02
9.245999999999999228e-05,1.531500000000000160e-05,3.654700000000000093e-04,9.111283961000000318e+02,4.356499999999999956e-02,7.306999999999999318e+01,1.378562992125984335e-02
9.507999999999999091e-05,1.568499999999999975e-05,4.056400000000000262e-04,9.257634620000000041e+02,4.943299999999999778e-02,7.424399999999999977e+01,1.535255905511811320e-02
9.770000000000000310e-05,1.938999999999999901e-05,4.578699999999999784e-04,9.415450538000000051e+02,5.481099999999999861e-02,7.551100000000000989e+01,1.726299212598425212e-02
1.003199999999999882e-04,1.420299999999999937e-05,5.060800000000000064e-04,9.575289737000000514e+02,6.107200000000000129e-02,7.679300000000000637e+01,1.936523622047244333e-02
1.029399999999999868e-04,2.050199999999999785e-05,5.422400000000000397e-04,9.729059092999999621e+02,6.713700000000000223e-02,7.802500000000000568e+01,2.054086614173228353e-02
1.055599999999999990e-04,1.494400000000000125e-05,6.105400000000000193e-04,9.868440673000000061e+02,7.391000000000000347e-02,7.914300000000000068e+01,2.344866141732283513e-02
1.107999999999999963e-04,2.457699999999999864e-05,7.149899999999999832e-04,1.011932751700000040e+03,8.573400000000000465e-02,8.115399999999999636e+01,2.718161417322834464e-02
1.134199999999999949e-04,2.013099999999999750e-05,7.632000000000000112e-04,1.024522055700000010e+03,9.240400000000000003e-02,8.216400000000000148e+01,2.925468503937008261e-02
1.160400000000000071e-04,1.568499999999999975e-05,8.114199999999999798e-04,1.036639260800000102e+03,9.954199999999999160e-02,8.313600000000000989e+01,3.132814960629921180e-02
1.186599999999999922e-04,2.198400000000000161e-05,8.756999999999999810e-04,1.048351809700000103e+03,1.054799999999999904e-01,8.407600000000000762e+01,3.361086614173228876e-02
1.212799999999999908e-04,2.272500000000000011e-05,9.078400000000000358e-04,1.059502336099999866e+03,1.113500000000000045e-01,8.496899999999999409e+01,3.484704724409448673e-02
1.239000000000000030e-04,2.605900000000000241e-05,9.801499999999999449e-04,1.070090840000000071e+03,1.182300000000000018e-01,8.581900000000000261e+01,3.756263779527558438e-02
1.265200000000000016e-04,2.309500000000000165e-05,1.020300000000000026e-03,1.080342130400000087e+03,1.253200000000000147e-01,8.664100000000000534e+01,3.926003937007873507e-02
1.291399999999999731e-04,2.124300000000000312e-05,1.068500000000000005e-03,1.090301169099999925e+03,1.325099999999999889e-01,8.743999999999999773e+01,4.123059055118110522e-02
1.317599999999999718e-04,1.642599999999999825e-05,1.156899999999999986e-03,1.099855551599999899e+03,1.387100000000000000e-01,8.820700000000000784e+01,4.490055118110236609e-02
1.343799999999999975e-04,2.346599999999999861e-05,1.217200000000000096e-03,1.108982797000000119e+03,1.446599999999999830e-01,8.893899999999999295e+01,4.699740157480315761e-02
1.369999999999999961e-04,2.865300000000000163e-05,1.233300000000000108e-03,1.117413134500000069e+03,1.507700000000000151e-01,8.961399999999999011e+01,4.742704724409449457e-02
1.396199999999999948e-04,2.717099999999999786e-05,1.321600000000000032e-03,1.124989197800000056e+03,1.582500000000000018e-01,9.022299999999999898e+01,5.096177165354330574e-02
1.422399999999999934e-04,2.754099999999999940e-05,1.377900000000000262e-03,1.131800910500000100e+03,1.649599999999999955e-01,9.076799999999998647e+01,5.316374015748032145e-02
1.448600000000000191e-04,3.087600000000000050e-05,1.422099999999999927e-03,1.138140524299999925e+03,1.708999999999999964e-01,9.127600000000001046e+01,5.477259842519684868e-02
1.474799999999999907e-04,2.791199999999999974e-05,1.486400000000000134e-03,1.144255329099999926e+03,1.770500000000000129e-01,9.176799999999998647e+01,5.742078740157480904e-02
1.500999999999999893e-04,2.642999999999999937e-05,1.546599999999999971e-03,1.150437576600000057e+03,1.836500000000000077e-01,9.226299999999999102e+01,5.984921259842519714e-02
1.527199999999999879e-04,2.828199999999999790e-05,1.598900000000000104e-03,1.155922916200000145e+03,1.893099999999999783e-01,9.270399999999999352e+01,6.183535433070867088e-02
1.553399999999999866e-04,3.161699999999999900e-05,1.630999999999999854e-03,1.161318332199999986e+03,1.959899999999999975e-01,9.313700000000000045e+01,6.296783464566928223e-02
1.579600000000000123e-04,2.939400000000000012e-05,1.727400000000000029e-03,1.166961038099999996e+03,2.024600000000000011e-01,9.358799999999999386e+01,6.685062992125984094e-02
1.605800000000000109e-04,2.828199999999999790e-05,1.783700000000000042e-03,1.172423896799999966e+03,2.090899999999999981e-01,9.402700000000000102e+01,6.911094488188977703e-02
1.631999999999999825e-04,2.902300000000000317e-05,1.823799999999999987e-03,1.178336373500000036e+03,2.155199999999999894e-01,9.450100000000000477e+01,7.066051181102361856e-02
1.658199999999999811e-04,3.272800000000000242e-05,1.876099999999999903e-03,1.183799232200000006e+03,2.216100000000000014e-01,9.493899999999999295e+01,7.257370078740156549e-02
1.684399999999999797e-04,3.384000000000000126e-05,1.912199999999999967e-03,1.188767511099999865e+03,2.278699999999999892e-01,9.533700000000000330e+01,7.395118110236220677e-02
1.710600000000000055e-04,3.087600000000000050e-05,2.004600000000000045e-03,1.193151286600000049e+03,2.347800000000000165e-01,9.568799999999998818e+01,7.770566929133858325e-02
1.736800000000000041e-04,2.976400000000000166e-05,2.020700000000000274e-03,1.197557543000000123e+03,2.413599999999999912e-01,9.604200000000000159e+01,7.838330708661418733e-02
1.763000000000000027e-04,3.050500000000000016e-05,2.096999999999999906e-03,1.202345974700000170e+03,2.475699999999999845e-01,9.642600000000000193e+01,8.135807086614173234e-02
1.789199999999999742e-04,3.754500000000000052e-05,2.169300000000000308e-03,1.206347574900000154e+03,2.542300000000000115e-01,9.674600000000000932e+01,8.392736220472442332e-02
1.815399999999999729e-04,3.235800000000000427e-05,2.213500000000000190e-03,1.210079404300000078e+03,2.617200000000000082e-01,9.704500000000000171e+01,8.587173228346457743e-02
1.841599999999999986e-04,3.346900000000000092e-05,2.269800000000000203e-03,1.213923638200000141e+03,2.692999999999999838e-01,9.735500000000000398e+01,8.804452755905513295e-02
1.867799999999999972e-04,3.420999999999999942e-05,2.362200000000000064e-03,1.217880276599999888e+03,2.760599999999999721e-01,9.767299999999998761e+01,9.165314960629922236e-02
1.893999999999999959e-04,3.532199999999999826e-05,2.410400000000000043e-03,1.221499701500000128e+03,2.829200000000000048e-01,9.796299999999999386e+01,9.350700787401575176e-02
1.920199999999999945e-04,3.976800000000000278e-05,2.462599999999999685e-03,1.224309813999999960e+03,2.899400000000000310e-01,9.818700000000001182e+01,9.538708661417322210e-02
1.972599999999999918e-04,4.050900000000000128e-05,2.619300000000000187e-03,1.229368016500000067e+03,3.041800000000000059e-01,9.859399999999999409e+01,1.015272047244094450e-01
1.998799999999999904e-04,3.939699999999999566e-05,2.627300000000000382e-03,1.231571144700000104e+03,3.107099999999999862e-01,9.877100000000000080e+01,1.018859448818897756e-01
2.024999999999999890e-04,3.643300000000000168e-05,2.727800000000000277e-03,1.232830075099999931e+03,3.182499999999999774e-01,9.887100000000000932e+01,1.059593307086614256e-01
2.051199999999999877e-04,4.273199999999999677e-05,2.763900000000000124e-03,1.234381257200000164e+03,3.245800000000000352e-01,9.899500000000000455e+01,1.071325984251968455e-01
2.077399999999999863e-04,3.976800000000000278e-05,2.816200000000000040e-03,1.235392897700000049e+03,3.324099999999999833e-01,9.907600000000000762e+01,1.093083464566929203e-01
2.103600000000000120e-04,3.976800000000000278e-05,2.888500000000000009e-03,1.236427019100000052e+03,3.395199999999999885e-01,9.915899999999999181e+01,1.121548031496063108e-01
2.129799999999999836e-04,4.050900000000000128e-05,2.920599999999999759e-03,1.237213850599999887e+03,3.458600000000000008e-01,9.922200000000000841e+01,1.133894094488188814e-01
2.155999999999999822e-04,4.680700000000000095e-05,2.972900000000000108e-03,1.238697589999999991e+03,3.520199999999999996e-01,9.934100000000000819e+01,1.152005118110236426e-01
2.182199999999999808e-04,4.458399999999999869e-05,3.057199999999999935e-03,1.239439459700000043e+03,3.591400000000000148e-01,9.940000000000000568e+01,1.186069291338582715e-01
2.208199999999999898e-04,4.791899999999999301e-05,3.133599999999999840e-03,1.238854956299999913e+03,3.688299999999999912e-01,9.935299999999999443e+01,1.214835039370078668e-01
2.234399999999999884e-04,4.458399999999999869e-05,3.185799999999999917e-03,1.238292933799999901e+03,3.780300000000000327e-01,9.930799999999999272e+01,1.236699212598425246e-01
2.260599999999999871e-04,4.569600000000000430e-05,3.242000000000000090e-03,1.238068124800000078e+03,3.871900000000000341e-01,9.929099999999999682e+01,1.258387401574803111e-01
2.286799999999999857e-04,4.532499999999999718e-05,3.326400000000000190e-03,1.237596025900000086e+03,3.976300000000000390e-01,9.925299999999998590e+01,1.291761811023622031e-01
2.313000000000000115e-04,4.606600000000000245e-05,3.370599999999999638e-03,1.236629347199999984e+03,4.077000000000000068e-01,9.917600000000000193e+01,1.308871653543307034e-01
2.339199999999999830e-04,4.940100000000000356e-05,3.414800000000000387e-03,1.235640187599999990e+03,4.160600000000000409e-01,9.909600000000000364e+01,1.324960236220472654e-01
2.365399999999999816e-04,5.199399999999999720e-05,3.499199999999999620e-03,1.233886677400000053e+03,4.254199999999999648e-01,9.895499999999999829e+01,1.357167716535432889e-01
2.391599999999999802e-04,4.828899999999999794e-05,3.547400000000000466e-03,1.231301373900000044e+03,4.355899999999999772e-01,9.874799999999999045e+01,1.377602755905512066e-01
2.417799999999999789e-04,5.310600000000000281e-05,3.599600000000000109e-03,1.228401337799999965e+03,4.436399999999999788e-01,9.851600000000000534e+01,1.396257480314960775e-01
2.443999999999999775e-04,5.088300000000000055e-05,3.655799999999999848e-03,1.226040843300000006e+03,4.532899999999999707e-01,9.832600000000000762e+01,1.419258661417322764e-01
2.470199999999999761e-04,5.310600000000000281e-05,3.736199999999999417e-03,1.222736151000000064e+03,4.623399999999999732e-01,9.806200000000001182e+01,1.450037007874015738e-01
2.496399999999999748e-04,5.384700000000000131e-05,3.784400000000000264e-03,1.217835314800000106e+03,4.726699999999999791e-01,9.766700000000000159e+01,1.468721653543307304e-01
2.522599999999999734e-04,5.014199999999999528e-05,3.868800000000000364e-03,1.211990280799999937e+03,4.828999999999999959e-01,9.720000000000000284e+01,1.503408661417323100e-01
2.548799999999999720e-04,5.644000000000000172e-05,3.900900000000000114e-03,1.206145246799999995e+03,4.923500000000000099e-01,9.673000000000000398e+01,1.513566929133858263e-01
2.574999999999999707e-04,5.347600000000000096e-05,3.969199999999999985e-03,1.199378495900000189e+03,5.020200000000000218e-01,9.618799999999998818e+01,1.541623622047244013e-01
2.601199999999999693e-04,5.644000000000000172e-05,4.017399999999999964e-03,1.190880715700000110e+03,5.110899999999999332e-01,9.550700000000000500e+01,1.559433070866141913e-01
2.627400000000000221e-04,5.681100000000000207e-05,4.085700000000000269e-03,1.180606944400000202e+03,5.206199999999999717e-01,9.468200000000000216e+01,1.586176771653543260e-01
2.653600000000000208e-04,5.569899999999999645e-05,4.158000000000000237e-03,1.169096723599999905e+03,5.323700000000000099e-01,9.375900000000000034e+01,1.615079133858267901e-01
2.679800000000000194e-04,5.792199999999999872e-05,4.238399999999998939e-03,1.155495779099999936e+03,5.418399999999999883e-01,9.266899999999999693e+01,1.645857480314960319e-01
2.706000000000000180e-04,5.681100000000000207e-05,4.290600000000000316e-03,1.138500218700000005e+03,5.526600000000000401e-01,9.130599999999999739e+01,1.666846062992126121e-01
2.732200000000000167e-04,6.644400000000000284e-05,4.379000000000000080e-03,1.117368172700000059e+03,5.604500000000000037e-01,8.961100000000000421e+01,1.697856692913385923e-01
2.758399999999999611e-04,4.903000000000000321e-05,4.435199999999999386e-03,1.092414373700000169e+03,5.731100000000000083e-01,8.760899999999999466e+01,1.726838582677165113e-01
2.784599999999999597e-04,5.866300000000000399e-05,4.503499999999999691e-03,1.063796188000000029e+03,5.816399999999999348e-01,8.531499999999999773e+01,1.749935826771653602e-01
2.810799999999999584e-04,6.347999999999999531e-05,4.555799999999999607e-03,1.031670981900000015e+03,5.902600000000000069e-01,8.273899999999999011e+01,1.768629921259842197e-01
2.836999999999999570e-04,6.051600000000000132e-05,4.615999999999999444e-03,9.949596722000001137e+02,6.003699999999999593e-01,7.979399999999999693e+01,1.793497637795275490e-01
2.839200000000000057e-04,5.977500000000000283e-05,4.644200000000000238e-03,9.916324990000000525e+02,6.016000000000000236e-01,7.952700000000000102e+01,1.804891732283464834e-01

File: documentation/advanced_examples/304L_viscoplastic_calibration/ductile_failure_small_tension_data/cleaned_SRI_3600s_34_Ring2_06.csv
{'temperature':534.67, 'engineering_strain_rate':3600 }
time, transmitted displacement, incident displacement, load, engineering_strain, engineering_stress, displacement
7.299999999999999564e-06,1.140899999999999953e-06,4.412099999999999651e-06,7.836841740000000556e+00,-1.056400000000000084e-05,6.352300000000000724e-01,1.287874015748031401e-04
1.301999999999999901e-05,-3.411600000000000188e-07,4.412099999999999651e-06,1.982747937300000274e+01,2.628700000000000090e-04,1.607199999999999962e+00,1.871362204724409412e-04
1.869999999999999714e-05,-3.411600000000000188e-07,8.429599999999999726e-06,4.353201475999999559e+01,-1.800800000000000106e-05,3.528599999999999959e+00,3.453055118110236448e-04
2.426000000000000151e-05,-1.452700000000000084e-06,1.646499999999999906e-05,8.414825679000000491e+01,2.032000000000000061e-04,6.820800000000000196e+00,7.054212598425197009e-04
2.949999999999999877e-05,4.104900000000000288e-06,2.449999999999999921e-05,1.474544711899999925e+02,-1.135900000000000085e-05,1.195199999999999996e+01,8.029566929133857009e-04
3.491999999999999770e-05,7.703499999999999597e-07,1.646499999999999906e-05,2.498077608000000112e+02,8.388700000000000236e-04,2.024900000000000233e+01,6.178996062992126457e-04
3.915999999999999776e-05,2.252400000000000237e-06,3.655199999999999834e-05,3.585703550000000064e+02,6.385300000000000004e-04,2.906500000000000128e+01,1.350377952755905464e-03
4.284000000000000319e-05,5.957399999999999916e-06,2.851699999999999819e-05,4.672205447000000618e+02,1.079799999999999901e-03,3.787100000000000222e+01,8.881732283464566745e-04
4.615999999999999173e-05,2.993399999999999580e-06,3.253499999999999936e-05,5.667659698999999591e+02,1.991900000000000007e-03,4.593999999999999773e+01,1.163055118110236296e-03
4.918000000000000008e-05,2.934400000000000124e-08,4.412099999999999651e-06,6.460336232999999311e+02,2.111400000000000256e-03,5.236600000000000676e+01,1.725494488188976329e-04
5.209999999999999923e-05,6.698400000000000106e-06,4.860499999999999966e-05,7.013141564000000017e+02,2.588300000000000409e-03,5.684700000000000131e+01,1.649866141732283728e-03
5.489999999999999275e-05,5.586900000000000668e-06,8.429599999999999726e-06,7.308765399000000116e+02,3.238599999999999465e-03,5.924199999999999733e+01,1.119173228346456326e-04
5.767999999999999663e-05,2.993399999999999580e-06,5.262300000000000083e-05,7.415999292000000196e+02,5.604699999999999786e-03,6.011199999999999477e+01,1.953921259842519853e-03
6.042000000000000089e-05,3.734399999999999770e-06,1.646499999999999906e-05,7.441627518000000236e+02,7.102100000000000080e-03,6.032000000000000028e+01,5.012047244094488705e-04
6.315999999999999837e-05,4.104900000000000288e-06,6.869300000000000113e-05,7.471751924000000145e+02,9.057700000000001861e-03,6.056399999999999295e+01,2.542838582677165588e-03
6.590000000000000263e-05,1.003300000000000033e-05,9.681600000000000275e-05,7.533799208000000363e+02,1.019300000000000067e-02,6.106600000000000250e+01,3.416653543307086784e-03
6.863999999999999334e-05,1.114400000000000037e-05,9.681600000000000275e-05,7.613156784999999900e+02,1.280099999999999988e-02,6.171000000000000085e+01,3.372913385826771960e-03
7.137999999999999760e-05,7.809899999999999544e-06,1.169000000000000090e-04,7.675878496000000268e+02,1.413000000000000193e-02,6.221800000000000352e+01,4.294885826771653765e-03
7.412000000000000186e-05,4.845899999999999631e-06,1.410100000000000069e-04,7.723538003999999546e+02,1.721400000000000013e-02,6.260499999999999687e+01,5.360791338582677687e-03
7.685999999999999256e-05,1.151500000000000071e-05,1.530600000000000016e-04,7.794352839000000586e+02,2.012700000000000253e-02,6.317800000000000438e+01,5.572637795275591117e-03
7.959999999999999682e-05,1.299700000000000109e-05,1.731500000000000075e-04,7.915300081000000318e+02,2.402899999999999828e-02,6.415800000000000125e+01,6.305236220472441172e-03
8.234000000000000108e-05,1.114400000000000037e-05,2.494800000000000034e-04,8.086154921000000968e+02,2.823299999999999768e-02,6.554399999999999693e+01,9.383307086614174619e-03
8.507999999999999179e-05,1.003300000000000033e-05,2.535000000000000361e-04,8.267800592999999481e+02,3.214399999999999896e-02,6.701600000000000534e+01,9.585314960629922124e-03
8.781999999999998249e-05,1.114400000000000037e-05,3.137600000000000046e-04,8.441802758999999696e+02,3.771999999999999659e-02,6.842699999999999250e+01,1.191401574803149788e-02
9.056000000000000031e-05,1.151500000000000071e-05,3.097500000000000210e-04,8.606812565000000177e+02,4.348099999999999882e-02,6.976500000000000057e+01,1.174153543307086649e-02
9.329999999999999101e-05,1.114400000000000037e-05,3.780400000000000058e-04,8.772271988999999621e+02,4.896499999999999464e-02,7.110600000000000875e+01,1.444472440944881940e-02
9.603999999999999527e-05,8.180399999999998792e-06,4.342899999999999907e-04,8.939305076000000554e+02,5.652399999999999786e-02,7.245900000000000318e+01,1.677596850393700545e-02
9.877999999999999953e-05,-9.233199999999999960e-06,5.025900000000000246e-04,9.103415646000000834e+02,6.443500000000000616e-02,7.378900000000000148e+01,2.015051968503937460e-02
1.015199999999999902e-04,9.291899999999999924e-06,5.708900000000000042e-04,9.266402170999999726e+02,6.860199999999999632e-02,7.511199999999999477e+01,2.211016141732283571e-02
1.042599999999999945e-04,-3.411600000000000188e-07,5.990099999999999722e-04,9.424892515999999887e+02,7.593999999999999362e-02,7.639499999999999602e+01,2.359650236220472291e-02
1.069999999999999988e-04,2.252400000000000237e-06,6.311500000000000270e-04,9.571917602000000898e+02,8.234400000000000053e-02,7.758700000000000330e+01,2.475974803149606426e-02
1.097399999999999895e-04,-2.193699999999999851e-06,7.235499999999999961e-04,9.696461788000000297e+02,8.850399999999999934e-02,7.859699999999999420e+01,2.857258661417322668e-02
1.152199999999999980e-04,2.252400000000000237e-06,8.320299999999999875e-04,9.923069260000000895e+02,1.011799999999999922e-01,8.043399999999999750e+01,3.266840944881889419e-02
1.179599999999999887e-04,5.586900000000000668e-06,8.681799999999999717e-04,1.004446612000000073e+03,1.080900000000000055e-01,8.141700000000000159e+01,3.396035826771653249e-02
1.206999999999999929e-04,2.622900000000000332e-06,9.485299999999999461e-04,1.016114199099999951e+03,1.167799999999999949e-01,8.236299999999999955e+01,3.724043700787401517e-02
1.234399999999999972e-04,2.252400000000000237e-06,9.927300000000000447e-04,1.026972473799999989e+03,1.238700000000000079e-01,8.324399999999999977e+01,3.899518110236220581e-02
1.261799999999999879e-04,2.934400000000000124e-08,1.101200000000000095e-03,1.037808267599999908e+03,1.311799999999999911e-01,8.412200000000001410e+01,4.335317543307087157e-02
1.289199999999999786e-04,4.845899999999999631e-06,1.117300000000000107e-03,1.048644061400000055e+03,1.378400000000000181e-01,8.500000000000000000e+01,4.379740551181102864e-02
1.316599999999999964e-04,7.068900000000000201e-06,1.229800000000000077e-03,1.059187603500000023e+03,1.451999999999999957e-01,8.585500000000000398e+01,4.813901968503937756e-02
1.343999999999999871e-04,8.550899999999999734e-06,1.233799999999999958e-03,1.069393932100000029e+03,1.515900000000000025e-01,8.668299999999999272e+01,4.823815354330708571e-02
1.371399999999999778e-04,8.550899999999999734e-06,1.322200000000000155e-03,1.079690184300000055e+03,1.582400000000000195e-01,8.751600000000000534e+01,5.171846850393701372e-02
1.398799999999999957e-04,3.734399999999999770e-06,1.362299999999999883e-03,1.088749987000000147e+03,1.652599999999999902e-01,8.825100000000000477e+01,5.348683464566929280e-02
1.426199999999999864e-04,5.957399999999999916e-06,1.438700000000000005e-03,1.095584180599999854e+03,1.721499999999999975e-01,8.880500000000000682e+01,5.640718897637795465e-02
1.453600000000000042e-04,7.068900000000000201e-06,1.494900000000000178e-03,1.101923794400000133e+03,1.780400000000000038e-01,8.931799999999999784e+01,5.857602755905513131e-02
1.480999999999999949e-04,8.550899999999999734e-06,1.510999999999999973e-03,1.107971156500000006e+03,1.852700000000000180e-01,8.980899999999999750e+01,5.915153937007874146e-02
1.508399999999999856e-04,5.957399999999999916e-06,1.567200000000000147e-03,1.113209206200000153e+03,1.926799999999999902e-01,9.023299999999998988e+01,6.146624409448819826e-02
1.535800000000000034e-04,1.373799999999999959e-05,1.655599999999999693e-03,1.118042599699999982e+03,1.991799999999999959e-01,9.062500000000000000e+01,6.464023622047243567e-02
1.563199999999999941e-04,1.447900000000000147e-05,1.715900000000000238e-03,1.123685305599999992e+03,2.052100000000000035e-01,9.108400000000000318e+01,6.698507874015749430e-02
1.590599999999999848e-04,2.781699999999999811e-05,1.780200000000000012e-03,1.129417935100000022e+03,2.104900000000000104e-01,9.154799999999998761e+01,6.899145669291338601e-02
1.618000000000000026e-04,2.670599999999999808e-05,1.860499999999999958e-03,1.134588542100000041e+03,2.175099999999999811e-01,9.196600000000000819e+01,7.219661417322834063e-02
1.645399999999999933e-04,2.855800000000000339e-05,1.852499999999999763e-03,1.140186286200000040e+03,2.245199999999999696e-01,9.242000000000000171e+01,7.180874015748031636e-02
1.672799999999999840e-04,2.633500000000000112e-05,1.940900000000000177e-03,1.146346052800000052e+03,2.320800000000000085e-01,9.292000000000000171e+01,7.537657480314961800e-02
1.700200000000000019e-04,3.115199999999999583e-05,2.029299999999999941e-03,1.152011239599999953e+03,2.379699999999999871e-01,9.337799999999998590e+01,7.866724409448819233e-02
1.727599999999999926e-04,3.115199999999999583e-05,2.077499999999999920e-03,1.157608983700000181e+03,2.446800000000000086e-01,9.383200000000000784e+01,8.056488188976378140e-02
1.754999999999999833e-04,3.189300000000000110e-05,2.125699999999999899e-03,1.163004399700000022e+03,2.517499999999999738e-01,9.426899999999999125e+01,8.243334645669292415e-02
1.782400000000000011e-04,3.300399999999999775e-05,2.189999999999999673e-03,1.168130044900000030e+03,2.586900000000000310e-01,9.468600000000000705e+01,8.492110236220470898e-02
1.809799999999999918e-04,3.337499999999999809e-05,2.226099999999999954e-03,1.172985919299999978e+03,2.657599999999999962e-01,9.507799999999998875e+01,8.632775590551181044e-02
1.837199999999999825e-04,3.596799999999999851e-05,2.306499999999999957e-03,1.177189847599999894e+03,2.722699999999999565e-01,9.541899999999999693e+01,8.939102362204724705e-02
1.864600000000000003e-04,3.263399999999999960e-05,2.358700000000000033e-03,1.181191447800000105e+03,2.789800000000000058e-01,9.574399999999999977e+01,9.157740157480315224e-02
1.891999999999999910e-04,3.448600000000000152e-05,2.451099999999999893e-03,1.185148086200000080e+03,2.860199999999999965e-01,9.606399999999999295e+01,9.514228346456693464e-02
1.919399999999999817e-04,3.670900000000000378e-05,2.491300000000000112e-03,1.188138045900000179e+03,2.925599999999999867e-01,9.630799999999999272e+01,9.663744094488188607e-02
1.946799999999999995e-04,3.337499999999999809e-05,2.535499999999999993e-03,1.190476059500000019e+03,3.001199999999999979e-01,9.649600000000000932e+01,9.850885826771653420e-02
1.974199999999999902e-04,3.337499999999999809e-05,2.599699999999999928e-03,1.193016401200000018e+03,3.083500000000000130e-01,9.670299999999998875e+01,1.010364173228346513e-01
2.001599999999999809e-04,3.707999999999999735e-05,2.696200000000000159e-03,1.196096284500000138e+03,3.155699999999999616e-01,9.695299999999998875e+01,1.046897637795275587e-01
2.056399999999999895e-04,3.485699999999999508e-05,2.804599999999999975e-03,1.201896356700000069e+03,3.295800000000000396e-01,9.742200000000001125e+01,1.090450000000000030e-01
2.083799999999999802e-04,3.893199999999999927e-05,2.860899999999999988e-03,1.204234370299999910e+03,3.366800000000000348e-01,9.761100000000000421e+01,1.111011023622047178e-01
2.111199999999999980e-04,3.745000000000000228e-05,2.913100000000000064e-03,1.205920437799999945e+03,3.453199999999999603e-01,9.774799999999999045e+01,1.132145669291338558e-01
2.138600000000000158e-04,3.930299999999999961e-05,2.969400000000000078e-03,1.206774712000000136e+03,3.510800000000000032e-01,9.781799999999999784e+01,1.153581496062992123e-01
2.165999999999999794e-04,4.041400000000000304e-05,3.013599999999999959e-03,1.207696428900000228e+03,3.583899999999999864e-01,9.789200000000001012e+01,1.170545669291338658e-01
2.193399999999999972e-04,4.189600000000000680e-05,3.126000000000000306e-03,1.209270091900000125e+03,3.657000000000000250e-01,9.801999999999999602e+01,1.214214173228346655e-01
2.220800000000000150e-04,3.967300000000000454e-05,3.154199999999999799e-03,1.210529022299999951e+03,3.737099999999999866e-01,9.812200000000001410e+01,1.226191732283464508e-01
2.248199999999999786e-04,4.374899999999999736e-05,3.262599999999999615e-03,1.211653067299999975e+03,3.807400000000000229e-01,9.821200000000000330e+01,1.267264173228346280e-01
2.275599999999999964e-04,4.374899999999999736e-05,3.290799999999999975e-03,1.212619746000000077e+03,3.881499999999999950e-01,9.829200000000000159e+01,1.278366535433070883e-01
2.302799999999999975e-04,4.411899999999999551e-05,3.379099999999999465e-03,1.213024402200000168e+03,3.957800000000000207e-01,9.832399999999999807e+01,1.312984645669291184e-01
2.330199999999999882e-04,4.486000000000000079e-05,3.447400000000000204e-03,1.212327494299999898e+03,4.057300000000000351e-01,9.826799999999998647e+01,1.339582677165354618e-01
2.357599999999999789e-04,4.560100000000000606e-05,3.491599999999999652e-03,1.211810433599999897e+03,4.158499999999999974e-01,9.822499999999999432e+01,1.356692519685039344e-01
2.384999999999999967e-04,4.967699999999999888e-05,3.563999999999999894e-03,1.211383296500000142e+03,4.257600000000000273e-01,9.818999999999999773e+01,1.383591732283464548e-01
2.412399999999999874e-04,4.708300000000000305e-05,3.604099999999999838e-03,1.210326694200000020e+03,4.362899999999999556e-01,9.810600000000000875e+01,1.400400393700787505e-01
2.439799999999999781e-04,4.671300000000000490e-05,3.672400000000000577e-03,1.209292572800000016e+03,4.455300000000000371e-01,9.802100000000000080e+01,1.427435826771653871e-01
2.467199999999999688e-04,4.671300000000000490e-05,3.736699999999999917e-03,1.208325894099999914e+03,4.563100000000000489e-01,9.794400000000000261e+01,1.452750787401574928e-01
2.494600000000000138e-04,4.967699999999999888e-05,3.841199999999999910e-03,1.206639826599999878e+03,4.670699999999999852e-01,9.780599999999999739e+01,1.492725590551181036e-01
2.521999999999999503e-04,5.115899999999999587e-05,3.885399999999999791e-03,1.204683988300000010e+03,4.771299999999999986e-01,9.764799999999999613e+01,1.509543700787401577e-01
2.549399999999999952e-04,5.004699999999999703e-05,3.965699999999999954e-03,1.202188608400000021e+03,4.879199999999999648e-01,9.744599999999999795e+01,1.541595669291338511e-01
2.576799999999999859e-04,5.264100000000000642e-05,4.005899999999999739e-03,1.199715709400000151e+03,4.980499999999999927e-01,9.724500000000000455e+01,1.556401181102362030e-01
2.604200000000000308e-04,5.190000000000000115e-05,4.066100000000000443e-03,1.196928077799999983e+03,5.090399999999999370e-01,9.701899999999999125e+01,1.580393700787401934e-01
2.631600000000000215e-04,5.449300000000000156e-05,4.142499999999999481e-03,1.193623385500000040e+03,5.188099999999999934e-01,9.675200000000000955e+01,1.609451574803149321e-01
2.658999999999999580e-04,5.634600000000000567e-05,4.206800000000000123e-03,1.189621785300000056e+03,5.282899999999999263e-01,9.642700000000000671e+01,1.634037007874016012e-01
2.686399999999999487e-04,4.856500000000000004e-05,4.271000000000000490e-03,1.184675987300000088e+03,5.409399999999999764e-01,9.602600000000001046e+01,1.662375984251968641e-01
2.713799999999999936e-04,5.523399999999999328e-05,4.355399999999999723e-03,1.178403816200000165e+03,5.478499999999999481e-01,9.551799999999998647e+01,1.692978740157480011e-01
2.741199999999999843e-04,6.005100000000000493e-05,4.395600000000000375e-03,1.170962638299999981e+03,5.580600000000000005e-01,9.491599999999999682e+01,1.706909055118110419e-01
2.768599999999999750e-04,5.634600000000000567e-05,4.459899999999999282e-03,1.161588103000000046e+03,5.687600000000000433e-01,9.415500000000000114e+01,1.733682677165354347e-01
2.796000000000000200e-04,5.856899999999999438e-05,4.532199999999999250e-03,1.149246088900000132e+03,5.791600000000000081e-01,9.315500000000000114e+01,1.761272047244094308e-01
2.823399999999999565e-04,5.486399999999999513e-05,4.616600000000000217e-03,1.133307130800000095e+03,5.905799999999999939e-01,9.186200000000000898e+01,1.795959055118110381e-01
2.850799999999999472e-04,6.079199999999999665e-05,4.684899999999999655e-03,1.112692145500000152e+03,5.993199999999999639e-01,9.019100000000000250e+01,1.820514960629921464e-01
2.878199999999999921e-04,5.782800000000000266e-05,4.753100000000000554e-03,1.085872431799999958e+03,6.110800000000000676e-01,8.801700000000001012e+01,1.848532283464567050e-01
2.905599999999999828e-04,5.782800000000000266e-05,4.793300000000000338e-03,1.053657302099999924e+03,6.216800000000000104e-01,8.540600000000000591e+01,1.864359055118110231e-01
2.932999999999999735e-04,5.930999999999999966e-05,4.889699999999999429e-03,1.016968473300000028e+03,6.319799999999999862e-01,8.243200000000000216e+01,1.901728346456692809e-01
2.960400000000000184e-04,6.153299999999999514e-05,4.925899999999999550e-03,9.783462870999999268e+02,6.404300000000000548e-01,7.930299999999999727e+01,1.915105118110236038e-01
2.965799999999999556e-04,5.893899999999999931e-05,4.942000000000000212e-03,9.707252620000000434e+02,6.434999999999999609e-01,7.868399999999999750e+01,1.922464960629921282e-01
