Repository: sandialabs/matcal

304L annealed bar viscoplastic calibrations
###########################################
In this calibration example, we will calibrate 
a plasticity model using a rate dependent von Mises yield surface with 
Voce hardening :cite:p:`voce1948relationship`
to the Ductile Failure data for 304L bar material :cite:p:`laser_weld_paper`.
The experimental data set
used for this calibration 
was purposefully taken such that this viscoplastic
behavior
would be characterized. 

This example has been broken into six steps:

#. Experimental data analysis to aid in model form choice. 
   :ref:`304L bar data analysis`
#. Initial guess estimation for the plasticity parameters 
   using MatFit.

File: documentation/advanced_examples/304L_viscoplastic_calibration/ductile_failure_small_tension_data/cleaned_SRI_3600s_35_Ring2_19.csv
{'temperature':534.67, 'engineering_strain_rate':3600 }
time, transmitted displacement, incident displacement, load, engineering_strain, engineering_stress, displacement
4.079999999999999900e-06,-1.632100000000000010e-06,2.408899999999999925e-06,3.683495465000000468e+00,7.506299999999999605e-04,2.957899999999999974e-01,1.590944881889763912e-04
7.740000000000000433e-06,-5.337200000000000331e-06,4.258399999999999751e-05,9.850680762000001423e+00,1.120799999999999921e-03,7.909899999999999709e-01,1.886661417322834690e-03
1.205999999999999973e-05,-1.632100000000000010e-06,1.044400000000000029e-05,2.165405249800000220e+01,7.341500000000000098e-05,1.738799999999999901e+00,4.754370078740158333e-04
1.698000000000000006e-05,3.925400000000000567e-06,6.426499999999999372e-06,4.484265123000000131e+01,-1.396799999999999908e-05,3.600699999999999790e+00,9.846850393700782515e-05
2.112000000000000108e-05,5.908800000000000077e-07,2.408899999999999925e-06,7.683072384000000454e+01,9.552299999999999463e-04,6.169400000000000439e+00,7.157559055118109536e-05
2.494000000000000177e-05,5.908800000000000077e-07,6.426499999999999372e-06,1.209315053699999964e+02,1.037799999999999964e-03,9.710599999999999454e+00,2.297488188976377660e-04
2.894000000000000074e-05,2.813899999999999859e-06,5.061899999999999766e-05,1.861485962700000130e+02,9.417299999999999977e-04,1.494700000000000095e+01,1.882090551181102387e-03
3.220000000000000341e-05,2.203799999999999921e-07,3.053199999999999838e-05,2.570915723999999614e+02,1.389000000000000044e-03,2.064499999999999957e+01,1.193370866141732142e-03
3.545999999999999592e-05,1.702399999999999998e-06,1.044400000000000029e-05,3.436430373999999688e+02,1.306299999999999822e-03,2.759499999999999886e+01,3.441574803149607020e-04
3.861999999999999277e-05,-1.632100000000000010e-06,1.446199999999999977e-05,4.409178916999999842e+02,1.883399999999999918e-03,3.540500000000000114e+01,6.336259842519685213e-04
4.175999999999999320e-05,2.813899999999999859e-06,1.044400000000000029e-05,5.454091148999999632e+02,1.585999999999999953e-03,4.379600000000000648e+01,3.003976377952756222e-04
4.478000000000000155e-05,5.036900000000000005e-06,6.669000000000000015e-05,6.426165265000000772e+02,2.583199999999999906e-03,5.160100000000000620e+01,2.427287401574803119e-03
4.761999999999999469e-05,-5.206300000000000238e-07,3.053199999999999838e-05,7.186019684999999981e+02,3.869400000000000270e-03,5.770300000000000296e+01,1.222544488188976328e-03
5.035999999999999895e-05,4.666399999999999910e-06,7.874199999999999928e-05,7.679250631000001022e+02,3.340400000000000313e-03,6.166399999999999437e+01,2.916362204724409334e-03
5.311999999999999285e-05,6.148400000000000290e-06,4.258399999999999751e-05,7.918222597999999834e+02,3.767700000000000129e-03,6.358200000000000074e+01,1.434472440944881957e-03
5.585999999999999711e-05,5.407400000000000100e-06,7.472500000000000030e-05,7.973300802999999632e+02,6.943200000000000066e-03,6.402400000000000091e+01,2.729039370078740166e-03
6.677999999999999420e-05,7.630399999999998975e-06,1.108799999999999955e-04,8.037146559000000252e+02,1.373100000000000015e-02,6.453600000000000136e+01,4.064944881889764362e-03
6.951999999999999846e-05,1.355799999999999962e-05,1.470400000000000016e-04,8.099643461000000570e+02,1.498700000000000032e-02,6.503900000000000148e+01,5.255196850393700943e-03
7.226000000000000272e-05,6.518899999999999538e-06,1.590899999999999964e-04,8.155620902000000569e+02,1.937700000000000186e-02,6.548899999999999011e+01,6.006736220472441018e-03
7.499999999999999343e-05,9.482999999999998822e-06,1.711500000000000131e-04,8.235203288000000157e+02,2.095500000000000140e-02,6.612800000000000011e+01,6.364842519685040556e-03
7.773999999999999769e-05,7.630399999999998975e-06,1.992700000000000081e-04,8.357274575000000141e+02,2.511100000000000138e-02,6.710699999999999932e+01,7.544866141732283794e-03
8.048000000000000195e-05,1.392900000000000166e-05,2.233699999999999976e-04,8.516888965000000553e+02,2.810099999999999751e-02,6.838899999999999579e+01,8.245708661417322852e-03
8.321999999999999266e-05,1.392900000000000166e-05,2.675700000000000149e-04,8.683022816000000148e+02,3.185699999999999643e-02,6.972399999999998954e+01,9.985866141732285123e-03
8.595999999999998336e-05,1.689299999999999903e-05,2.796200000000000096e-04,8.836342554000000291e+02,3.523899999999999949e-02,7.095499999999999829e+01,1.034358267716535551e-02
8.870000000000000117e-05,1.541099999999999865e-05,3.157799999999999887e-04,8.980445122999999512e+02,4.036499999999999810e-02,7.211100000000000421e+01,1.182555118110236239e-02
9.143999999999999188e-05,1.244700000000000128e-05,3.519400000000000219e-04,9.117803422000000637e+02,4.657700000000000035e-02,7.321500000000000341e+01,1.336586614173228445e-02
9.417999999999999614e-05,1.429900000000000150e-05,4.242499999999999852e-04,9.252239204000001109e+02,5.162599999999999828e-02,7.429300000000000637e+01,1.613980314960629728e-02
9.692000000000000040e-05,1.652300000000000088e-05,4.443399999999999911e-04,9.393868874000000915e+02,5.727300000000000446e-02,7.543099999999999739e+01,1.684318897637795270e-02
9.965999999999999111e-05,2.393300000000000277e-05,5.246899999999999654e-04,9.544490904000001592e+02,6.203800000000000286e-02,7.664199999999999591e+01,1.971484251968504131e-02
1.023999999999999954e-04,1.800500000000000126e-05,5.407600000000000471e-04,9.689717517999999927e+02,6.939800000000000135e-02,7.780599999999999739e+01,2.058090551181102762e-02
1.051399999999999996e-04,2.059800000000000167e-05,6.211100000000000215e-04,9.832021614999999883e+02,7.565800000000000303e-02,7.895000000000000284e+01,2.364220472440944909e-02
1.078799999999999903e-04,1.355799999999999962e-05,6.773600000000000064e-04,9.965558160999999018e+02,8.349800000000000277e-02,8.002299999999999613e+01,2.613393700787401686e-02
1.133599999999999989e-04,1.689299999999999903e-05,7.697599999999999755e-04,1.022633660099999929e+03,9.661100000000000243e-02,8.211700000000000443e+01,2.964043307086614010e-02
1.160999999999999896e-04,2.133900000000000017e-05,8.420800000000000420e-04,1.035537696699999969e+03,1.027900000000000064e-01,8.315299999999999159e+01,3.231263779527559360e-02
1.188399999999999938e-04,1.948700000000000163e-05,8.822500000000000047e-04,1.048306847900000093e+03,1.102799999999999891e-01,8.417799999999999727e+01,3.396704724409448789e-02
1.215799999999999981e-04,1.874599999999999975e-05,9.545699999999999628e-04,1.060963594599999851e+03,1.175799999999999901e-01,8.519400000000000261e+01,3.684346456692913496e-02
1.243199999999999752e-04,1.392900000000000166e-05,9.867100000000000176e-04,1.072788547999999992e+03,1.238199999999999995e-01,8.614399999999999125e+01,3.829846456692913292e-02
1.270599999999999930e-04,1.504000000000000000e-05,1.055000000000000165e-03,1.083646822700000030e+03,1.303900000000000059e-01,8.701600000000000534e+01,4.094330708661417934e-02
1.298000000000000109e-04,2.022800000000000013e-05,1.127299999999999917e-03,1.093515937800000074e+03,1.367900000000000227e-01,8.780700000000000216e+01,4.358551181102362365e-02
1.325399999999999745e-04,2.059800000000000167e-05,1.199599999999999885e-03,1.103070320300000049e+03,1.442700000000000093e-01,8.857500000000000284e+01,4.641740157480314655e-02
1.352799999999999923e-04,1.911599999999999790e-05,1.231799999999999909e-03,1.111725466800000049e+03,1.503899999999999959e-01,8.926899999999999125e+01,4.774346456692912799e-02
1.380200000000000101e-04,2.356199999999999904e-05,1.320199999999999889e-03,1.120200766100000010e+03,1.587200000000000000e-01,8.995100000000000762e+01,5.104874015748031568e-02
1.407599999999999737e-04,1.985699999999999979e-05,1.364399999999999988e-03,1.127439615900000035e+03,1.654200000000000115e-01,9.053200000000001069e+01,5.293476377952755635e-02
1.434999999999999915e-04,2.541499999999999977e-05,1.432700000000000076e-03,1.133756748799999968e+03,1.718299999999999828e-01,9.103799999999999670e+01,5.540492125984252531e-02
1.462400000000000093e-04,2.096900000000000201e-05,1.456800000000000065e-03,1.139759149100000059e+03,1.785599999999999965e-01,9.152100000000000080e+01,5.652877952755906016e-02
1.489799999999999729e-04,2.837900000000000053e-05,1.533099999999999914e-03,1.146031320199999982e+03,1.845600000000000018e-01,9.202500000000000568e+01,5.924098425196849815e-02
1.517199999999999907e-04,2.837900000000000053e-05,1.573299999999999916e-03,1.151651545200000101e+03,1.916899999999999993e-01,9.247599999999999909e+01,6.082366141732283016e-02
1.544600000000000085e-04,2.949000000000000056e-05,1.669699999999999874e-03,1.156237648799999988e+03,1.981799999999999951e-01,9.284299999999998931e+01,6.457519685039370128e-02
1.571999999999999721e-04,3.245399999999999793e-05,1.721900000000000167e-03,1.161588103000000046e+03,2.054800000000000237e-01,9.327299999999999613e+01,6.651362204724410587e-02
1.599399999999999899e-04,3.171299999999999944e-05,1.766099999999999831e-03,1.167657946000000038e+03,2.112400000000000111e-01,9.376100000000000989e+01,6.828295275590549884e-02
1.626800000000000078e-04,2.726699999999999830e-05,1.806299999999999833e-03,1.173345613700000058e+03,2.190900000000000070e-01,9.421700000000001296e+01,7.004066929133857811e-02
1.654199999999999714e-04,3.023099999999999906e-05,1.870600000000000041e-03,1.178471258900000066e+03,2.253199999999999925e-01,9.462999999999999545e+01,7.245547244094488470e-02
1.681599999999999892e-04,3.727099999999999603e-05,1.946900000000000106e-03,1.183889155800000026e+03,2.319300000000000250e-01,9.506399999999999295e+01,7.518224409448819034e-02
1.709000000000000070e-04,3.208399999999999978e-05,2.007199999999999783e-03,1.189037281900000153e+03,2.387900000000000023e-01,9.547799999999999443e+01,7.776047244094487498e-02
1.736399999999999706e-04,3.245399999999999793e-05,2.075500000000000088e-03,1.193983079900000121e+03,2.454099999999999893e-01,9.587399999999999523e+01,8.043488188976379016e-02
1.763799999999999884e-04,3.467700000000000020e-05,2.103599999999999741e-03,1.198816473400000177e+03,2.518900000000000028e-01,9.626399999999999579e+01,8.145366141732282572e-02
1.791200000000000062e-04,3.467700000000000020e-05,2.196000000000000035e-03,1.203245210700000143e+03,2.591999999999999860e-01,9.661799999999999500e+01,8.509145669291338920e-02
1.818599999999999969e-04,3.356599999999999677e-05,2.252199999999999775e-03,1.207201849099999890e+03,2.665599999999999636e-01,9.693600000000000705e+01,8.734779527559054235e-02
1.845999999999999876e-04,3.764100000000000096e-05,2.340599999999999972e-03,1.211113525700000082e+03,2.731999999999999984e-01,9.725100000000000477e+01,9.066767716535432953e-02
1.873400000000000054e-04,3.430699999999999527e-05,2.352699999999999670e-03,1.214643027000000075e+03,2.814999999999999725e-01,9.753399999999999181e+01,9.127531496062991911e-02
1.900799999999999961e-04,3.986400000000000322e-05,2.425000000000000072e-03,1.217880276599999888e+03,2.883199999999999652e-01,9.779399999999999693e+01,9.390299212598425538e-02
1.928199999999999868e-04,4.097600000000000206e-05,2.497300000000000041e-03,1.221207449799999949e+03,2.949699999999999545e-01,9.806100000000000705e+01,9.670566929133858625e-02
1.955600000000000047e-04,3.838199999999999945e-05,2.557600000000000151e-03,1.224219890400000168e+03,3.025499999999999856e-01,9.830299999999999727e+01,9.918181102362205737e-02
1.982999999999999954e-04,3.801200000000000130e-05,2.605800000000000130e-03,1.226445499500000096e+03,3.092799999999999994e-01,9.848200000000001353e+01,1.010940157480315071e-01
2.037800000000000039e-04,4.282800000000000398e-05,2.710199999999999849e-03,1.229750191800000039e+03,3.244400000000000062e-01,9.874700000000001410e+01,1.050146456692913344e-01
2.065199999999999946e-04,4.208699999999999871e-05,2.814699999999999841e-03,1.231616106500000114e+03,3.321100000000000163e-01,9.889700000000000557e+01,1.091579921259842462e-01
2.092599999999999853e-04,4.801500000000000023e-05,2.842799999999999928e-03,1.233706830200000013e+03,3.388700000000000045e-01,9.906499999999999773e+01,1.100309055118110224e-01
2.120000000000000031e-04,4.097600000000000206e-05,2.943300000000000256e-03,1.234898317900000166e+03,3.473999999999999866e-01,9.916100000000000136e+01,1.142647244094488340e-01
2.147399999999999938e-04,4.208699999999999871e-05,2.987400000000000298e-03,1.236112286499999982e+03,3.542599999999999638e-01,9.925700000000000500e+01,1.159572047244094573e-01
2.174799999999999845e-04,4.097600000000000206e-05,3.043699999999999878e-03,1.236944079800000054e+03,3.627000000000000224e-01,9.932500000000000284e+01,1.182174803149606407e-01
2.202200000000000023e-04,4.468100000000000131e-05,3.124000000000000041e-03,1.237371216900000036e+03,3.699600000000000111e-01,9.935999999999999943e+01,1.212330314960630012e-01
2.229599999999999930e-04,4.838600000000000057e-05,3.160199999999999728e-03,1.237438659599999937e+03,3.766499999999999848e-01,9.936499999999999488e+01,1.225123622047244037e-01
2.256799999999999941e-04,4.690399999999999680e-05,3.236500000000000227e-03,1.237326255100000026e+03,3.854599999999999693e-01,9.935600000000000875e+01,1.255746456692913571e-01
2.284199999999999848e-04,4.727399999999999495e-05,3.292800000000000241e-03,1.236292133700000022e+03,3.955400000000000027e-01,9.927200000000000557e+01,1.277766141732283589e-01
2.311599999999999755e-04,4.801500000000000023e-05,3.353000000000000078e-03,1.235707630300000119e+03,4.056699999999999751e-01,9.922599999999999909e+01,1.301175196850393734e-01
2.338999999999999933e-04,4.542199999999999981e-05,3.417300000000000285e-03,1.235527783100000079e+03,4.157800000000000384e-01,9.921099999999999852e+01,1.327511023622047481e-01
2.366399999999999840e-04,4.616300000000000508e-05,3.473599999999999865e-03,1.234313814500000035e+03,4.258800000000000363e-01,9.911399999999999011e+01,1.349384645669291227e-01
2.393799999999999747e-04,4.986800000000000434e-05,3.545900000000000267e-03,1.232155648100000008e+03,4.354300000000000392e-01,9.893999999999999773e+01,1.376390551181102540e-01
2.421199999999999926e-04,5.097899999999999421e-05,3.634300000000000464e-03,1.230469580599999972e+03,4.440100000000000158e-01,9.880500000000000682e+01,1.410756299212598541e-01
2.448600000000000104e-04,5.579600000000000586e-05,3.698499999999999965e-03,1.228558704099999886e+03,4.534399999999999542e-01,9.865100000000001046e+01,1.434135433070866106e-01
2.476000000000000011e-04,5.542499999999999874e-05,3.770900000000000207e-03,1.225568744400000242e+03,4.642600000000000615e-01,9.841100000000000136e+01,1.462785433070866170e-01
2.503399999999999918e-04,5.171999999999999948e-05,3.815099999999999655e-03,1.222196609400000170e+03,4.759499999999999842e-01,9.814000000000000057e+01,1.481645669291338507e-01
2.530799999999999825e-04,5.690699999999999573e-05,3.895400000000000251e-03,1.218577184500000158e+03,4.859699999999999576e-01,9.785099999999999909e+01,1.511217716535433186e-01
2.558199999999999732e-04,5.764800000000000100e-05,3.947599999999999894e-03,1.214283332599999994e+03,4.955399999999999805e-01,9.750499999999999545e+01,1.531477165354330761e-01
2.585599999999999639e-04,5.542499999999999874e-05,4.028000000000000330e-03,1.209270091900000125e+03,5.066800000000000193e-01,9.710200000000000387e+01,1.564005905511811345e-01
2.613000000000000088e-04,5.616600000000000401e-05,4.064100000000000178e-03,1.203897156799999948e+03,5.175600000000000200e-01,9.667100000000000648e+01,1.577926771653543614e-01
2.640399999999999995e-04,5.246100000000000475e-05,4.128399999999999952e-03,1.197422657599999866e+03,5.275999999999999579e-01,9.615200000000000102e+01,1.604700393700787264e-01
2.667799999999999360e-04,5.690699999999999573e-05,4.204799999999999857e-03,1.190610944900000050e+03,5.374899999999999123e-01,9.560399999999999920e+01,1.633028740157480285e-01
2.695199999999999809e-04,5.727800000000000285e-05,4.317300000000000477e-03,1.182652706300000091e+03,5.473299999999999832e-01,9.496600000000000819e+01,1.677174015748031655e-01
2.722599999999999716e-04,5.653699999999999758e-05,4.345399999999999263e-03,1.172783591200000046e+03,5.568800000000000416e-01,9.417299999999998761e+01,1.688528740157480279e-01
2.749999999999999624e-04,6.061199999999999498e-05,4.421699999999999763e-03,1.161250889500000085e+03,5.669399999999999995e-01,9.324799999999999045e+01,1.716963779527559131e-01
2.777400000000000073e-04,6.172399999999999382e-05,4.481999999999999873e-03,1.148211967500000128e+03,5.776299999999999768e-01,9.220000000000000284e+01,1.740266141732283445e-01
2.804799999999999980e-04,5.950100000000000511e-05,4.518100000000000588e-03,1.132048200400000042e+03,5.886299999999999866e-01,9.090200000000000102e+01,1.755353937007874399e-01
2.832199999999999887e-04,5.801899999999999457e-05,4.626600000000000677e-03,1.112782069099999944e+03,5.991100000000000314e-01,8.935399999999999920e+01,1.798653937007874126e-01
2.859599999999999794e-04,6.505799999999999951e-05,4.678800000000000320e-03,1.090503497200000083e+03,6.083899999999999864e-01,8.756600000000000250e+01,1.816433858267716694e-01
2.886999999999999701e-04,6.653999999999999650e-05,4.727000000000000299e-03,1.064672943099999884e+03,6.195300000000000251e-01,8.549099999999999966e+01,1.834826771653543243e-01
2.914399999999999608e-04,6.542899999999999985e-05,4.779300000000000215e-03,1.034818307900000036e+03,6.301200000000000134e-01,8.309499999999999886e+01,1.855854724409449208e-01
2.941800000000000057e-04,6.246500000000000587e-05,4.875700000000000173e-03,1.000737263500000040e+03,6.410399999999999432e-01,8.035699999999999932e+01,1.894974409448818842e-01
2.949599999999999813e-04,5.838899999999999950e-05,4.891799999999999968e-03,9.901937214000000722e+02,6.461200000000000276e-01,7.951200000000000045e+01,1.902917716535433290e-01

File: documentation/advanced_examples/304L_viscoplastic_calibration/ductile_failure_small_tension_data/cleaned_SRI_3600s_36_Ring2_35.csv
{'temperature':534.67, 'engineering_strain_rate':3600 }
time, transmitted displacement, incident displacement, load, engineering_strain, engineering_stress, displacement
7.780000000000000050e-06,1.660900000000000056e-06,7.953100000000000138e-06,1.008830387500000114e+01,-4.619599999999999748e-04,8.151599999999999957e-01,2.477244094488189274e-04
1.421999999999999938e-05,-4.267200000000000412e-06,-4.099500000000000306e-06,3.081681772000000308e+01,8.500500000000000352e-05,2.490099999999999980e+00,6.602362204724414125e-06
2.059999999999999928e-05,3.883900000000000202e-06,3.935600000000000063e-06,7.090026242000000423e+01,-1.713399999999999960e-04,5.729000000000000092e+00,2.035433070866136427e-06
2.761999999999999983e-05,-1.303100000000000068e-06,1.197099999999999940e-05,1.563366747800000098e+02,-6.991499999999999722e-05,1.263199999999999967e+01,5.226023622047243789e-04
3.495999999999999732e-05,2.401899999999999822e-06,1.197099999999999940e-05,3.115403122000000167e+02,2.578699999999999959e-04,2.517399999999999949e+01,3.767362204724409420e-04
4.035999999999999983e-05,9.198799999999999494e-07,7.953100000000000138e-06,4.603189083999999980e+02,7.708399999999999584e-04,3.719599999999999795e+01,2.768984251968504163e-04
4.453999999999999707e-05,2.031399999999999727e-06,3.205800000000000376e-05,5.726559657000000243e+02,7.919399999999999834e-04,4.627199999999999847e+01,1.182149606299212835e-03
4.803999999999999406e-05,1.290399999999999961e-06,3.607599999999999815e-05,6.448646165000000110e+02,1.860299999999999844e-03,5.210699999999999932e+01,1.369511811023622081e-03
5.106000000000000241e-05,7.218400000000000210e-06,4.009300000000000391e-05,6.832844746000000669e+02,2.349300000000000346e-03,5.521100000000000563e+01,1.294275590551181420e-03
5.387999999999999913e-05,1.129400000000000063e-05,3.607599999999999815e-05,7.005498057999999446e+02,3.016099999999999857e-03,5.660699999999999932e+01,9.756692913385825710e-04
5.671999999999999904e-05,7.959400000000000399e-06,2.804099999999999800e-05,7.072940757999999732e+02,5.042500000000000107e-03,5.715100000000000335e+01,7.906141732283464112e-04
5.943999999999999333e-05,2.031399999999999727e-06,6.419899999999999977e-05,7.127119727000000466e+02,6.700000000000000226e-03,5.759000000000000341e+01,2.447543307086614325e-03
6.215999999999998762e-05,8.700399999999998895e-06,7.625099999999999890e-05,7.209849438999999620e+02,7.879800000000001040e-03,5.825800000000000267e+01,2.659472440944882134e-03
6.487999999999998868e-05,7.959400000000000399e-06,8.428599999999999905e-05,7.312362342999999782e+02,1.000199999999999874e-02,5.908600000000000563e+01,3.004984251968504261e-03
6.759999999999998974e-05,7.959400000000000399e-06,8.830400000000000022e-05,7.398464190000000826e+02,1.174500000000000023e-02,5.978199999999999648e+01,3.163173228346456787e-03
7.031999999999999080e-05,1.277599999999999931e-05,1.164299999999999949e-04,7.463658800000000610e+02,1.420599999999999988e-02,6.030799999999999983e+01,4.080866141732283729e-03
7.304000000000000542e-05,1.129400000000000063e-05,1.445499999999999899e-04,7.529078219000000445e+02,1.743700000000000111e-02,6.083699999999999619e+01,5.246299212598425250e-03
7.576000000000000648e-05,1.129400000000000063e-05,1.445499999999999899e-04,7.634738449000000173e+02,1.983700000000000047e-02,6.169100000000000250e+01,5.246299212598425250e-03
7.847999999999999399e-05,9.441499999999999304e-06,1.606199999999999902e-04,7.782437962000000198e+02,2.366399999999999754e-02,6.288399999999999324e+01,5.951909448818897864e-03
8.119999999999999505e-05,1.351700000000000120e-05,2.249000000000000185e-04,7.949920667000001231e+02,2.818500000000000172e-02,6.423799999999999955e+01,8.322165354330710030e-03
8.391999999999999612e-05,1.166400000000000047e-05,2.369500000000000133e-04,8.111558337999999821e+02,3.172699999999999826e-02,6.554399999999999693e+01,8.869527559055118485e-03
8.663999999999999718e-05,1.277599999999999931e-05,2.811499999999999763e-04,8.260381896000000097e+02,3.619300000000000295e-02,6.674600000000000932e+01,1.056590551181102282e-02
8.935999999999999824e-05,1.537000000000000023e-05,3.012299999999999874e-04,8.402011566000001039e+02,4.090699999999999892e-02,6.789199999999999591e+01,1.125433070866141590e-02
9.207999999999999931e-05,9.812000000000000246e-06,3.815800000000000160e-04,8.553308022999999594e+02,4.667500000000000121e-02,6.911399999999999011e+01,1.463653543307086823e-02
9.479999999999998682e-05,1.203500000000000082e-05,4.097099999999999787e-04,8.708201424000000088e+02,5.194199999999999512e-02,7.036399999999999011e+01,1.565649606299212779e-02
9.751999999999998788e-05,1.425799999999999969e-05,4.297999999999999846e-04,8.860621926000000030e+02,5.867100000000000093e-02,7.159600000000000364e+01,1.635992125984251852e-02
1.002399999999999889e-04,1.944500000000000102e-05,5.302300000000000242e-04,9.011693573999999671e+02,6.423999999999999155e-02,7.281699999999999307e+01,2.010964566929134001e-02
1.029599999999999900e-04,1.499900000000000158e-05,5.784400000000000522e-04,9.162090795000000298e+02,7.117799999999999128e-02,7.403199999999999648e+01,2.218271653543307104e-02
1.056800000000000046e-04,1.573999999999999838e-05,6.145999999999999771e-04,9.306193364000000656e+02,7.787000000000000866e-02,7.519599999999999795e+01,2.357716535433070776e-02
1.084000000000000057e-04,1.722200000000000215e-05,6.909400000000000220e-04,9.447373415999999224e+02,8.378599999999999937e-02,7.633800000000000807e+01,2.652433070866141995e-02
1.111199999999999932e-04,1.573999999999999838e-05,7.351299999999999632e-04,9.585630950999999413e+02,9.115900000000000392e-02,7.745499999999999829e+01,2.832244094488188882e-02
1.138399999999999943e-04,1.796300000000000064e-05,8.034300000000000512e-04,9.727485430000000406e+02,9.792900000000000216e-02,7.860099999999999909e+01,3.092389763779528067e-02
1.192799999999999964e-04,1.537000000000000023e-05,9.360100000000000321e-04,9.969155105000000958e+02,1.124499999999999944e-01,8.055400000000000205e+01,3.624566929133858639e-02
1.219999999999999974e-04,1.573999999999999838e-05,1.008299999999999952e-03,1.007953632400000174e+03,1.194500000000000006e-01,8.144599999999999795e+01,3.907716535433070765e-02
1.247199999999999850e-04,2.092699999999999801e-05,1.036400000000000038e-03,1.019239044200000080e+03,1.257599999999999829e-01,8.235799999999998988e+01,3.997925196850393714e-02
1.274399999999999860e-04,2.352100000000000062e-05,1.108799999999999846e-03,1.030232204299999921e+03,1.319500000000000117e-01,8.324700000000001410e+01,4.272751968503936404e-02
1.301599999999999871e-04,1.870400000000000252e-05,1.157000000000000042e-03,1.040595899200000076e+03,1.386999999999999900e-01,8.408299999999999841e+01,4.481480314960629985e-02
1.328799999999999881e-04,1.981599999999999798e-05,1.201200000000000141e-03,1.050217724400000179e+03,1.459499999999999964e-01,8.485999999999999943e+01,4.651118110236221459e-02
1.355999999999999892e-04,2.018599999999999952e-05,1.273499999999999893e-03,1.059412412500000073e+03,1.520099999999999785e-01,8.560299999999999443e+01,4.934307086614173055e-02
1.383199999999999903e-04,2.055699999999999986e-05,1.337800000000000100e-03,1.067640421900000092e+03,1.593200000000000172e-01,8.626899999999999125e+01,5.185996062992126454e-02
1.410399999999999913e-04,2.055699999999999986e-05,1.389999999999999960e-03,1.074631981799999949e+03,1.662599999999999911e-01,8.683299999999999841e+01,5.391507874015747520e-02
1.437599999999999924e-04,2.240900000000000178e-05,1.450300000000000070e-03,1.080904152900000099e+03,1.729600000000000026e-01,8.734100000000000819e+01,5.621618110236221294e-02
1.464799999999999935e-04,1.981599999999999798e-05,1.522599999999999822e-03,1.087221285800000032e+03,1.794300000000000062e-01,8.785099999999999909e+01,5.916472440944881700e-02
1.491999999999999945e-04,2.203900000000000024e-05,1.586799999999999973e-03,1.093898113100000046e+03,1.855999999999999872e-01,8.839000000000000057e+01,6.160476377952756044e-02
1.519199999999999685e-04,2.426199999999999912e-05,1.626999999999999974e-03,1.100529978600000049e+03,1.925699999999999912e-01,8.892600000000000193e+01,6.309992125984252576e-02
1.546399999999999695e-04,2.981900000000000029e-05,1.655099999999999844e-03,1.106847111499999983e+03,1.969899999999999984e-01,8.943600000000000705e+01,6.398744094488188761e-02
1.573599999999999977e-04,2.463199999999999727e-05,1.715399999999999954e-03,1.112332451100000071e+03,2.036099999999999854e-01,8.987999999999999545e+01,6.656566929133858612e-02
1.600799999999999988e-04,2.722599999999999988e-05,1.775700000000000065e-03,1.117817790700000160e+03,2.113699999999999746e-01,9.032299999999999329e+01,6.883755905511811102e-02
1.627999999999999998e-04,3.055999999999999879e-05,1.855999999999999794e-03,1.123617862900000091e+03,2.187099999999999878e-01,9.079200000000000159e+01,7.186771653543307103e-02
1.655200000000000009e-04,2.500300000000000100e-05,1.900199999999999893e-03,1.129395454200000131e+03,2.254800000000000137e-01,9.125900000000000034e+01,7.382665354330708585e-02
1.682400000000000020e-04,3.130099999999999728e-05,1.952400000000000186e-03,1.135218007299999954e+03,2.312300000000000189e-01,9.172899999999999920e+01,7.563381889763780286e-02
1.709600000000000030e-04,3.130099999999999728e-05,2.008699999999999982e-03,1.141602582900000016e+03,2.379000000000000004e-01,9.224399999999999977e+01,7.785035433070866540e-02
1.736800000000000041e-04,3.241300000000000290e-05,2.085000000000000048e-03,1.147537540499999977e+03,2.444699999999999929e-01,9.272499999999999432e+01,8.081051181102363867e-02
1.764000000000000051e-04,2.129800000000000174e-05,2.133199999999999593e-03,1.152123644099999865e+03,2.515499999999999958e-01,9.309499999999999886e+01,8.314574803149604731e-02
1.791200000000000062e-04,4.760300000000000485e-05,2.181400000000000006e-03,1.156979518500000040e+03,2.551900000000000279e-01,9.348700000000000898e+01,8.400775590551182170e-02
1.818400000000000073e-04,4.056399999999999991e-05,2.261800000000000008e-03,1.162217568200000187e+03,2.628300000000000081e-01,9.391200000000000614e+01,8.745023622047244649e-02
1.845599999999999812e-04,3.685900000000000065e-05,2.314000000000000085e-03,1.167343213400000195e+03,2.714199999999999946e-01,9.432500000000000284e+01,8.965122047244093728e-02
1.872799999999999823e-04,3.500599999999999654e-05,2.358199999999999533e-03,1.171434737200000200e+03,2.781500000000000083e-01,9.465600000000000591e+01,9.146433070866138992e-02
1.899999999999999834e-04,4.167500000000000333e-05,2.434500000000000032e-03,1.174537101400000211e+03,2.850699999999999901e-01,9.490700000000001069e+01,9.420570866141732280e-02
1.927199999999999844e-04,2.981900000000000029e-05,2.506900000000000274e-03,1.177594503799999984e+03,2.936900000000000066e-01,9.515299999999999159e+01,9.752287401574805115e-02
1.954399999999999855e-04,3.685900000000000065e-05,2.551099999999999722e-03,1.181056562400000075e+03,3.002099999999999769e-01,9.543200000000000216e+01,9.898586614173227050e-02
1.981599999999999865e-04,3.574699999999999503e-05,2.631399999999999885e-03,1.184496140100000048e+03,3.075600000000000001e-01,9.571200000000000330e+01,1.021910629921259778e-01
2.008799999999999876e-04,3.834099999999999764e-05,2.691699999999999995e-03,1.187373695300000009e+03,3.145600000000000063e-01,9.594299999999999784e+01,1.044629527559055165e-01
2.035999999999999887e-04,3.759999999999999915e-05,2.763999999999999964e-03,1.189914037000000008e+03,3.214400000000000035e-01,9.614799999999999613e+01,1.073385826771653534e-01
2.090399999999999908e-04,3.871099999999999579e-05,2.896599999999999609e-03,1.194545102400000133e+03,3.358599999999999919e-01,9.652299999999999613e+01,1.125153149606299141e-01
2.117599999999999919e-04,3.722899999999999880e-05,2.936699999999999554e-03,1.196298612600000070e+03,3.433100000000000041e-01,9.666400000000000148e+01,1.141524015748031223e-01
2.144799999999999929e-04,3.908199999999999614e-05,2.976900000000000206e-03,1.198029641900000115e+03,3.496199999999999863e-01,9.680500000000000682e+01,1.156621259842519761e-01
2.171999999999999669e-04,4.352800000000000066e-05,3.053300000000000111e-03,1.199873075700000072e+03,3.568100000000000160e-01,9.695299999999998875e+01,1.184949606299212643e-01
2.199199999999999679e-04,4.167500000000000333e-05,3.121500000000000143e-03,1.200749830799999927e+03,3.640199999999999547e-01,9.702400000000000091e+01,1.212529527559055159e-01
2.226399999999999690e-04,4.426899999999999916e-05,3.197900000000000048e-03,1.201491700499999979e+03,3.712900000000000089e-01,9.708400000000000318e+01,1.241587007874015852e-01
2.253599999999999972e-04,4.093399999999999806e-05,3.258099999999999451e-03,1.202166127500000130e+03,3.792200000000000015e-01,9.713799999999999102e+01,1.266600787401574724e-01
2.280799999999999982e-04,4.538000000000000258e-05,3.310399999999999801e-03,1.202188608400000021e+03,3.856399999999999828e-01,9.714100000000000534e+01,1.285440944881889869e-01
2.307999999999999993e-04,4.575100000000000293e-05,3.366599999999999541e-03,1.202143646600000011e+03,3.939500000000000224e-01,9.713600000000000989e+01,1.307420866141732196e-01
2.335200000000000004e-04,4.426899999999999916e-05,3.459000000000000269e-03,1.202570783699999993e+03,4.008300000000000196e-01,9.717100000000000648e+01,1.344382283464567174e-01
2.362199999999999847e-04,4.538000000000000258e-05,3.511299999999999751e-03,1.202548302800000101e+03,4.090900000000000092e-01,9.717000000000000171e+01,1.364535433070866166e-01
2.389399999999999857e-04,5.019700000000000068e-05,3.575500000000000119e-03,1.201536662299999989e+03,4.191399999999999570e-01,9.708799999999999386e+01,1.387914566929134008e-01
2.416599999999999868e-04,4.908500000000000184e-05,3.615699999999999470e-03,1.200704869000000144e+03,4.278399999999999426e-01,9.702200000000000557e+01,1.404179133858267647e-01
2.443799999999999879e-04,4.945600000000000218e-05,3.712100000000000295e-03,1.199738190300000042e+03,4.381700000000000039e-01,9.694200000000000728e+01,1.441985826771653711e-01
2.470999999999999889e-04,5.242000000000000294e-05,3.772400000000000406e-03,1.198681588000000147e+03,4.468600000000000350e-01,9.685700000000001353e+01,1.464559055118110353e-01
2.498199999999999900e-04,5.167899999999999767e-05,3.816599999999999854e-03,1.197265291299999944e+03,4.587300000000000266e-01,9.674299999999999500e+01,1.482252362204724561e-01
2.525399999999999910e-04,4.871499999999999691e-05,3.884900000000000159e-03,1.194972239500000114e+03,4.693199999999999594e-01,9.655700000000000216e+01,1.510309055118110311e-01
2.552599999999999921e-04,5.019700000000000068e-05,3.941100000000000332e-03,1.192184607900000174e+03,4.796899999999999498e-01,9.633200000000000784e+01,1.531851574803149707e-01
2.579799999999999932e-04,5.130800000000000410e-05,4.025500000000000432e-03,1.189599304400000165e+03,4.900100000000000566e-01,9.612299999999999045e+01,1.564642519685039701e-01
2.606999999999999942e-04,5.427199999999999809e-05,4.085800000000000542e-03,1.186541901999999936e+03,4.996999999999999775e-01,9.587600000000000477e+01,1.587215748031496343e-01
2.634199999999999953e-04,5.353100000000000637e-05,4.146000000000000379e-03,1.182517820900000061e+03,5.103100000000000414e-01,9.555200000000000671e+01,1.611208267716535691e-01
2.661399999999999964e-04,5.538399999999999693e-05,4.214299999999999817e-03,1.177684427400000232e+03,5.192999999999999838e-01,9.516100000000000136e+01,1.637368503937007835e-01
2.688599999999999974e-04,5.204899999999999582e-05,4.278600000000000458e-03,1.172378934999999956e+03,5.292899999999999272e-01,9.473200000000001353e+01,1.663996456692913573e-01
2.715799999999999985e-04,5.797699999999999734e-05,4.367000000000000222e-03,1.165881954900000210e+03,5.390500000000000291e-01,9.420700000000000784e+01,1.696465748031496246e-01
2.742999999999999996e-04,5.686600000000000069e-05,4.411199999999999670e-03,1.158305891599999995e+03,5.489000000000000545e-01,9.359499999999999886e+01,1.714304724409448644e-01
2.770199999999999464e-04,5.464300000000000521e-05,4.455399999999999118e-03,1.149223608000000013e+03,5.593000000000000194e-01,9.286200000000000898e+01,1.732581496062991777e-01
2.797400000000000017e-04,5.501300000000000336e-05,4.547800000000000280e-03,1.138050600700000132e+03,5.710600000000000120e-01,9.195900000000000318e+01,1.768813779527559360e-01
2.824599999999999485e-04,6.019999999999999961e-05,4.608000000000000117e-03,1.123932595499999934e+03,5.813800000000000079e-01,9.081700000000000728e+01,1.790472440944882171e-01
2.851800000000000038e-04,6.279399999999999544e-05,4.676300000000000422e-03,1.107566500299999916e+03,5.906100000000000794e-01,8.949500000000000455e+01,1.816340944881890129e-01
2.878999999999999507e-04,5.390199999999999993e-05,4.724499999999999533e-03,1.088120521800000006e+03,6.023199999999999665e-01,8.792399999999999238e+01,1.838818110236220549e-01
2.906200000000000059e-04,5.797699999999999734e-05,4.800899999999999439e-03,1.063953554299999951e+03,6.121999999999999664e-01,8.596999999999999886e+01,1.867292519685039287e-01
2.933399999999999528e-04,6.279399999999999544e-05,4.865200000000000080e-03,1.035447773099999949e+03,6.224199999999999733e-01,8.366799999999999216e+01,1.890711023622047571e-01
2.960600000000000081e-04,6.427600000000000598e-05,4.929399999999999581e-03,1.004019474900000091e+03,6.317800000000000082e-01,8.112699999999999534e+01,1.915403149606298983e-01
2.987799999999999549e-04,6.538700000000000263e-05,4.997699999999999886e-03,9.692415225999999393e+02,6.411000000000000032e-01,7.831699999999999307e+01,1.941855511811023671e-01
2.992799999999999671e-04,6.019999999999999961e-05,4.977699999999999833e-03,9.624298099000001230e+02,6.433800000000000630e-01,7.776800000000000068e+01,1.936023622047244042e-01
