Repository: sandialabs/matcal

304L annealed bar viscoplastic calibrations
###########################################
In this calibration example, we will calibrate 
a plasticity model using a rate dependent von Mises yield surface with 
Voce hardening :cite:p:`voce1948relationship`
to the Ductile Failure data for 304L bar material :cite:p:`laser_weld_paper`.
The experimental data set
used for this calibration 
was purposefully taken such that this viscoplastic
behavior
would be characterized. 

This example has been broken into six steps:

#. Experimental data analysis to aid in model form choice. 
   :ref:`304L bar data analysis`
#. Initial guess estimation for the plasticity parameters 
   using MatFit.

File: documentation/advanced_examples/304L_viscoplastic_calibration/ductile_failure_small_tension_data/cleaned_SRI_3600s_37_Ring2_OR_04.csv
{'temperature':534.67, 'engineering_strain_rate':3600 }
time, transmitted displacement, incident displacement, load, engineering_strain, engineering_stress, displacement
4.999999999999999562e-06,6.117700000000000313e-07,9.205000000000000806e-06,3.427213205000000151e+00,-1.167300000000000022e-04,2.739999999999999658e-01,3.383161417322835341e-04
9.439999999999999403e-06,-4.945800000000000149e-06,2.527500000000000111e-05,8.345584507000001651e+00,9.123399999999999826e-04,6.672100000000000808e-01,1.189795275590551250e-03
1.295999999999999958e-05,-1.611200000000000134e-06,4.134499999999999802e-05,1.638318068400000271e+01,7.709200000000000254e-04,1.309800000000000075e+00,1.691188976377952817e-03
1.730000000000000038e-05,-1.292299999999999998e-07,2.929300000000000228e-05,3.122147392000000110e+01,1.819099999999999981e-04,2.496100000000000207e+00,1.158355511811023702e-03
2.135999999999999878e-05,-1.292299999999999998e-07,9.205000000000000806e-06,5.481967465000000317e+01,9.670699999999999956e-04,4.382699999999999818e+00,3.674893700787402540e-04
2.501999999999999762e-05,-4.204799999999999959e-06,1.724000000000000096e-05,8.698759445999999684e+01,9.840100000000000062e-04,6.954600000000000115e+00,8.442834645669292310e-04
2.883999999999999831e-05,-1.292299999999999998e-07,1.322300000000000028e-05,1.368862000999999964e+02,1.506200000000000074e-03,1.094400000000000084e+01,5.256783464566929963e-04
3.235999999999999511e-05,2.412699999999999893e-07,2.527500000000000111e-05,2.020201116700000057e+02,1.208700000000000052e-03,1.615099999999999980e+01,9.855799212598426000e-04
3.585999999999999886e-05,-4.997300000000000418e-07,1.169900000000000014e-06,2.879128863000000251e+02,1.296499999999999909e-03,2.301800000000000068e+01,6.573346456692913127e-05
3.921999999999999380e-05,-1.611200000000000134e-06,1.169900000000000014e-06,3.889195700000000215e+02,7.717200000000000448e-04,3.109400000000000119e+01,1.094921259842519898e-04
4.221999999999999896e-05,-1.981700000000000017e-06,9.205000000000000806e-06,4.870711794000000054e+02,2.069899999999999952e-03,3.893999999999999773e+01,4.404212598425197105e-04
4.525999999999999696e-05,1.723300000000000085e-06,3.330999999999999787e-05,5.818281729000000269e+02,2.087400000000000106e-03,4.651600000000000534e+01,1.243570866141732387e-03
4.815999999999999291e-05,2.834800000000000370e-06,5.339799999999999934e-05,6.548011742999999569e+02,2.460599999999999853e-03,5.234899999999999665e+01,1.990677165354330647e-03
5.095999999999999998e-05,-1.240699999999999827e-06,3.330999999999999787e-05,6.994932035000000496e+02,3.398400000000000205e-03,5.592300000000000182e+01,1.360263779527558833e-03
5.369999999999999746e-05,1.723300000000000085e-06,3.732799999999999904e-05,7.171856718000000228e+02,4.116199999999999547e-03,5.733800000000000097e+01,1.401759842519685129e-03
5.641999999999999853e-05,1.352799999999999990e-06,3.330999999999999787e-05,7.182872359000000415e+02,7.213100000000000067e-03,5.742499999999999716e+01,1.258157480314960747e-03
5.911999999999999639e-05,2.464300000000000275e-06,6.545100000000000744e-05,7.158592987000000676e+02,7.544599999999999397e-03,5.723100000000000165e+01,2.479791338582677373e-03
6.182000000000000104e-05,4.316799999999999903e-06,4.134499999999999802e-05,7.190515864999999849e+02,9.604700000000000737e-03,5.748699999999999477e+01,1.457803149606299274e-03
6.451999999999999890e-05,3.946299999999999808e-06,9.357299999999999331e-05,7.275943285000000742e+02,1.130600000000000008e-02,5.817000000000000171e+01,3.528610236220472169e-03
6.721999999999999677e-05,6.910299999999999720e-06,1.056300000000000034e-04,7.365192458000000215e+02,1.290800000000000107e-02,5.888300000000000267e+01,3.886602362204724832e-03
6.991999999999999463e-05,7.651300000000000757e-06,1.297299999999999929e-04,7.418247382000000698e+02,1.594699999999999937e-02,5.930799999999999983e+01,4.806248031496062646e-03
7.262000000000000605e-05,5.057800000000000093e-06,1.417799999999999876e-04,7.460286664999999857e+02,1.789299999999999918e-02,5.964399999999999835e+01,5.382763779527559300e-03
7.531999999999999037e-05,5.428300000000000188e-06,1.658899999999999990e-04,7.543915613000000349e+02,2.164400000000000004e-02,6.031100000000000705e+01,6.317389763779527982e-03
7.801999999999998823e-05,5.798800000000000283e-06,1.980299999999999996e-04,7.698584205000000793e+02,2.492100000000000218e-02,6.154800000000000182e+01,7.568157480314960384e-03
8.071999999999999965e-05,6.910299999999999720e-06,2.181200000000000055e-04,7.900912305000000515e+02,2.920299999999999632e-02,6.316700000000000159e+01,8.315342519685039666e-03
8.341999999999999752e-05,5.798800000000000283e-06,2.823999999999999796e-04,8.106837348999999904e+02,3.336999999999999689e-02,6.481199999999999761e+01,1.088981102362204627e-02
8.611999999999999538e-05,7.280800000000000662e-06,2.984700000000000070e-04,8.293878437000000758e+02,3.755000000000000004e-02,6.630800000000000693e+01,1.146414173228346364e-02
8.881999999999999325e-05,1.357900000000000162e-05,3.064999999999999691e-04,8.466531749000000673e+02,4.191100000000000381e-02,6.768800000000000239e+01,1.153232283464566792e-02
9.151999999999999112e-05,8.392300000000000947e-06,3.788199999999999814e-04,8.638510634000000437e+02,4.774199999999999972e-02,6.906300000000000239e+01,1.458376771653543263e-02
9.421999999999998898e-05,1.357900000000000162e-05,4.310499999999999879e-04,8.809815092000001187e+02,5.292799999999999588e-02,7.043200000000000216e+01,1.643586614173228252e-02
9.692000000000000040e-05,1.061499999999999916e-05,4.832799999999999943e-04,8.982243594999999914e+02,5.902699999999999614e-02,7.181100000000000705e+01,1.860885826771653540e-02
9.961999999999999827e-05,1.617299999999999914e-05,5.194299999999999785e-04,9.157594615000000431e+02,6.499599999999999822e-02,7.321399999999999864e+01,1.981326771653543414e-02
1.050199999999999940e-04,1.061499999999999916e-05,6.319200000000000077e-04,9.483342855999999301e+02,7.868200000000000194e-02,7.581699999999999307e+01,2.446082677165354463e-02
1.077199999999999919e-04,1.765499999999999952e-05,6.921899999999999711e-04,9.619127492000001212e+02,8.533400000000000707e-02,7.690300000000000580e+01,2.655649606299212429e-02
1.104200000000000033e-04,1.802500000000000106e-05,7.363800000000000207e-04,9.743446869000001698e+02,9.178300000000000347e-02,7.789600000000000080e+01,2.828169291338582941e-02
1.131200000000000011e-04,1.580199999999999880e-05,8.006600000000000219e-04,9.873386471000000029e+02,9.831399999999999861e-02,7.893600000000000705e+01,3.089992125984252283e-02
1.158199999999999855e-04,1.246799999999999989e-05,8.609200000000000446e-04,1.000017874700000107e+03,1.056499999999999939e-01,7.995000000000000284e+01,3.340362204724409839e-02
1.185199999999999969e-04,1.839599999999999802e-05,9.493099999999999759e-04,1.011910270800000035e+03,1.132700000000000096e-01,8.090100000000001046e+01,3.665015748031496406e-02
1.212199999999999947e-04,2.024799999999999994e-05,1.013600000000000135e-03,1.022970873600000004e+03,1.191200000000000037e-01,8.178399999999999181e+01,3.910834645669291482e-02
1.239199999999999926e-04,1.765499999999999952e-05,1.037700000000000124e-03,1.034031476400000201e+03,1.262000000000000066e-01,8.266899999999999693e+01,4.015925196850393675e-02
1.266200000000000040e-04,1.950700000000000144e-05,1.109999999999999876e-03,1.044619980299999952e+03,1.328199999999999936e-01,8.351500000000000057e+01,4.293279527559054620e-02
1.293199999999999883e-04,1.654300000000000068e-05,1.182300000000000061e-03,1.055186003300000039e+03,1.401999999999999913e-01,8.435999999999999943e+01,4.589594488188977056e-02
1.320199999999999998e-04,1.654300000000000068e-05,1.234599999999999760e-03,1.064830309400000033e+03,1.469999999999999918e-01,8.513100000000000023e+01,4.795499999999999763e-02
1.347199999999999841e-04,2.469400000000000108e-05,1.270700000000000041e-03,1.074092440200000055e+03,1.535900000000000043e-01,8.587100000000000932e+01,4.905535433070866425e-02
1.374199999999999684e-04,2.061900000000000028e-05,1.343000000000000010e-03,1.083332090099999959e+03,1.604599999999999915e-01,8.661100000000000421e+01,5.206224409448819562e-02
1.401200000000000069e-04,2.247099999999999881e-05,1.415299999999999761e-03,1.091739946700000019e+03,1.679200000000000137e-01,8.728200000000001069e+01,5.483578740157479120e-02
1.428199999999999912e-04,2.321199999999999731e-05,1.439500000000000024e-03,1.098619102099999964e+03,1.741599999999999815e-01,8.783200000000000784e+01,5.575937007874015583e-02
1.455200000000000026e-04,2.210100000000000066e-05,1.527799999999999948e-03,1.105430814800000007e+03,1.798299999999999899e-01,8.837799999999998590e+01,5.927948818897637445e-02
1.482199999999999870e-04,2.321199999999999731e-05,1.575999999999999927e-03,1.112175084799999922e+03,1.869099999999999928e-01,8.891700000000000159e+01,6.113338582677164956e-02
1.509199999999999713e-04,1.913699999999999990e-05,1.632299999999999940e-03,1.118986797499999966e+03,1.940999999999999948e-01,8.945999999999999375e+01,6.351035433070865988e-02
1.536200000000000098e-04,2.321199999999999731e-05,1.680499999999999919e-03,1.125124083200000086e+03,2.003699999999999926e-01,8.995100000000000762e+01,6.524755905511810117e-02
1.563199999999999941e-04,2.469400000000000108e-05,1.756799999999999768e-03,1.131059040800000048e+03,2.063000000000000111e-01,9.042700000000000671e+01,6.819314960629919986e-02
1.590200000000000055e-04,2.358300000000000104e-05,1.804999999999999964e-03,1.136656784900000048e+03,2.134900000000000131e-01,9.087299999999999045e+01,7.013452755905512370e-02
1.617199999999999898e-04,2.247099999999999881e-05,1.869299999999999738e-03,1.142479338000000098e+03,2.200300000000000311e-01,9.133899999999999864e+01,7.270980314960628910e-02
1.644199999999999742e-04,2.506500000000000142e-05,1.917500000000000151e-03,1.148751509100000021e+03,2.273999999999999910e-01,9.184000000000000341e+01,7.450531496062993975e-02
1.671199999999999856e-04,2.543499999999999957e-05,1.977800000000000044e-03,1.154686466699999983e+03,2.331900000000000084e-01,9.231399999999999295e+01,7.686476377952755623e-02
1.698199999999999970e-04,2.988199999999999952e-05,2.042099999999999818e-03,1.159812111900000218e+03,2.389300000000000312e-01,9.272499999999999432e+01,7.922118110236218980e-02
1.725200000000000084e-04,2.765800000000000184e-05,2.098299999999999992e-03,1.165207527900000059e+03,2.464599999999999846e-01,9.315700000000001069e+01,8.152133858267716915e-02
1.752199999999999927e-04,2.728800000000000030e-05,2.146499999999999971e-03,1.170647905700000138e+03,2.530399999999999872e-01,9.359200000000001296e+01,8.343354330708661892e-02
1.779199999999999770e-04,2.951099999999999917e-05,2.218900000000000212e-03,1.175796031800000037e+03,2.597800000000000109e-01,9.400299999999998590e+01,8.619641732283465918e-02
1.806199999999999885e-04,2.469400000000000108e-05,2.259000000000000157e-03,1.180337173599999915e+03,2.668200000000000016e-01,9.436700000000000443e+01,8.796480314960630764e-02
1.833199999999999728e-04,2.617599999999999807e-05,2.339400000000000160e-03,1.185013200800000050e+03,2.745599999999999707e-01,9.473899999999999011e+01,9.107181102362205127e-02
1.860200000000000113e-04,3.136399999999999990e-05,2.407700000000000031e-03,1.189509380799999917e+03,2.816299999999999915e-01,9.509999999999999432e+01,9.355653543307088094e-02
1.887199999999999956e-04,3.284599999999999689e-05,2.451900000000000347e-03,1.193623385500000040e+03,2.880099999999999882e-01,9.542799999999999727e+01,9.523834645669293497e-02
1.941199999999999913e-04,3.506899999999999915e-05,2.580400000000000055e-03,1.200007961099999875e+03,3.005200000000000093e-01,9.593799999999998818e+01,1.002098818897637911e-01
1.968199999999999757e-04,2.951099999999999917e-05,2.652699999999999590e-03,1.202818073599999934e+03,3.085300000000000264e-01,9.616200000000000614e+01,1.032751574803149469e-01
1.995200000000000142e-04,3.618000000000000258e-05,2.684900000000000047e-03,1.205785552400000142e+03,3.145399999999999863e-01,9.640000000000000568e+01,1.042803149606299357e-01
2.022199999999999985e-04,4.210800000000000410e-05,2.753199999999999485e-03,1.207988680599999952e+03,3.213599999999999790e-01,9.657600000000000762e+01,1.067359055118110162e-01
2.049199999999999828e-04,3.840300000000000484e-05,2.829499999999999984e-03,1.209832114400000137e+03,3.291000000000000036e-01,9.672499999999999432e+01,1.098857086614173362e-01
2.076199999999999942e-04,3.395700000000000031e-05,2.901799999999999952e-03,1.211428258299999925e+03,3.379199999999999982e-01,9.685099999999999909e+01,1.129072047244094601e-01
2.103199999999999785e-04,3.432800000000000066e-05,2.925899999999999942e-03,1.212889516799999910e+03,3.440900000000000070e-01,9.696799999999998931e+01,1.138414173228346343e-01
2.130199999999999900e-04,3.840300000000000484e-05,2.994199999999999813e-03,1.214260851700000103e+03,3.499400000000000288e-01,9.707799999999998875e+01,1.163699606299212486e-01
2.157200000000000014e-04,4.396100000000000143e-05,3.078599999999999913e-03,1.215497301200000038e+03,3.571500000000000230e-01,9.717700000000000671e+01,1.194739763779527619e-01
2.184199999999999857e-04,3.729200000000000142e-05,3.130800000000000423e-03,1.216958559700000023e+03,3.649199999999999666e-01,9.729299999999999216e+01,1.217916535433071074e-01
2.211199999999999971e-04,3.951499999999999690e-05,3.171000000000000207e-03,1.218352375500000107e+03,3.715800000000000214e-01,9.740500000000000114e+01,1.232868110236220588e-01
2.238199999999999814e-04,4.470199999999999993e-05,3.239300000000000079e-03,1.219206649700000071e+03,3.790600000000000080e-01,9.747399999999998954e+01,1.257715748031495995e-01
2.265000000000000032e-04,4.951800000000000261e-05,3.319699999999999648e-03,1.219296573300000091e+03,3.854599999999999693e-01,9.748100000000000875e+01,1.287473228346456555e-01
2.291999999999999875e-04,4.655399999999999507e-05,3.383900000000000016e-03,1.218981840700000021e+03,3.967699999999999561e-01,9.745600000000000307e+01,1.313915748031496133e-01
2.318999999999999989e-04,4.507199999999999808e-05,3.416100000000000039e-03,1.218622146299999940e+03,4.066800000000000415e-01,9.742600000000000193e+01,1.327176377952755948e-01
2.345999999999999832e-04,4.433100000000000636e-05,3.508499999999999900e-03,1.217947719300000017e+03,4.160600000000000409e-01,9.737200000000001410e+01,1.363846062992125907e-01
2.372999999999999947e-04,4.655399999999999507e-05,3.584799999999999966e-03,1.216688788900000191e+03,4.270399999999999752e-01,9.727100000000000080e+01,1.393010236220472431e-01
2.399999999999999790e-04,4.099700000000000067e-05,3.636999999999999608e-03,1.215025202300000046e+03,4.362699999999999911e-01,9.713899999999999579e+01,1.415749212598425011e-01
2.426999999999999904e-04,4.099700000000000067e-05,3.701300000000000683e-03,1.213361615700000129e+03,4.461399999999999810e-01,9.700700000000000500e+01,1.441064173228346623e-01
2.454000000000000018e-04,4.803600000000000561e-05,3.757600000000000263e-03,1.210349175099999911e+03,4.559500000000000219e-01,9.676600000000000534e+01,1.460458267716535641e-01
2.480999999999999590e-04,5.099999999999999960e-05,3.821900000000000037e-03,1.206010361400000193e+03,4.665699999999999847e-01,9.641799999999999216e+01,1.484606299212598568e-01
2.508000000000000246e-04,4.507199999999999808e-05,3.890199999999999908e-03,1.201649066799999900e+03,4.760499999999999732e-01,9.606900000000000261e+01,1.513829921259842448e-01
2.534999999999999819e-04,4.396100000000000143e-05,3.970500000000000071e-03,1.197602504799999906e+03,4.893600000000000172e-01,9.574600000000000932e+01,1.545881496062992133e-01
2.561999999999999933e-04,4.692500000000000219e-05,4.014699999999999519e-03,1.191734989900000073e+03,4.979500000000000037e-01,9.527700000000000102e+01,1.562116141732283470e-01
2.588999999999999505e-04,5.285300000000000371e-05,4.070900000000000560e-03,1.183417056900000034e+03,5.056000000000000494e-01,9.461200000000000898e+01,1.581908267716535532e-01
2.616000000000000161e-04,5.285300000000000371e-05,4.111100000000000344e-03,1.173480499099999861e+03,5.163699999999999957e-01,9.381700000000000728e+01,1.597735039370078713e-01
2.642999999999999733e-04,5.285300000000000371e-05,4.235700000000000229e-03,1.162374934500000109e+03,5.282799999999999718e-01,9.292900000000000205e+01,1.646790157480315098e-01
2.669999999999999847e-04,5.359399999999999543e-05,4.263800000000000749e-03,1.148009639400000196e+03,5.372899999999999343e-01,9.178100000000000591e+01,1.657561417322835073e-01
2.696999999999999962e-04,5.766899999999999961e-05,4.315999999999999524e-03,1.129979957600000034e+03,5.461000000000000298e-01,9.034000000000000341e+01,1.676508267716535494e-01
2.723999999999999534e-04,5.581699999999999769e-05,4.380300000000000166e-03,1.108668064400000048e+03,5.545100000000000584e-01,8.863500000000000512e+01,1.702552362204724778e-01
2.751000000000000190e-04,5.655800000000000297e-05,4.472699999999999593e-03,1.083197204700000157e+03,5.661399999999999766e-01,8.659999999999999432e+01,1.738638582677165256e-01
2.777999999999999762e-04,5.359399999999999543e-05,4.549000000000000092e-03,1.053499935800000003e+03,5.790100000000000247e-01,8.422599999999999909e+01,1.769844881889763855e-01
2.804999999999999876e-04,5.803999999999999996e-05,4.581199999999999682e-03,1.019463853200000131e+03,5.862300000000000288e-01,8.150399999999999068e+01,1.780771653543307131e-01
2.831999999999999990e-04,6.211499999999999736e-05,4.653499999999999651e-03,9.808416670000000295e+02,5.956000000000000183e-01,7.841700000000000159e+01,1.807631889763779420e-01
2.835399999999999856e-04,6.211499999999999736e-05,4.677600000000000507e-03,9.756485791000000063e+02,5.971899999999999986e-01,7.800100000000000477e+01,1.817120078740157851e-01

File: documentation/advanced_examples/304L_viscoplastic_calibration/ductile_failure_small_tension_data/cleaned_SRI_3600s_38_Ring2_20.csv
{'temperature':534.67, 'engineering_strain_rate':3600 }
time, transmitted displacement, incident displacement, load, engineering_strain, engineering_stress, displacement
5.159999999999999724e-06,-2.521599999999999498e-07,1.289700000000000036e-05,2.780887330000000102e+00,4.124199999999999850e-04,2.254199999999999815e-01,5.176834645669290986e-04
1.121999999999999930e-05,-2.521599999999999498e-07,1.691499999999999983e-05,1.285682670999999999e+01,4.622200000000000028e-04,1.042100000000000026e+00,6.758724409448819493e-04
1.671999999999999916e-05,9.751399999999999505e-06,2.093199999999999881e-05,3.330770144000000244e+01,-2.767300000000000085e-05,2.699800000000000200e+00,4.401811023622046967e-04
2.165999999999999930e-05,3.823399999999999680e-06,1.691499999999999983e-05,6.464832413000000599e+01,4.632099999999999781e-04,5.240199999999999747e+00,5.154173228346457369e-04
2.619999999999999649e-05,-6.226700000000000031e-07,2.896699999999999896e-05,1.088974795999999969e+02,5.992600000000000053e-04,8.826900000000000190e+00,1.164947637795275739e-03
3.005999999999999680e-05,4.193899999999999775e-06,8.879600000000000500e-06,1.646118940700000053e+02,1.040799999999999928e-03,1.334299999999999997e+01,1.844763779527559388e-04
3.437999999999999948e-05,1.229800000000000067e-06,3.700199999999999572e-05,2.491558147000000076e+02,6.170799999999999940e-04,2.019599999999999795e+01,1.408354330708661310e-03
3.854000000000000031e-05,1.970900000000000053e-06,8.879600000000000500e-06,3.559850514999999973e+02,1.222699999999999959e-03,2.885500000000000043e+01,2.719960629921259901e-04
4.202000000000000087e-05,8.593400000000000174e-07,2.494999999999999998e-05,4.579359330000000341e+02,1.366299999999999980e-03,3.711999999999999744e+01,9.484511811023622766e-04
4.585999999999999799e-05,4.193899999999999775e-06,2.896699999999999896e-05,5.715993634000000156e+02,1.938599999999999959e-03,4.633299999999999841e+01,9.753188976377952322e-04
4.907999999999999765e-05,6.046400000000000250e-06,3.298499999999999674e-05,6.527329315000000634e+02,1.809300000000000014e-03,5.290899999999999892e+01,1.060574803149606175e-03
5.211999999999999565e-05,3.823399999999999680e-06,2.896699999999999896e-05,7.045738869000000477e+02,2.588099999999999862e-03,5.711100000000000421e+01,9.899055118110235921e-04
5.499999999999999518e-05,8.269400000000000819e-06,5.307300000000000499e-05,7.286284498999999641e+02,3.695000000000000367e-03,5.906000000000000227e+01,1.763921259842520005e-03
5.781999999999999868e-05,5.305399999999999213e-06,5.307300000000000499e-05,7.342261940000000777e+02,3.854999999999999920e-03,5.951500000000000057e+01,1.880614173228346668e-03
6.061999999999999220e-05,5.305399999999999213e-06,7.315999999999999749e-05,7.344060412000001179e+02,7.046800000000000633e-03,5.952799999999999869e+01,2.671440944881889497e-03
6.341999999999999927e-05,9.751399999999999505e-06,5.307300000000000499e-05,7.385874886000000288e+02,7.057600000000000678e-03,5.986699999999999733e+01,1.705574803149606349e-03
6.621999999999999957e-05,1.234499999999999954e-05,6.914299999999999852e-05,7.474000014000000647e+02,9.591900000000000426e-03,6.058200000000000074e+01,2.236141732283464852e-03
6.901999999999998631e-05,1.123299999999999901e-05,1.173500000000000064e-04,7.559202625000000353e+02,1.185399999999999995e-02,6.127300000000000324e+01,4.177834645669291531e-03
7.181999999999998661e-05,9.380900000000000257e-06,1.334200000000000067e-04,7.616528920000000653e+02,1.387899999999999898e-02,6.173699999999999477e+01,4.883429133858268115e-03
7.462000000000000046e-05,9.010399999999999315e-06,1.494900000000000070e-04,7.665087664000000132e+02,1.713500000000000092e-02,6.213100000000000023e+01,5.530692913385827289e-03
7.742000000000000075e-05,1.160400000000000105e-05,1.374400000000000122e-04,7.752313556000000290e+02,1.895300000000000110e-02,6.283899999999999864e+01,4.954173228346457278e-03
8.022000000000000105e-05,1.197400000000000089e-05,1.856500000000000131e-04,7.897764978999999812e+02,2.274999999999999939e-02,6.401600000000000534e+01,6.837637795275591616e-03
8.301999999999998779e-05,1.456800000000000011e-05,2.097599999999999975e-04,8.066821347000001197e+02,2.684100000000000374e-02,6.538700000000000045e+01,7.684724409448819883e-03
8.581999999999998809e-05,1.197400000000000089e-05,2.539500000000000199e-04,8.225986119000000372e+02,3.087300000000000114e-02,6.667799999999999727e+01,9.526614173228347554e-03
8.862000000000000194e-05,1.234499999999999954e-05,2.700199999999999931e-04,8.364243654000000561e+02,3.478799999999999948e-02,6.779899999999999238e+01,1.014468503937007889e-02
9.142000000000000224e-05,1.271499999999999939e-05,3.222499999999999996e-04,8.503175616000000900e+02,3.944399999999999989e-02,6.892399999999999238e+01,1.218641732283464590e-02
9.421999999999998898e-05,1.271499999999999939e-05,3.302800000000000158e-04,8.651549556000001076e+02,4.418699999999999711e-02,7.012699999999999534e+01,1.250255905511811136e-02
9.701999999999998928e-05,1.308599999999999973e-05,3.985799999999999955e-04,8.799024259999999913e+02,4.983800000000000036e-02,7.132200000000000273e+01,1.517692913385826868e-02
9.981999999999998957e-05,1.419699999999999977e-05,4.427699999999999908e-04,8.947398200000000088e+02,5.383300000000000585e-02,7.252600000000001046e+01,1.687295275590551188e-02
1.026200000000000034e-04,1.864300000000000091e-05,4.990199999999999757e-04,9.098919466000000966e+02,5.982500000000000318e-02,7.375399999999999068e+01,1.891248031496062937e-02
1.054199999999999902e-04,9.751399999999999505e-06,5.311600000000000306e-04,9.247967833000000155e+02,6.721699999999999897e-02,7.496200000000000330e+01,2.052789763779527474e-02
1.082199999999999905e-04,1.308599999999999973e-05,6.315999999999999566e-04,9.384651704999999993e+02,7.409799999999999720e-02,7.606999999999999318e+01,2.435094488188976197e-02
1.138199999999999911e-04,1.419699999999999977e-05,6.958799999999999578e-04,9.660042730000000120e+02,8.643900000000000194e-02,7.830100000000000193e+01,2.683791338582677127e-02
1.166200000000000049e-04,1.419699999999999977e-05,7.561399999999999805e-04,9.799649119000001747e+02,9.348200000000000953e-02,7.943200000000000216e+01,2.921035433070866272e-02
1.194199999999999917e-04,1.938399999999999940e-05,8.284600000000000471e-04,9.933185665000000881e+02,1.000299999999999939e-01,8.051500000000000057e+01,3.185338582677165603e-02
1.222200000000000055e-04,1.641999999999999864e-05,8.847000000000000914e-04,1.006379969400000164e+03,1.068700000000000067e-01,8.157500000000000284e+01,3.418425196850394254e-02
1.250199999999999922e-04,1.605000000000000049e-05,9.489799999999999841e-04,1.018744464400000084e+03,1.145700000000000052e-01,8.257600000000000762e+01,3.672952755905511957e-02
1.278199999999999790e-04,1.716100000000000053e-05,1.021299999999999942e-03,1.031131440299999895e+03,1.217400000000000149e-01,8.357999999999999829e+01,3.953303149606299249e-02
1.306199999999999928e-04,1.716100000000000053e-05,1.069499999999999921e-03,1.043608339800000067e+03,1.293600000000000028e-01,8.459100000000000819e+01,4.143066929133858156e-02
1.334199999999999796e-04,1.901400000000000125e-05,1.125799999999999934e-03,1.055141041500000028e+03,1.362299999999999900e-01,8.552600000000001046e+01,4.357425196850393811e-02
1.362199999999999934e-04,1.864300000000000091e-05,1.198099999999999903e-03,1.064627981300000101e+03,1.438299999999999856e-01,8.629500000000000171e+01,4.643531496062991426e-02
1.390200000000000073e-04,2.457199999999999784e-05,1.246299999999999882e-03,1.073732745799999975e+03,1.500799999999999912e-01,8.703399999999999181e+01,4.809952755905511079e-02
1.418199999999999940e-04,1.901400000000000125e-05,1.310600000000000090e-03,1.082815029400000185e+03,1.576500000000000123e-01,8.776999999999999602e+01,5.084984251968504426e-02
1.446200000000000079e-04,2.494199999999999938e-05,1.390900000000000036e-03,1.090930634300000065e+03,1.641900000000000026e-01,8.842700000000000671e+01,5.377787401574803117e-02
1.474199999999999675e-04,2.271900000000000051e-05,1.443099999999999895e-03,1.097787308799999892e+03,1.720500000000000085e-01,8.898399999999999466e+01,5.592051181102361546e-02
1.502199999999999814e-04,2.420099999999999750e-05,1.487299999999999994e-03,1.105048639500000036e+03,1.784099999999999853e-01,8.957099999999999795e+01,5.760232283464566949e-02
1.530199999999999952e-04,2.160800000000000047e-05,1.555599999999999865e-03,1.110893673499999977e+03,1.853200000000000125e-01,9.004500000000000171e+01,6.039338582677165196e-02
1.558199999999999820e-04,2.309000000000000085e-05,1.599799999999999963e-03,1.116491417599999977e+03,1.916599999999999970e-01,9.050000000000000000e+01,6.207519685039370599e-02
1.586199999999999958e-04,3.049999999999999936e-05,1.680199999999999966e-03,1.122201566200000116e+03,1.975900000000000156e-01,9.096299999999999386e+01,6.494881889763780281e-02
1.614199999999999826e-04,3.791000000000000126e-05,1.728400000000000162e-03,1.128226447400000097e+03,2.033000000000000085e-01,9.145100000000000762e+01,6.655472440944883161e-02
1.642199999999999964e-04,2.864699999999999864e-05,1.780599999999999804e-03,1.134341252200000099e+03,2.117900000000000060e-01,9.194599999999999795e+01,6.897452755905511546e-02
1.670200000000000103e-04,2.420099999999999750e-05,1.861000000000000024e-03,1.140298690700000179e+03,2.201800000000000146e-01,9.243000000000000682e+01,7.231492125984252672e-02
1.698199999999999970e-04,3.309300000000000316e-05,1.925199999999999958e-03,1.147020479799999976e+03,2.264800000000000146e-01,9.297399999999998954e+01,7.449240157480314928e-02
1.726199999999999837e-04,3.272300000000000501e-05,1.981500000000000188e-03,1.153157765500000096e+03,2.338000000000000078e-01,9.347200000000000841e+01,7.672350393700788640e-02
1.754199999999999705e-04,3.753900000000000092e-05,2.013599999999999939e-03,1.158980318599999919e+03,2.400800000000000156e-01,9.394400000000000261e+01,7.779767716535432309e-02
1.782199999999999843e-04,3.568699999999999900e-05,2.114099999999999833e-03,1.164398215500000106e+03,2.474300000000000110e-01,9.438200000000000500e+01,8.182728346456692725e-02
1.810199999999999982e-04,3.309300000000000316e-05,2.170300000000000441e-03,1.169501379799999995e+03,2.548199999999999910e-01,9.479700000000001125e+01,8.414200787401576731e-02
1.838199999999999849e-04,3.346400000000000351e-05,2.230599999999999684e-03,1.174469658700000082e+03,2.631399999999999850e-01,9.519899999999999807e+01,8.650141732283463114e-02
1.866199999999999988e-04,3.198199999999999974e-05,2.274799999999999999e-03,1.179595303900000090e+03,2.702100000000000057e-01,9.561499999999999488e+01,8.829992125984252593e-02
1.894199999999999855e-04,3.198199999999999974e-05,2.371199999999999957e-03,1.183596904100000074e+03,2.771300000000000430e-01,9.593899999999999295e+01,9.209519685039370407e-02
1.922199999999999994e-04,3.791000000000000126e-05,2.419400000000000370e-03,1.187238809900000206e+03,2.843999999999999861e-01,9.623399999999999466e+01,9.375944881889765326e-02
1.950200000000000132e-04,4.124399999999999339e-05,2.487699999999999807e-03,1.190408616800000118e+03,2.918999999999999928e-01,9.649099999999999966e+01,9.631716535433069992e-02
1.978199999999999729e-04,3.827999999999999941e-05,2.560000000000000209e-03,1.193443538300000000e+03,3.000400000000000289e-01,9.673700000000000898e+01,9.928031496062993122e-02
2.006199999999999867e-04,4.124399999999999339e-05,2.596199999999999897e-03,1.195781551900000068e+03,3.066400000000000237e-01,9.692700000000000671e+01,1.005888188976377939e-01
2.062199999999999873e-04,4.161500000000000052e-05,2.728799999999999976e-03,1.201334334200000058e+03,3.217499999999999805e-01,9.737700000000000955e+01,1.057946850393700761e-01
2.090200000000000012e-04,3.939199999999999825e-05,2.801099999999999944e-03,1.203290172500000153e+03,3.299599999999999755e-01,9.753499999999999659e+01,1.087286614173228333e-01
2.118199999999999879e-04,4.346699999999999566e-05,2.849300000000000357e-03,1.204976239999999962e+03,3.366000000000000103e-01,9.767200000000001125e+01,1.104658661417322885e-01
2.146200000000000017e-04,4.383800000000000278e-05,2.957800000000000446e-03,1.207089444599999979e+03,3.447100000000000164e-01,9.784399999999999409e+01,1.147229133858267969e-01
2.174199999999999885e-04,4.198499999999999867e-05,3.005999999999999991e-03,1.208887916599999926e+03,3.515900000000000136e-01,9.798999999999999488e+01,1.166935039370078780e-01
2.202200000000000023e-04,4.346699999999999566e-05,3.086300000000000154e-03,1.210551503200000070e+03,3.592699999999999783e-01,9.812399999999999523e+01,1.197965748031496053e-01
2.230199999999999891e-04,3.939199999999999825e-05,3.130500000000000036e-03,1.212102685300000076e+03,3.663599999999999635e-01,9.825000000000000000e+01,1.216971653543307136e-01
2.258199999999999758e-04,4.531999999999999977e-05,3.194800000000000244e-03,1.212867035900000019e+03,3.730600000000000027e-01,9.831200000000001182e+01,1.239952755905511933e-01
2.286199999999999897e-04,4.087400000000000202e-05,3.250999999999999984e-03,1.213136806700000079e+03,3.812499999999999778e-01,9.833400000000000318e+01,1.263829133858267728e-01
2.314199999999999764e-04,4.420800000000000093e-05,3.307299999999999997e-03,1.213518982000000051e+03,3.882599999999999940e-01,9.836399999999999011e+01,1.284681889763779616e-01
2.342199999999999903e-04,4.531999999999999977e-05,3.367499999999999834e-03,1.213586424700000180e+03,3.960000000000000187e-01,9.837000000000000455e+01,1.307944881889763766e-01
2.369999999999999874e-04,5.087700000000000095e-05,3.451899999999999934e-03,1.212979440400000158e+03,4.048900000000000277e-01,9.832099999999999795e+01,1.338985433070866149e-01
2.398000000000000012e-04,5.235899999999999794e-05,3.516199999999999708e-03,1.212260051599999997e+03,4.154499999999999860e-01,9.826200000000000045e+01,1.363716929133858280e-01
2.425999999999999880e-04,5.384100000000000170e-05,3.564399999999999687e-03,1.211495701000000054e+03,4.252899999999999459e-01,9.820100000000000762e+01,1.382109842519685106e-01
2.454000000000000018e-04,5.198899999999999301e-05,3.628699999999999894e-03,1.210843754900000022e+03,4.354100000000000192e-01,9.814700000000000557e+01,1.408153937007873835e-01
2.481999999999999615e-04,5.013600000000000245e-05,3.704999999999999526e-03,1.209225130099999888e+03,4.457300000000000151e-01,9.801700000000001012e+01,1.438922834645669224e-01
2.509999999999999753e-04,5.902800000000000473e-05,3.761299999999999973e-03,1.207066963700000088e+03,4.560800000000000409e-01,9.784200000000001296e+01,1.457587401574803043e-01
2.537999999999999892e-04,5.124800000000000129e-05,3.837599999999999605e-03,1.205178568099999893e+03,4.681699999999999751e-01,9.768899999999999295e+01,1.490689763779527444e-01
2.566000000000000030e-04,5.347100000000000355e-05,3.933999999999999997e-03,1.203425057900000184e+03,4.788100000000000134e-01,9.754700000000001125e+01,1.527767322834645836e-01
2.593999999999999626e-04,5.272999999999999828e-05,3.982199999999999976e-03,1.200749830799999927e+03,4.900899999999999701e-01,9.732799999999998875e+01,1.547035433070866328e-01
2.621999999999999765e-04,5.272999999999999828e-05,4.102800000000000197e-03,1.197624985700000025e+03,5.006899999999999684e-01,9.707600000000000762e+01,1.594515748031496150e-01
2.649999999999999903e-04,5.458200000000000020e-05,4.130899999999999850e-03,1.194140446200000042e+03,5.125999999999999446e-01,9.679299999999999216e+01,1.604849606299212639e-01
2.678000000000000042e-04,5.717600000000000281e-05,4.195199999999999624e-03,1.190251250499999969e+03,5.222700000000000120e-01,9.647799999999999443e+01,1.629143307086614034e-01
2.706000000000000180e-04,5.791700000000000130e-05,4.267499999999999592e-03,1.185125605299999961e+03,5.326699999999999768e-01,9.606200000000001182e+01,1.657316141732283199e-01
2.733999999999999777e-04,5.680500000000000246e-05,4.307700000000000244e-03,1.179460418500000060e+03,5.416100000000000358e-01,9.560399999999999920e+01,1.673580708661417393e-01
2.761999999999999915e-04,6.162200000000000056e-05,4.371899999999999745e-03,1.172176606900000024e+03,5.509899999999999798e-01,9.501399999999999579e+01,1.696959842519684958e-01
2.790000000000000054e-04,6.013999999999999679e-05,4.460300000000000376e-03,1.162936957000000120e+03,5.616100000000000536e-01,9.426399999999999579e+01,1.732346456692913372e-01
2.818000000000000192e-04,5.976899999999999645e-05,4.524600000000000150e-03,1.150122843999999986e+03,5.727300000000000724e-01,9.322599999999999909e+01,1.757807480314960702e-01
2.846000000000000331e-04,5.791700000000000130e-05,4.576799999999999792e-03,1.133037360000000035e+03,5.848700000000000010e-01,9.184000000000000341e+01,1.779087795275590411e-01
2.873999999999999385e-04,6.458600000000000810e-05,4.673199999999999750e-03,1.111568100500000128e+03,5.948399999999999244e-01,9.009999999999999432e+01,1.814414960629921192e-01
2.901999999999999524e-04,5.976899999999999645e-05,4.721500000000000002e-03,1.085108081200000015e+03,6.056500000000000217e-01,8.795499999999999829e+01,1.835327165354330714e-01
2.929999999999999662e-04,5.976899999999999645e-05,4.805799999999999829e-03,1.054601499900000135e+03,6.163800000000000390e-01,8.548299999999998988e+01,1.868516141732283198e-01
2.957999999999999800e-04,6.643800000000000324e-05,4.862100000000000276e-03,1.021756905000000074e+03,6.277500000000000302e-01,8.282099999999999795e+01,1.888055905511810961e-01
2.985999999999999939e-04,6.606800000000000509e-05,4.922300000000000113e-03,9.873161662000001115e+02,6.371200000000000196e-01,8.002899999999999636e+01,1.911902362204724592e-01
2.998599999999999920e-04,6.495600000000000625e-05,4.950500000000000039e-03,9.709725519000000986e+02,6.409999999999999032e-01,7.870499999999999829e+01,1.923442519685039653e-01
