Repository: sandialabs/matcal

304L annealed bar viscoplastic calibrations
###########################################
In this calibration example, we will calibrate 
a plasticity model using a rate dependent von Mises yield surface with 
Voce hardening :cite:p:`voce1948relationship`
to the Ductile Failure data for 304L bar material :cite:p:`laser_weld_paper`.
The experimental data set
used for this calibration 
was purposefully taken such that this viscoplastic
behavior
would be characterized. 

This example has been broken into six steps:

#. Experimental data analysis to aid in model form choice. 
   :ref:`304L bar data analysis`
#. Initial guess estimation for the plasticity parameters 
   using MatFit.

File: documentation/advanced_examples/304L_viscoplastic_calibration/ductile_failure_small_tension_data/cleaned_SRI_3600s_39_Ring1_RR_05.csv
{'temperature':534.67, 'engineering_strain_rate':3600 }
time, transmitted displacement, incident displacement, load, engineering_strain, engineering_stress, displacement
7.279999999999999755e-06,-5.548300000000000733e-06,2.105199999999999766e-05,7.173430381000001077e+00,-2.611199999999999936e-04,5.760199999999999765e-01,1.047255905511810907e-03
1.308000000000000013e-05,-3.612400000000000239e-07,9.642100000000000823e-07,1.790603685000000311e+01,-1.953900000000000114e-04,1.437799999999999967e+00,5.218307086614174266e-05
1.894000000000000162e-05,1.861800000000000115e-06,1.301700000000000090e-05,4.013290268000000083e+01,-5.294899999999999737e-04,3.222599999999999909e+00,4.391811023622047808e-04
2.481999999999999953e-05,-2.213799999999999878e-06,1.301700000000000090e-05,8.453492826999999465e+01,-9.749600000000001488e-07,6.787999999999999368e+00,5.996377952755905854e-04
2.967999999999999705e-05,-7.317399999999999600e-07,3.712200000000000135e-05,1.442644314800000132e+02,2.559899999999999936e-04,1.158400000000000141e+01,1.490304724409448897e-03
3.397999999999999654e-05,3.797699999999999655e-07,9.642100000000000823e-07,2.225474214600000096e+02,4.416399999999999796e-04,1.787000000000000099e+01,2.300944881889764162e-05
3.779999999999999723e-05,1.120799999999999925e-06,2.506900000000000003e-05,3.146426763999999707e+02,3.549700000000000251e-04,2.526500000000000057e+01,9.428425196850393018e-04
4.113999999999999575e-05,4.455299999999999509e-06,1.301700000000000090e-05,4.121648206000000414e+02,1.030900000000000176e-03,3.309599999999999653e+01,3.370748031496063695e-04
4.420000000000000372e-05,1.120799999999999925e-06,2.908699999999999781e-05,5.092373467999999548e+02,1.197000000000000147e-03,4.089000000000000057e+01,1.101031496062992044e-03
4.707999999999999647e-05,-7.317399999999999600e-07,4.515700000000000150e-05,5.997229692999999315e+02,1.581900000000000016e-03,4.815699999999999648e+01,1.806643307086614305e-03
4.991999999999999639e-05,-3.612400000000000239e-07,4.515700000000000150e-05,6.806317284000000427e+02,2.323599999999999884e-03,5.465399999999999636e+01,1.792056692913385945e-03
5.263999999999999745e-05,4.455299999999999509e-06,4.515700000000000150e-05,7.418247382000000698e+02,2.603199999999999525e-03,5.956700000000000017e+01,1.602429133858267836e-03
5.534000000000000209e-05,1.861800000000000115e-06,2.506900000000000003e-05,7.826275717000000895e+02,2.546699999999999832e-03,6.284399999999999409e+01,9.136692913385826903e-04
5.788000000000000149e-05,3.714300000000000166e-06,4.917500000000000267e-05,8.037371368000000302e+02,4.056300000000000530e-03,6.453900000000000148e+01,1.789791338582677298e-03
6.038000000000000127e-05,3.343800000000000071e-06,4.114000000000000252e-05,8.141233126000000766e+02,6.405500000000000603e-03,6.537300000000000466e+01,1.488039370078740251e-03
6.285999999999999108e-05,3.343800000000000071e-06,5.721000000000000282e-05,8.203505218999999897e+02,7.173100000000000830e-03,6.587300000000000466e+01,2.120716535433071065e-03
6.533999999999999444e-05,7.048800000000000173e-06,6.926200000000000195e-05,8.274544862999999850e+02,8.864900000000000210e-03,6.644299999999999784e+01,2.449338582677165321e-03
6.781999999999998425e-05,3.797699999999999655e-07,6.122700000000000180e-05,8.351879159000000072e+02,1.102299999999999981e-02,6.706399999999999295e+01,2.395560236220472573e-03
7.029999999999998761e-05,4.084800000000000261e-06,6.926200000000000195e-05,8.430337500000000546e+02,1.226499999999999986e-02,6.769499999999999318e+01,2.566031496062992200e-03
7.278000000000000452e-05,4.455299999999999509e-06,8.533299999999999089e-05,8.506322942000000467e+02,1.418899999999999849e-02,6.830400000000000205e+01,3.184161417322834298e-03
7.526000000000000788e-05,4.825799999999999604e-06,1.214900000000000040e-04,8.576912968000000319e+02,1.695200000000000179e-02,6.887100000000000932e+01,4.593078740157480883e-03
7.773999999999999769e-05,5.196299999999999698e-06,1.696999999999999778e-04,8.650200702000000774e+02,1.976599999999999885e-02,6.945999999999999375e+01,6.476523622047243231e-03
8.022000000000000105e-05,2.973299999999999976e-06,1.777399999999999889e-04,8.745744527000000517e+02,2.294699999999999865e-02,7.022700000000000387e+01,6.880578740157480486e-03
8.270000000000000441e-05,8.530799999999999706e-06,1.897900000000000108e-04,8.859273072000000866e+02,2.548500000000000071e-02,7.113899999999999579e+01,7.136188976377953221e-03
8.518000000000000777e-05,6.678300000000000078e-06,2.259499999999999898e-04,8.983367640000000165e+02,2.953299999999999675e-02,7.213500000000000512e+01,8.632744094488189329e-03
8.765999999999999758e-05,1.334700000000000113e-05,2.621000000000000283e-04,9.110384725000000117e+02,3.303799999999999792e-02,7.315500000000000114e+01,9.793425196850395059e-03
9.014000000000000094e-05,4.084800000000000261e-06,2.942399999999999747e-04,9.235378529000000754e+02,3.768799999999999928e-02,7.415999999999999659e+01,1.142343307086614128e-02
9.262000000000000430e-05,1.594099999999999866e-05,3.384400000000000190e-04,9.353852872000001071e+02,4.041000000000000147e-02,7.510999999999999943e+01,1.269681102362204758e-02
9.509999999999999411e-05,1.297700000000000128e-05,3.665599999999999870e-04,9.471877597000001288e+02,4.576600000000000112e-02,7.605800000000000693e+01,1.392059055118110254e-02
9.757999999999999747e-05,1.297700000000000128e-05,3.906700000000000255e-04,9.595522547000000486e+02,5.143899999999999861e-02,7.705100000000000193e+01,1.486980314960630045e-02
1.000600000000000008e-04,1.223599999999999940e-05,4.388799999999999993e-04,9.721190778000000137e+02,5.659999999999999754e-02,7.805899999999999750e+01,1.679700787401574788e-02
1.025400000000000042e-04,1.853400000000000246e-05,4.750299999999999835e-04,9.848657480999999052e+02,6.117999999999999827e-02,7.908299999999999841e+01,1.797228346456692868e-02
1.074999999999999974e-04,1.112400000000000056e-05,5.593999999999999364e-04,1.010089317900000083e+03,7.312300000000000744e-02,8.110899999999999466e+01,2.158566929133858003e-02
1.099800000000000007e-04,-3.612400000000000239e-07,6.196700000000000081e-04,1.022026675800000021e+03,8.015800000000000702e-02,8.206600000000000250e+01,2.441067874015747860e-02
1.124599999999999905e-04,-3.612400000000000239e-07,6.759100000000000524e-04,1.033019835900000089e+03,8.669600000000000917e-02,8.294899999999999807e+01,2.662485196850393823e-02
1.149399999999999939e-04,4.825799999999999604e-06,7.160899999999999557e-04,1.043945553300000029e+03,9.171300000000000285e-02,8.382600000000000762e+01,2.800252755905511745e-02
1.174199999999999972e-04,3.797699999999999655e-07,7.843900000000000438e-04,1.055253445999999940e+03,9.850399999999999434e-02,8.473499999999999943e+01,3.086654448818898153e-02
1.199000000000000006e-04,7.419299999999999421e-06,8.125100000000000117e-04,1.066426453300000048e+03,1.039700000000000069e-01,8.563299999999999557e+01,3.169648425196850555e-02
1.223799999999999769e-04,3.343800000000000071e-06,8.767900000000000129e-04,1.076520377400000143e+03,1.114499999999999935e-01,8.644299999999999784e+01,3.438764566929133903e-02
1.248599999999999938e-04,1.223599999999999940e-05,9.410700000000000141e-04,1.085984836300000097e+03,1.174599999999999950e-01,8.720399999999999352e+01,3.656826771653543667e-02
1.273400000000000107e-04,5.196299999999999698e-06,9.772299999999999390e-04,1.095719066000000112e+03,1.240699999999999997e-01,8.798499999999999943e+01,3.826904330708661567e-02
1.298200000000000005e-04,5.566799999999999793e-06,1.053600000000000023e-03,1.105385852999999997e+03,1.297200000000000020e-01,8.876100000000000989e+01,4.126114960629920919e-02
1.323000000000000174e-04,4.455299999999999509e-06,1.129900000000000088e-03,1.114400693900000078e+03,1.362400000000000000e-01,8.948399999999999466e+01,4.430884645669291161e-02
1.347800000000000072e-04,1.631100000000000019e-05,1.149999999999999981e-03,1.122628703300000097e+03,1.422899999999999998e-01,9.014600000000000080e+01,4.463342519685039450e-02
1.372599999999999970e-04,8.901300000000000648e-06,1.190200000000000199e-03,1.130497018300000036e+03,1.480499999999999872e-01,9.077700000000000102e+01,4.650782283464567624e-02
1.397400000000000139e-04,6.678300000000000078e-06,1.242400000000000058e-03,1.137578501799999913e+03,1.547099999999999864e-01,9.134600000000000364e+01,4.865046062992126052e-02
1.422200000000000037e-04,7.048800000000000173e-06,1.322700000000000004e-03,1.144570061699999997e+03,1.609900000000000220e-01,9.190799999999998704e+01,5.179729133858267803e-02
1.446999999999999936e-04,2.409199999999999905e-05,1.370900000000000200e-03,1.150819751900000028e+03,1.665200000000000014e-01,9.240899999999999181e+01,5.302393700787402103e-02
1.471800000000000105e-04,9.271799999999999896e-06,1.415100000000000082e-03,1.156484938700000157e+03,1.728900000000000159e-01,9.286399999999999011e+01,5.534756692913386095e-02
1.496600000000000003e-04,1.853400000000000246e-05,1.479400000000000073e-03,1.161610583900000165e+03,1.784999999999999920e-01,9.327600000000001046e+01,5.751440944881890116e-02
1.521399999999999901e-04,1.816400000000000092e-05,1.515599999999999977e-03,1.166826152700000193e+03,1.851799999999999835e-01,9.369400000000000261e+01,5.895417322834645840e-02
1.546200000000000070e-04,2.001599999999999945e-05,1.591900000000000042e-03,1.171906836099999964e+03,1.905700000000000172e-01,9.410200000000000387e+01,6.188519685039370333e-02
1.570999999999999968e-04,2.372099999999999871e-05,1.619999999999999912e-03,1.176560382400000208e+03,1.957000000000000128e-01,9.447599999999999909e+01,6.284562992125984626e-02
1.595800000000000137e-04,2.223900000000000171e-05,1.648199999999999839e-03,1.181011600600000065e+03,2.018900000000000139e-01,9.483299999999999841e+01,6.401421259842518530e-02
1.620600000000000035e-04,2.483300000000000093e-05,1.724500000000000121e-03,1.185417857000000140e+03,2.080800000000000149e-01,9.518799999999998818e+01,6.691602362204725207e-02
1.645399999999999933e-04,2.446199999999999720e-05,1.820899999999999862e-03,1.189914037000000008e+03,2.151399999999999979e-01,9.554799999999998761e+01,7.072590551181101581e-02
1.670200000000000103e-04,2.594400000000000097e-05,1.804799999999999851e-03,1.194320293400000082e+03,2.209699999999999720e-01,9.590100000000001046e+01,7.003370078740157878e-02
1.695000000000000001e-04,2.520300000000000247e-05,1.893200000000000265e-03,1.198883916100000079e+03,2.278199999999999947e-01,9.626899999999999125e+01,7.354318897637797392e-02
1.719799999999999899e-04,2.779699999999999830e-05,1.925400000000000071e-03,1.203155287099999896e+03,2.330900000000000194e-01,9.661100000000000421e+01,7.470877952755905493e-02
1.744600000000000068e-04,2.668499999999999946e-05,1.993700000000000160e-03,1.206977040100000067e+03,2.407099999999999795e-01,9.691799999999999216e+01,7.744153543307087662e-02
1.769399999999999966e-04,2.483300000000000093e-05,2.037900000000000041e-03,1.210888716700000032e+03,2.463899999999999979e-01,9.723299999999998988e+01,7.925460629921259048e-02
1.794199999999999864e-04,3.002000000000000057e-05,2.098099999999999878e-03,1.215025202300000046e+03,2.530199999999999672e-01,9.756499999999999773e+01,8.142047244094488545e-02
1.819000000000000033e-04,2.927900000000000207e-05,2.174500000000000217e-03,1.218846955299999991e+03,2.592400000000000260e-01,9.787200000000001410e+01,8.445751968503938112e-02
1.843799999999999931e-04,3.039099999999999752e-05,2.238699999999999718e-03,1.222264052100000072e+03,2.658200000000000007e-01,9.814600000000000080e+01,8.694129921259842464e-02
1.893399999999999998e-04,3.187300000000000468e-05,2.311099999999999960e-03,1.228064124300000003e+03,2.788499999999999868e-01,9.861299999999999955e+01,8.973334645669291121e-02
1.918199999999999896e-04,3.372499999999999982e-05,2.399399999999999884e-03,1.231009122200000093e+03,2.856899999999999995e-01,9.884700000000000841e+01,9.313681102362204867e-02
1.943000000000000066e-04,3.261400000000000318e-05,2.423499999999999873e-03,1.233279693100000031e+03,2.930699999999999972e-01,9.903000000000000114e+01,9.412937007874015716e-02
1.967799999999999964e-04,3.557800000000000394e-05,2.523999999999999768e-03,1.235640187599999990e+03,2.997500000000000164e-01,9.921999999999999886e+01,9.796937007874015335e-02
1.992599999999999862e-04,3.520699999999999682e-05,2.548099999999999758e-03,1.237281293300000016e+03,3.062799999999999967e-01,9.935200000000000387e+01,9.893279527559054043e-02
2.017400000000000031e-04,3.261400000000000318e-05,2.600299999999999834e-03,1.239147208000000091e+03,3.133799999999999919e-01,9.950100000000000477e+01,1.010899999999999993e-01
2.042199999999999929e-04,3.891199999999999607e-05,2.680699999999999836e-03,1.240945680000000038e+03,3.198900000000000077e-01,9.964700000000000557e+01,1.040074015748031488e-01
2.066999999999999827e-04,3.668900000000000058e-05,2.732899999999999913e-03,1.242451900300000034e+03,3.271499999999999964e-01,9.976700000000001012e+01,1.061500393700787470e-01
2.091799999999999996e-04,3.631900000000000243e-05,2.805199999999999881e-03,1.243261212699999987e+03,3.338099999999999956e-01,9.983200000000000784e+01,1.090110629921259844e-01
2.116599999999999894e-04,3.742999999999999908e-05,2.841400000000000002e-03,1.244070525099999941e+03,3.416599999999999637e-01,9.989700000000000557e+01,1.103925196850393670e-01
2.141399999999999792e-04,3.557800000000000394e-05,2.905599999999999936e-03,1.244407738599999902e+03,3.480400000000000160e-01,9.992399999999999238e+01,1.129929921259842512e-01
2.166199999999999961e-04,4.113499999999999833e-05,2.965900000000000047e-03,1.244430219500000021e+03,3.552400000000000002e-01,9.992499999999999716e+01,1.151482283464567019e-01
2.190999999999999860e-04,4.150600000000000545e-05,3.002100000000000168e-03,1.245037203800000043e+03,3.612199999999999855e-01,9.997399999999998954e+01,1.165588188976377920e-01
2.215800000000000029e-04,4.372899999999999417e-05,3.106500000000000320e-03,1.245846516199999996e+03,3.678500000000000103e-01,1.000400000000000063e+02,1.205815354330708744e-01
2.240399999999999759e-04,4.298800000000000245e-05,3.114599999999999921e-03,1.245913958900000125e+03,3.758400000000000074e-01,1.000400000000000063e+02,1.209296062992126081e-01
2.265199999999999928e-04,4.483999999999999759e-05,3.210999999999999879e-03,1.245554264500000045e+03,3.844500000000000139e-01,1.000199999999999960e+02,1.246519685039370051e-01
2.289999999999999826e-04,4.521100000000000471e-05,3.271199999999999716e-03,1.244947280200000023e+03,3.951100000000000168e-01,9.996700000000001296e+01,1.270074409448818942e-01
2.314799999999999725e-04,4.335800000000000060e-05,3.307399999999999837e-03,1.244250372299999981e+03,4.039200000000000013e-01,9.991100000000000136e+01,1.285055905511811036e-01
2.339599999999999894e-04,4.298800000000000245e-05,3.375699999999999708e-03,1.243216250900000205e+03,4.137699999999999712e-01,9.982899999999999352e+01,1.312091338582677125e-01
2.364399999999999792e-04,4.224699999999999717e-05,3.443999999999999579e-03,1.242182129499999974e+03,4.213399999999999368e-01,9.974500000000000455e+01,1.339272834645669208e-01
2.389199999999999690e-04,4.187600000000000361e-05,3.488199999999999894e-03,1.240608466500000077e+03,4.312500000000000222e-01,9.961899999999999977e+01,1.356820472440944947e-01
2.413999999999999859e-04,4.706299999999999985e-05,3.548500000000000005e-03,1.238517742799999951e+03,4.407200000000000006e-01,9.945100000000000762e+01,1.378518503937007922e-01
2.438799999999999757e-04,5.002700000000000061e-05,3.608699999999999408e-03,1.236292133700000022e+03,4.489399999999999502e-01,9.927200000000000557e+01,1.401052362204724400e-01
2.463599999999999926e-04,5.076799999999999911e-05,3.668999999999999952e-03,1.233639387500000112e+03,4.578999999999999737e-01,9.906000000000000227e+01,1.424500787401574708e-01
2.488400000000000095e-04,5.262100000000000322e-05,3.713199999999999834e-03,1.230019962599999872e+03,4.665300000000000002e-01,9.876899999999999125e+01,1.441172834645669254e-01
2.513199999999999722e-04,5.076799999999999911e-05,3.789500000000000333e-03,1.225433858999999984e+03,4.767500000000000071e-01,9.840100000000001046e+01,1.471941732283464643e-01
2.537999999999999892e-04,4.817499999999999869e-05,3.841699999999999976e-03,1.219813634000000093e+03,4.872899999999999454e-01,9.795000000000000284e+01,1.493513779527559093e-01
2.562799999999999519e-04,5.150899999999999760e-05,3.897999999999999556e-03,1.212035242599999947e+03,4.954899999999999860e-01,9.732399999999999807e+01,1.514366535433070704e-01
2.587599999999999688e-04,4.706299999999999985e-05,3.954199999999999729e-03,1.199873075700000072e+03,5.054199999999999804e-01,9.634799999999999898e+01,1.538242913385826638e-01
2.612399999999999857e-04,5.373199999999999987e-05,4.042600000000000360e-03,1.181393775900000037e+03,5.135100000000000220e-01,9.486399999999999011e+01,1.570420472440945125e-01
2.637200000000000026e-04,5.373199999999999987e-05,4.098899999999999939e-03,1.155001199300000053e+03,5.244300000000000628e-01,9.274399999999999977e+01,1.592585826771653612e-01
2.661999999999999653e-04,5.002700000000000061e-05,4.151100000000000449e-03,1.120245727900000020e+03,5.336100000000000287e-01,8.995399999999999352e+01,1.614595669291338798e-01
2.686799999999999822e-04,5.484399999999999871e-05,4.215399999999999356e-03,1.078925833700000112e+03,5.427800000000000402e-01,8.663500000000000512e+01,1.638014173228346249e-01
2.711599999999999991e-04,5.669600000000000063e-05,4.271600000000000397e-03,1.033042316799999981e+03,5.521199999999999442e-01,8.295200000000001239e+01,1.659411023622047454e-01
2.729800000000000325e-04,5.743699999999999912e-05,4.307800000000000518e-03,9.971852813000000424e+02,5.589899999999999869e-01,8.007200000000000273e+01,1.673371259842520165e-01

File: documentation/advanced_examples/304L_viscoplastic_calibration/ductile_failure_small_tension_data/cleaned_SRI_3600s_40_Ring2_RR_07.csv
{'temperature':534.67, 'engineering_strain_rate':3600 }
time, transmitted displacement, incident displacement, load, engineering_strain, engineering_stress, displacement
8.259999999999998843e-06,1.017399999999999949e-05,1.405299999999999911e-05,8.708426232999999073e+00,-4.073899999999999874e-04,6.962199999999999500e-01,1.527165354330708524e-04
1.550000000000000068e-05,5.727799999999999607e-06,2.610600000000000043e-05,2.821577759000000185e+01,-2.558700000000000015e-04,2.255700000000000038e+00,8.022913385826772013e-04
2.187999999999999719e-05,2.022700000000000133e-06,2.208800000000000265e-05,6.472700728000000936e+01,9.027000000000000139e-05,5.174699999999999633e+00,7.899724409448819580e-04
2.785999999999999753e-05,1.202599999999999972e-05,4.619399999999999852e-05,1.284221412500000099e+02,-5.348399999999999818e-05,1.026700000000000124e+01,1.345196850393700879e-03
3.278000000000000125e-05,6.098300000000000549e-06,1.405299999999999911e-05,2.126400888299999963e+02,1.521500000000000120e-04,1.700000000000000000e+01,3.131771653543306377e-04
3.725999999999999901e-05,1.091499999999999968e-05,1.807100000000000028e-05,3.199256879000000140e+02,5.181199999999999521e-04,2.557699999999999818e+01,2.817322834645669561e-04
4.152000000000000227e-05,8.321299999999999425e-06,1.003600000000000013e-05,4.453915908000000172e+02,7.256199999999999543e-04,3.560800000000000409e+01,6.750787401574805699e-05
4.538000000000000258e-05,2.763699999999999899e-06,1.807100000000000028e-05,5.631465450000000601e+02,1.340900000000000121e-03,4.502300000000000324e+01,6.026496062992126816e-04
4.911999999999999727e-05,1.165599999999999987e-05,2.610600000000000043e-05,6.635012826000000814e+02,9.495400000000000194e-04,5.304500000000000171e+01,5.688976377952756434e-04
5.229999999999999732e-05,7.950800000000000177e-06,1.003600000000000013e-05,7.243795598000000382e+02,1.577599999999999966e-03,5.791300000000000381e+01,8.209448818897637629e-05
5.523999999999999966e-05,7.209799999999999987e-06,2.610600000000000043e-05,7.597644963999999845e+02,2.445399999999999918e-03,6.074199999999999733e+01,7.439448818897638699e-04
5.800000000000000034e-05,8.321299999999999425e-06,1.405299999999999911e-05,7.806942142999999987e+02,2.901799999999999952e-03,6.241499999999999915e+01,2.256574803149606135e-04
6.067999999999999501e-05,1.313800000000000025e-05,3.414099999999999720e-05,7.966331724000000349e+02,3.588900000000000336e-03,6.368999999999999773e+01,8.268897637795273939e-04
6.334000000000000003e-05,1.054400000000000103e-05,8.636899999999999927e-05,8.108186203000000205e+02,6.825100000000000611e-03,6.482300000000000750e+01,2.985236220472441138e-03
6.595999999999998511e-05,1.239700000000000006e-05,7.029899999999999897e-05,8.237451377999999522e+02,8.367399999999998797e-03,6.585699999999999932e+01,2.279606299212598702e-03
6.857999999999999730e-05,1.869499999999999973e-05,8.636899999999999927e-05,8.335692911000001004e+02,9.821500000000000369e-03,6.664300000000000068e+01,2.664330708661417652e-03
7.119999999999999593e-05,1.239700000000000006e-05,1.104700000000000045e-04,8.399538667000000487e+02,1.330899999999999965e-02,6.715200000000000102e+01,3.861141732283464995e-03
7.381999999999999456e-05,1.091499999999999968e-05,1.426099999999999915e-04,8.450345501000000468e+02,1.564700000000000119e-02,6.756000000000000227e+01,5.184842519685038328e-03
7.643999999999999320e-05,1.462000000000000063e-05,1.225300000000000076e-04,8.523633234999999786e+02,1.755500000000000116e-02,6.814399999999999125e+01,4.248425196850393742e-03
7.906000000000000538e-05,6.468799999999999797e-06,1.667200000000000030e-04,8.630642318999999816e+02,2.194399999999999823e-02,6.900000000000000000e+01,6.309102362204724139e-03
8.168000000000000401e-05,1.387900000000000044e-05,1.868100000000000088e-04,8.763054819999999836e+02,2.395299999999999860e-02,7.005899999999999750e+01,6.808307086614173720e-03
8.429999999999998909e-05,2.017700000000000011e-05,2.068999999999999876e-04,8.891645568000000139e+02,2.743500000000000105e-02,7.108700000000000330e+01,7.351299212598425351e-03
8.692000000000000128e-05,1.610199999999999932e-05,2.671600000000000103e-04,9.012368001000000959e+02,3.212600000000000178e-02,7.205299999999999727e+01,9.884173228346457632e-03
8.953999999999999991e-05,1.832500000000000158e-05,3.033199999999999894e-04,9.139609894999999824e+02,3.805199999999999555e-02,7.306900000000000261e+01,1.122027559055117918e-02
9.215999999999999854e-05,1.462000000000000063e-05,3.153699999999999841e-04,9.271347969000000830e+02,4.277600000000000152e-02,7.412300000000000466e+01,1.184055118110236178e-02
9.477999999999999717e-05,1.943599999999999823e-05,3.836700000000000180e-04,9.403985279000000901e+02,4.773000000000000159e-02,7.518399999999999750e+01,1.433992125984252103e-02
9.739999999999999580e-05,1.869499999999999973e-05,4.198299999999999970e-04,9.549661510999999336e+02,5.260599999999999304e-02,7.634699999999999420e+01,1.579271653543307119e-02
1.000199999999999944e-04,1.721299999999999935e-05,4.559799999999999813e-04,9.698035450999999512e+02,5.821599999999999692e-02,7.753399999999999181e+01,1.727429133858267643e-02
1.026399999999999931e-04,1.536099999999999743e-05,5.202600000000000367e-04,9.847083817999999837e+02,6.416299999999999781e-02,7.872499999999999432e+01,1.987791338582677383e-02
1.052600000000000053e-04,1.980700000000000196e-05,5.644600000000000268e-04,9.988488679000000730e+02,7.045300000000000173e-02,7.985600000000000875e+01,2.144303149606299058e-02
1.078799999999999903e-04,1.980700000000000196e-05,6.327600000000000065e-04,1.012157560700000090e+03,7.706999999999999962e-02,8.092000000000000171e+01,2.413200787401574565e-02
1.104999999999999890e-04,2.277099999999999933e-05,6.648999999999999529e-04,1.023960033200000112e+03,8.273600000000000398e-02,8.186299999999999955e+01,2.528066929133858040e-02
1.157399999999999862e-04,1.869499999999999973e-05,8.014899999999999716e-04,1.049183602999999948e+03,9.639899999999999858e-02,8.387999999999999545e+01,3.081870078740157545e-02
1.183599999999999984e-04,2.536399999999999975e-05,8.135399999999999663e-04,1.060603900199999998e+03,1.013000000000000012e-01,8.479299999999999216e+01,3.103055118110235877e-02
1.209799999999999970e-04,2.239999999999999899e-05,8.858600000000000328e-04,1.071214885000000095e+03,1.090900000000000064e-01,8.564100000000000534e+01,3.399448818897637947e-02
1.235999999999999957e-04,2.128900000000000234e-05,9.702299999999999857e-04,1.081533618100000012e+03,1.176299999999999985e-01,8.646700000000001296e+01,3.735988188976378105e-02
1.262199999999999943e-04,2.203000000000000083e-05,1.026500000000000069e-03,1.091874832100000049e+03,1.240300000000000014e-01,8.729399999999999693e+01,3.954606299212599235e-02
1.288399999999999929e-04,2.017700000000000011e-05,1.082700000000000025e-03,1.101811389900000222e+03,1.318999999999999895e-01,8.808799999999999386e+01,4.183161417322835141e-02
1.314599999999999916e-04,2.388199999999999937e-05,1.118899999999999929e-03,1.111680505000000039e+03,1.373999999999999944e-01,8.887799999999998590e+01,4.311094488188976087e-02
1.340800000000000173e-04,2.239999999999999899e-05,1.211300000000000007e-03,1.120425575100000060e+03,1.444799999999999973e-01,8.957600000000000762e+01,4.680708661417323085e-02
1.366999999999999888e-04,2.499400000000000159e-05,1.251500000000000008e-03,1.128721027199999980e+03,1.496000000000000107e-01,9.023799999999999955e+01,4.828763779527559669e-02
1.393199999999999875e-04,2.906900000000000239e-05,1.271500000000000061e-03,1.136342052299999978e+03,1.564399999999999957e-01,9.084799999999999898e+01,4.891460629921259851e-02
1.419399999999999861e-04,2.573500000000000009e-05,1.351900000000000063e-03,1.142951436900000090e+03,1.635300000000000087e-01,9.137700000000000955e+01,5.221122047244095010e-02
1.445599999999999847e-04,2.610500000000000163e-05,1.424200000000000032e-03,1.149066241700000091e+03,1.703800000000000037e-01,9.186599999999999966e+01,5.504311023622047300e-02
1.471800000000000105e-04,3.425599999999999864e-05,1.452299999999999902e-03,1.155226008300000103e+03,1.759000000000000008e-01,9.235799999999998988e+01,5.582850393700786867e-02
1.498000000000000091e-04,2.832800000000000051e-05,1.540700000000000099e-03,1.161228408599999966e+03,1.831200000000000050e-01,9.283700000000000330e+01,5.954220472440945738e-02
1.524199999999999806e-04,2.832800000000000051e-05,1.568799999999999969e-03,1.166309091999999964e+03,1.900499999999999967e-01,9.324399999999999977e+01,6.064850393700787351e-02
1.550399999999999793e-04,2.795800000000000235e-05,1.617100000000000004e-03,1.171232409100000041e+03,1.963599999999999790e-01,9.363899999999999579e+01,6.256464566929134663e-02
1.576599999999999779e-04,3.685000000000000124e-05,1.669299999999999864e-03,1.176110764400000107e+03,2.014700000000000102e-01,9.402799999999999159e+01,6.426968503937008359e-02
1.602800000000000036e-04,3.425599999999999864e-05,1.741600000000000049e-03,1.181191447800000105e+03,2.083099999999999952e-01,9.443399999999999750e+01,6.721826771653544030e-02
1.629000000000000023e-04,4.129600000000000577e-05,1.801900000000000160e-03,1.186317093000000114e+03,2.154699999999999949e-01,9.484399999999999409e+01,6.931511811023623182e-02
1.655200000000000009e-04,3.573800000000000240e-05,1.866099999999999877e-03,1.191847394400000212e+03,2.220000000000000029e-01,9.528600000000000136e+01,7.206149606299212806e-02
1.681399999999999724e-04,3.722100000000000159e-05,1.914400000000000129e-03,1.197130405900000142e+03,2.282599999999999907e-01,9.570799999999999841e+01,7.390468503937008826e-02
1.707599999999999711e-04,3.759099999999999974e-05,1.978599999999999630e-03,1.201491700499999979e+03,2.365900000000000225e-01,9.605599999999999739e+01,7.641767716535431687e-02
1.733799999999999968e-04,3.944400000000000385e-05,2.026800000000000043e-03,1.205875475999999935e+03,2.419099999999999862e-01,9.640700000000001069e+01,7.824236220472441383e-02
1.759999999999999954e-04,3.425599999999999864e-05,2.091099999999999817e-03,1.210866235799999913e+03,2.492400000000000171e-01,9.680700000000000216e+01,8.097811023622046578e-02
1.786199999999999941e-04,3.944400000000000385e-05,2.123299999999999840e-03,1.215699629299999970e+03,2.555800000000000294e-01,9.719299999999999784e+01,8.204157480314959450e-02
1.812399999999999927e-04,3.944400000000000385e-05,2.211599999999999764e-03,1.219633786800000053e+03,2.619799999999999907e-01,9.750700000000000500e+01,8.551795275590549916e-02
1.838600000000000184e-04,4.055500000000000050e-05,2.275899999999999972e-03,1.223298173500000075e+03,2.686999999999999944e-01,9.779999999999999716e+01,8.800570866141732562e-02
1.864799999999999900e-04,4.129600000000000577e-05,2.336199999999999648e-03,1.226940079299999979e+03,2.757999999999999896e-01,9.809100000000000819e+01,9.035055118110234262e-02
1.890999999999999886e-04,4.277800000000000276e-05,2.368300000000000266e-03,1.230716870500000141e+03,2.823499999999999899e-01,9.839299999999998647e+01,9.155598425196852241e-02
1.917199999999999872e-04,3.907300000000000351e-05,2.456699999999999596e-03,1.233414578500000061e+03,2.900900000000000145e-01,9.860999999999999943e+01,9.518216535433068892e-02
1.943399999999999858e-04,4.574199999999999675e-05,2.492900000000000151e-03,1.235909958400000050e+03,2.963999999999999968e-01,9.880799999999999272e+01,9.634480314960630620e-02
1.969600000000000116e-04,4.351899999999999448e-05,2.565199999999999685e-03,1.238607666400000198e+03,3.032900000000000040e-01,9.902500000000000568e+01,9.927877952755903568e-02
2.021999999999999817e-04,4.500100000000000503e-05,2.665599999999999740e-03,1.243575945300000058e+03,3.172300000000000120e-01,9.942200000000001125e+01,1.031731889763779497e-01
2.048199999999999804e-04,4.611300000000000387e-05,2.729899999999999948e-03,1.245059684700000162e+03,3.241100000000000092e-01,9.954000000000000625e+01,1.056609055118110235e-01
2.074399999999999790e-04,4.351899999999999448e-05,2.798199999999999819e-03,1.246475981400000137e+03,3.323099999999999943e-01,9.965399999999999636e+01,1.084520078740157378e-01
2.100600000000000047e-04,4.648300000000000202e-05,2.846400000000000232e-03,1.247959720800000014e+03,3.391699999999999715e-01,9.977299999999999613e+01,1.102329527559055278e-01
2.126800000000000034e-04,4.759500000000000086e-05,2.902699999999999812e-03,1.249600826500000039e+03,3.455599999999999783e-01,9.990299999999999159e+01,1.124057086614173168e-01
2.153000000000000020e-04,5.204100000000000539e-05,2.987000000000000072e-03,1.250297734400000081e+03,3.532699999999999729e-01,9.995900000000000318e+01,1.155495669291338595e-01
2.179199999999999735e-04,4.425999999999999975e-05,3.039299999999999988e-03,1.250882237799999984e+03,3.604999999999999871e-01,1.000100000000000051e+02,1.179149606299212671e-01
2.205399999999999722e-04,4.944699999999999600e-05,3.123600000000000248e-03,1.251331855800000085e+03,3.678199999999999803e-01,1.000400000000000063e+02,1.210296456692913497e-01
2.231599999999999979e-04,5.241100000000000354e-05,3.179899999999999827e-03,1.251489222100000006e+03,3.750600000000000045e-01,1.000499999999999972e+02,1.231294881889763715e-01
2.257799999999999965e-04,5.426399999999999410e-05,3.203999999999999817e-03,1.251669069300000046e+03,3.820600000000000107e-01,1.000699999999999932e+02,1.240053543307086531e-01
2.283799999999999784e-04,5.278199999999999711e-05,3.272299999999999688e-03,1.251579145700000026e+03,3.917199999999999571e-01,1.000600000000000023e+02,1.267526771653543216e-01
2.309999999999999771e-04,5.092899999999999299e-05,3.344599999999999657e-03,1.251376817599999868e+03,4.011199999999999766e-01,1.000499999999999972e+02,1.296720866141732320e-01
2.336200000000000028e-04,5.611600000000000279e-05,3.396800000000000166e-03,1.250589986100000033e+03,4.102300000000000391e-01,9.998100000000000875e+01,1.315229921259842560e-01
2.362400000000000014e-04,5.537499999999999752e-05,3.461099999999999507e-03,1.249376017499999989e+03,4.196899999999999520e-01,9.988500000000000512e+01,1.340836614173228358e-01
2.388600000000000001e-04,5.166999999999999827e-05,3.493199999999999691e-03,1.248049644400000034e+03,4.297600000000000309e-01,9.977899999999999636e+01,1.354933070866141676e-01
2.414799999999999716e-04,5.611600000000000279e-05,3.589699999999999922e-03,1.246858156700000109e+03,4.388100000000000334e-01,9.968399999999999750e+01,1.391174803149606287e-01
2.440999999999999702e-04,5.574600000000000464e-05,3.621800000000000540e-03,1.245239531900000202e+03,4.470999999999999974e-01,9.955400000000000205e+01,1.403958267716535480e-01
2.467199999999999688e-04,5.648699999999999636e-05,3.694100000000000075e-03,1.243306174499999997e+03,4.572199999999999598e-01,9.940000000000000568e+01,1.432131102362204644e-01
2.493399999999999675e-04,5.574600000000000464e-05,3.766400000000000043e-03,1.241125527200000079e+03,4.676100000000000256e-01,9.922599999999999909e+01,1.460887401574803013e-01
2.519600000000000203e-04,5.907999999999999678e-05,3.814600000000000022e-03,1.238495261900000060e+03,4.775800000000000045e-01,9.901600000000000534e+01,1.478551181102362166e-01
2.545800000000000190e-04,5.648699999999999636e-05,3.903000000000000219e-03,1.235033203299999968e+03,4.873800000000000354e-01,9.873899999999999011e+01,1.514375196850393790e-01
2.571999999999999634e-04,6.056200000000000054e-05,3.951200000000000198e-03,1.231233931200000143e+03,4.967899999999999539e-01,9.843500000000000227e+01,1.531747244094488203e-01
2.598199999999999620e-04,6.130300000000000582e-05,4.027599999999999236e-03,1.226557904000000008e+03,5.077500000000000346e-01,9.806100000000000705e+01,1.561534251968503539e-01
2.624399999999999606e-04,5.982100000000000205e-05,4.099899999999999205e-03,1.220802793599999859e+03,5.178000000000000380e-01,9.760099999999999909e+01,1.590582283464566649e-01
2.650600000000000135e-04,6.426699999999999980e-05,4.136100000000000193e-03,1.214148447200000192e+03,5.266999999999999460e-01,9.706999999999999318e+01,1.603083858267716766e-01
2.676800000000000121e-04,5.907999999999999678e-05,4.220399999999999152e-03,1.205920437799999945e+03,5.367600000000000149e-01,9.641200000000000614e+01,1.638314960629920769e-01
2.703000000000000107e-04,6.500799999999999829e-05,4.280699999999999263e-03,1.195129605800000036e+03,5.462399999999999478e-01,9.554899999999999238e+01,1.659721259842519281e-01
2.729200000000000094e-04,6.723100000000000733e-05,4.328899999999999242e-03,1.181101524200000085e+03,5.545999999999999819e-01,9.442700000000000671e+01,1.677822440944881643e-01
2.755400000000000080e-04,6.019199999999999562e-05,4.389199999999999352e-03,1.163836193000000094e+03,5.649399999999999977e-01,9.304700000000001125e+01,1.704333858267716439e-01
2.781600000000000066e-04,6.500799999999999829e-05,4.433399999999999667e-03,1.142389414400000078e+03,5.733699999999999353e-01,9.133200000000000784e+01,1.719839370078740104e-01
2.807799999999999511e-04,6.389700000000000165e-05,4.473500000000000046e-03,1.116423974900000076e+03,5.834500000000000242e-01,8.925600000000000023e+01,1.736064173228346330e-01
2.833999999999999497e-04,7.130700000000000016e-05,4.585999999999999799e-03,1.086996476799999982e+03,5.939100000000000490e-01,8.690399999999999636e+01,1.777438188976377953e-01
2.860199999999999483e-04,7.464100000000000585e-05,4.634199999999999778e-03,1.054668942600000037e+03,6.031999999999999584e-01,8.431900000000000261e+01,1.795101968503936829e-01
2.886399999999999470e-04,6.500799999999999829e-05,4.722600000000000409e-03,1.019598738599999933e+03,6.139499999999999957e-01,8.151500000000000057e+01,1.833697637795275726e-01
2.898999999999999451e-04,6.908399999999999112e-05,4.742699999999999867e-03,1.001569056799999998e+03,6.188899999999999402e-01,8.007399999999999807e+01,1.840006299212598451e-01
