Repository: sandialabs/matcal

304L annealed bar viscoplastic calibrations
###########################################
In this calibration example, we will calibrate 
a plasticity model using a rate dependent von Mises yield surface with 
Voce hardening :cite:p:`voce1948relationship`
to the Ductile Failure data for 304L bar material :cite:p:`laser_weld_paper`.
The experimental data set
used for this calibration 
was purposefully taken such that this viscoplastic
behavior
would be characterized. 

This example has been broken into six steps:

#. Experimental data analysis to aid in model form choice. 
   :ref:`304L bar data analysis`
#. Initial guess estimation for the plasticity parameters 
   using MatFit.

File: documentation/advanced_examples/304L_viscoplastic_calibration/ductile_failure_small_tension_data/cleaned_SRI_3600s_41_Ring3_RR_06.csv
{'temperature':534.67, 'engineering_strain_rate':3600 }
time, transmitted displacement, incident displacement, load, engineering_strain, engineering_stress, displacement
7.240000000000000138e-06,-1.301299999999999933e-06,1.303099999999999941e-05,6.265651638999999662e+00,2.145799999999999954e-04,5.047000000000000375e-01,5.642637795275591084e-04
1.272000000000000019e-05,3.885800000000000133e-06,9.013799999999999994e-06,1.878234233199999892e+01,-1.354700000000000023e-04,1.512899999999999912e+00,2.018897637795275706e-04
2.033999999999999838e-05,6.849800000000000046e-06,2.910099999999999802e-05,5.634612776000000167e+01,-5.004999999999999684e-04,4.538599999999999746e+00,8.760314960629921044e-04
2.642000000000000115e-05,3.515299999999999615e-06,2.106599999999999787e-05,1.158013639900000129e+02,-4.214900000000000048e-04,9.327799999999999869e+00,6.909724409448818284e-04
3.460000000000000076e-05,1.240699999999999996e-05,1.704900000000000228e-05,2.648250019999999836e+02,-5.444799999999999640e-04,2.133099999999999952e+01,1.827559055118111169e-04
3.991999999999999726e-05,2.033199999999999863e-06,2.106599999999999787e-05,4.095345553000000223e+02,6.259899999999999883e-04,3.298799999999999955e+01,7.493228346456692760e-04
4.422000000000000014e-05,5.367799999999999666e-06,9.013799999999999994e-06,5.369562965000000077e+02,8.170000000000000179e-04,4.325100000000000477e+01,1.435433070866141850e-04
4.813999999999999649e-05,1.426000000000000069e-05,1.704900000000000228e-05,6.310388629999999921e+02,9.618699999999999776e-04,5.083100000000000307e+01,1.098031496062992784e-04
5.149999999999999820e-05,1.277800000000000031e-05,3.713700000000000036e-05,6.774844024000000218e+02,1.379299999999999971e-03,5.457100000000000506e+01,9.590157480314961394e-04
5.441999999999999735e-05,3.515299999999999615e-06,3.713700000000000036e-05,6.898938592000000654e+02,3.042599999999999905e-03,5.557000000000000028e+01,1.323688976377953045e-03
5.705999999999999918e-05,1.277800000000000031e-05,7.329399999999999316e-05,6.877581737000000430e+02,4.214700000000000044e-03,5.539800000000000324e+01,2.382519685039369891e-03
5.970000000000000100e-05,1.537099999999999903e-05,4.115399999999999934e-05,6.853751982999999655e+02,5.221199999999999626e-03,5.520799999999999841e+01,1.015078740157480432e-03
6.231999999999999964e-05,5.367799999999999666e-06,7.329399999999999316e-05,6.898039356000000453e+02,7.852199999999998417e-03,5.556300000000000239e+01,2.674259842519684672e-03
6.493999999999999827e-05,1.870600000000000013e-05,7.731199999999999433e-05,6.996280888999999661e+02,7.314699999999999501e-03,5.635499999999999687e+01,2.307322834645669091e-03
6.755999999999999690e-05,1.166599999999999977e-05,1.014200000000000014e-04,7.099243410999999924e+02,1.081999999999999976e-02,5.718399999999999750e+01,3.533622047244094205e-03
7.018000000000000909e-05,7.961299999999999483e-06,1.094500000000000041e-04,7.173430381000000580e+02,1.331300000000000018e-02,5.778199999999999648e+01,3.995618110236220585e-03
7.279999999999999416e-05,7.961299999999999483e-06,1.094500000000000041e-04,7.230307057999999643e+02,1.663099999999999995e-02,5.824000000000000199e+01,3.995618110236220585e-03
7.541999999999999280e-05,1.166599999999999977e-05,1.456100000000000103e-04,7.320905085000000554e+02,1.887100000000000236e-02,5.897100000000000364e+01,5.273385826771653968e-03
7.804000000000000498e-05,1.759400000000000129e-05,1.576600000000000050e-04,7.473100778000000446e+02,2.121800000000000075e-02,6.019600000000000506e+01,5.514409448818897476e-03
8.065999999999999006e-05,1.463000000000000053e-05,1.938200000000000112e-04,7.668684607999999798e+02,2.506800000000000000e-02,6.177100000000000080e+01,7.054724409448820399e-03
8.328000000000000225e-05,1.685299999999999941e-05,2.058700000000000059e-04,7.860896302999999534e+02,2.796600000000000127e-02,6.331899999999999551e+01,7.441614173228346639e-03
8.590000000000000088e-05,1.240699999999999996e-05,2.942600000000000185e-04,8.029053435000000718e+02,3.357399999999999968e-02,6.467399999999999238e+01,1.109657480314960899e-02
8.851999999999998596e-05,1.388900000000000034e-05,3.143500000000000244e-04,8.183946836000000076e+02,3.782100000000000045e-02,6.592199999999999704e+01,1.182917322834645818e-02
9.113999999999999814e-05,1.574199999999999937e-05,3.705900000000000145e-04,8.337491383000000269e+02,4.326499999999999790e-02,6.715800000000000125e+01,1.397039370078740142e-02
9.375999999999999677e-05,1.537099999999999903e-05,3.826500000000000040e-04,8.490586312000000362e+02,4.832999999999999796e-02,6.839100000000000534e+01,1.445980314960629808e-02
9.637999999999999541e-05,1.463000000000000053e-05,4.429100000000000268e-04,8.641208342000001039e+02,5.399400000000000727e-02,6.960600000000000875e+01,1.686141732283464797e-02
9.899999999999999404e-05,1.314800000000000015e-05,4.951400000000000332e-04,8.792954417000000831e+02,5.977400000000000074e-02,7.082800000000000296e+01,1.897606299212598741e-02
1.016200000000000062e-04,1.129599999999999993e-05,5.513799999999999691e-04,8.944475682999999435e+02,6.640599999999999281e-02,7.204699999999999704e+01,2.126314960629921078e-02
1.042399999999999913e-04,1.426000000000000069e-05,5.875400000000000024e-04,9.096671376000000464e+02,6.946399999999999797e-02,7.327400000000000091e+01,2.257007874015748081e-02
1.068599999999999899e-04,2.389300000000000316e-05,6.156599999999999703e-04,9.236052955999999767e+02,7.451499999999999790e-02,7.439600000000000080e+01,2.329791338582677326e-02
1.094800000000000021e-04,1.648299999999999787e-05,6.558399999999999820e-04,9.361721187000000555e+02,8.074400000000001021e-02,7.540899999999999181e+01,2.517153543307086572e-02
1.120999999999999872e-04,1.981700000000000017e-05,7.281499999999999995e-04,9.480420339000000922e+02,8.717899999999999261e-02,7.636399999999999011e+01,2.788712598425197031e-02
1.173399999999999980e-04,1.277800000000000031e-05,8.406499999999999693e-04,9.720965969000001223e+02,1.003200000000000064e-01,7.830299999999999727e+01,3.259338582677165363e-02
1.199599999999999831e-04,1.351900000000000050e-05,9.089400000000000084e-04,9.828424670999999080e+02,1.079400000000000082e-01,7.916899999999999693e+01,3.525279527559055381e-02
1.225799999999999817e-04,1.277800000000000031e-05,9.571500000000000364e-04,9.939929935000000114e+02,1.151299999999999962e-01,8.006600000000000250e+01,3.718000000000000471e-02
1.252000000000000075e-04,2.129900000000000055e-05,1.049599999999999925e-03,1.006087717700000098e+03,1.209099999999999897e-01,8.104000000000000625e+01,4.048429133858267442e-02
1.278199999999999790e-04,1.796500000000000164e-05,1.073699999999999915e-03,1.017710343000000080e+03,1.273299999999999987e-01,8.197700000000000387e+01,4.156437007874015654e-02
1.304400000000000047e-04,2.241099999999999939e-05,1.109799999999999979e-03,1.028163961500000141e+03,1.337900000000000200e-01,8.281799999999999784e+01,4.281059055118110329e-02
1.330600000000000034e-04,2.500399999999999980e-05,1.142000000000000003e-03,1.038033076599999958e+03,1.398599999999999843e-01,8.361299999999999955e+01,4.397622047244095084e-02
1.356800000000000020e-04,2.315199999999999789e-05,1.222299999999999949e-03,1.047137841100000060e+03,1.468700000000000006e-01,8.434600000000000364e+01,4.721055118110235871e-02
1.383000000000000006e-04,2.537500000000000015e-05,1.302700000000000169e-03,1.055703064000000040e+03,1.535200000000000176e-01,8.503700000000000614e+01,5.028838582677166297e-02
1.409199999999999722e-04,2.463400000000000165e-05,1.330800000000000038e-03,1.062829509299999927e+03,1.605999999999999928e-01,8.561200000000000898e+01,5.142385826771653928e-02
1.435399999999999979e-04,1.722399999999999975e-05,1.415200000000000138e-03,1.069011756800000057e+03,1.671900000000000053e-01,8.610899999999999466e+01,5.503842519685040596e-02
1.461599999999999965e-04,2.426300000000000131e-05,1.459299999999999964e-03,1.075216485200000079e+03,1.735099999999999976e-01,8.660899999999999466e+01,5.649751968503936850e-02
1.487799999999999952e-04,2.426300000000000131e-05,1.527600000000000052e-03,1.082073159700000133e+03,1.790700000000000069e-01,8.716200000000000614e+01,5.918649606299213051e-02
1.513999999999999938e-04,3.574899999999999942e-05,1.555799999999999978e-03,1.088143002700000125e+03,1.847499999999999976e-01,8.765000000000000568e+01,5.984452755905511623e-02
1.540199999999999924e-04,3.315499999999999681e-05,1.607999999999999837e-03,1.094010517599999957e+03,1.911299999999999943e-01,8.812299999999999045e+01,6.200177165354330000e-02
1.566399999999999910e-04,3.056199999999999640e-05,1.664200000000000011e-03,1.099967956100000038e+03,1.963799999999999990e-01,8.860299999999999443e+01,6.431645669291338741e-02
1.592599999999999897e-04,3.056199999999999640e-05,1.756599999999999872e-03,1.105857951900000216e+03,2.029400000000000093e-01,8.907700000000001239e+01,6.795425196850393701e-02
1.618799999999999883e-04,3.167299999999999982e-05,1.788799999999999895e-03,1.111635543200000029e+03,2.104300000000000059e-01,8.954299999999999216e+01,6.917822834645669106e-02
1.644999999999999869e-04,3.352599999999999716e-05,1.828999999999999897e-03,1.117570500799999991e+03,2.175900000000000056e-01,9.002100000000000080e+01,7.068795275590550320e-02
1.671199999999999856e-04,3.463800000000000277e-05,1.909300000000000060e-03,1.123527939300000071e+03,2.231100000000000028e-01,9.050000000000000000e+01,7.380559055118110501e-02
1.697400000000000113e-04,3.241399999999999832e-05,1.977599999999999931e-03,1.129530339599999934e+03,2.304900000000000004e-01,9.098399999999999466e+01,7.658212598425197248e-02
1.723600000000000099e-04,3.019099999999999944e-05,2.001699999999999920e-03,1.135218007299999954e+03,2.366999999999999937e-01,9.144200000000000728e+01,7.761846456692912677e-02
1.749799999999999815e-04,3.463800000000000277e-05,2.077999999999999986e-03,1.140973117700000103e+03,2.419499999999999984e-01,9.190600000000000591e+01,8.044732283464567368e-02
1.775999999999999801e-04,3.648999999999999791e-05,2.158399999999999989e-03,1.146076281999999992e+03,2.492000000000000048e-01,9.231600000000000250e+01,8.353976377952755661e-02
1.802199999999999787e-04,3.760199999999999675e-05,2.202599999999999870e-03,1.150684866499999998e+03,2.551700000000000079e-01,9.268700000000001182e+01,8.523614173228347135e-02
1.828400000000000045e-04,3.797199999999999491e-05,2.246800000000000186e-03,1.155360893700000133e+03,2.626600000000000046e-01,9.306499999999999773e+01,8.696173228346458506e-02
1.854600000000000031e-04,2.982099999999999790e-05,2.339200000000000047e-03,1.160621424299999944e+03,2.703400000000000247e-01,9.348899999999999011e+01,9.092043307086614123e-02
1.880800000000000017e-04,3.537900000000000127e-05,2.387400000000000026e-03,1.165297451500000079e+03,2.766899999999999915e-01,9.386599999999999966e+01,9.259925196850395113e-02
1.906999999999999733e-04,3.241399999999999832e-05,2.423600000000000147e-03,1.168759510099999943e+03,2.840300000000000047e-01,9.414299999999998647e+01,9.414118110236220638e-02
1.933199999999999719e-04,4.093600000000000244e-05,2.491900000000000018e-03,1.172468858599999976e+03,2.898399999999999865e-01,9.444200000000000728e+01,9.649464566929133458e-02
1.959399999999999976e-04,4.241799999999999943e-05,2.536000000000000060e-03,1.176268130700000029e+03,2.947699999999999765e-01,9.474899999999999523e+01,9.817251968503938608e-02
1.985599999999999963e-04,4.427100000000000355e-05,2.604300000000000365e-03,1.179145685900000217e+03,3.033099999999999685e-01,9.498000000000000398e+01,1.007885433070866421e-01
2.037999999999999935e-04,3.908400000000000052e-05,2.753000000000000239e-03,1.185058162600000060e+03,3.175199999999999689e-01,9.545700000000000784e+01,1.068470866141732478e-01
2.064199999999999651e-04,4.501199999999999527e-05,2.805199999999999881e-03,1.187643466100000069e+03,3.248699999999999921e-01,9.566400000000000148e+01,1.086688188976377839e-01
2.090399999999999908e-04,4.390000000000000320e-05,2.841400000000000002e-03,1.188812472900000103e+03,3.311600000000000099e-01,9.576000000000000512e+01,1.101377952755905609e-01
2.116599999999999894e-04,4.093600000000000244e-05,2.925800000000000102e-03,1.190408616800000118e+03,3.388999999999999790e-01,9.588799999999999102e+01,1.135773228346456665e-01
2.142799999999999881e-04,3.797199999999999491e-05,2.969900000000000144e-03,1.192117165200000045e+03,3.447899999999999854e-01,9.602500000000000568e+01,1.154302362204724514e-01
2.168999999999999867e-04,4.315899999999999793e-05,3.050300000000000147e-03,1.193555942799999912e+03,3.527899999999999925e-01,9.614200000000001012e+01,1.183913779527559079e-01
2.195200000000000124e-04,4.241799999999999943e-05,3.114599999999999921e-03,1.194635026000000153e+03,3.600300000000000167e-01,9.622899999999999920e+01,1.209520472440945016e-01
2.221399999999999840e-04,4.056599999999999751e-05,3.166800000000000431e-03,1.195983879999999999e+03,3.675999999999999823e-01,9.633700000000000330e+01,1.230800787401575003e-01
2.247599999999999826e-04,4.575300000000000054e-05,3.227100000000000107e-03,1.196928077799999983e+03,3.746400000000000285e-01,9.641200000000000614e+01,1.252498818897637978e-01
2.273799999999999812e-04,4.575300000000000054e-05,3.287300000000000378e-03,1.197175367700000152e+03,3.816499999999999893e-01,9.643200000000000216e+01,1.276199606299212863e-01
2.299999999999999799e-04,4.501199999999999527e-05,3.371700000000000044e-03,1.197377695800000083e+03,3.885800000000000365e-01,9.645000000000000284e+01,1.309719685039369974e-01
2.326200000000000056e-04,5.131000000000000171e-05,3.423900000000000554e-03,1.198164527299999918e+03,3.947199999999999598e-01,9.651200000000000045e+01,1.327791338582677283e-01
2.352199999999999875e-04,4.538200000000000019e-05,3.496199999999999655e-03,1.198456779000000097e+03,4.030400000000000094e-01,9.653600000000000136e+01,1.358589763779527448e-01
2.378399999999999861e-04,4.538200000000000019e-05,3.536400000000000307e-03,1.197984680099999878e+03,4.129100000000000548e-01,9.649700000000001410e+01,1.374416535433070907e-01
2.404599999999999847e-04,4.278899999999999300e-05,3.584599999999999852e-03,1.196883115999999973e+03,4.215300000000000158e-01,9.640799999999998704e+01,1.394413779527559072e-01
2.430800000000000105e-04,5.353300000000000398e-05,3.644899999999999963e-03,1.196366055299999971e+03,4.298899999999999388e-01,9.636799999999999500e+01,1.413924015748031504e-01
2.456999999999999549e-04,4.797600000000000280e-05,3.701099999999999703e-03,1.195534262000000126e+03,4.405300000000000327e-01,9.629999999999999716e+01,1.438237795275590369e-01
2.483200000000000077e-04,4.834600000000000095e-05,3.773499999999999945e-03,1.194050522600000022e+03,4.498399999999999621e-01,9.618000000000000682e+01,1.466596062992125971e-01
2.509400000000000064e-04,4.945799999999999979e-05,3.861800000000000302e-03,1.192162127000000055e+03,4.603999999999999759e-01,9.602899999999999636e+01,1.500922047244094559e-01
2.535600000000000050e-04,5.093999999999999678e-05,3.906000000000000184e-03,1.189554342599999927e+03,4.701000000000000179e-01,9.581900000000000261e+01,1.517740157480315100e-01
2.561800000000000036e-04,5.427399999999999570e-05,3.990400000000000717e-03,1.186047322200000053e+03,4.808899999999999841e-01,9.553600000000000136e+01,1.549655905511811427e-01
2.588000000000000023e-04,5.464500000000000282e-05,4.022500000000000034e-03,1.182248050100000000e+03,4.901100000000000456e-01,9.523000000000000398e+01,1.562147637795275601e-01
2.614200000000000009e-04,5.242200000000000055e-05,4.118999999999999398e-03,1.177864274600000044e+03,5.005699999999999594e-01,9.487600000000000477e+01,1.601014960629921213e-01
2.640399999999999995e-04,5.316299999999999905e-05,4.163199999999999713e-03,1.172154126000000133e+03,5.093999999999999639e-01,9.441700000000000159e+01,1.618124803149606217e-01
2.666599999999999982e-04,5.760899999999999680e-05,4.215399999999999356e-03,1.165432336900000109e+03,5.194300000000000583e-01,9.387600000000000477e+01,1.636925590551180920e-01
2.692799999999999426e-04,5.242200000000000055e-05,4.303799999999999987e-03,1.156889594900000020e+03,5.305800000000000516e-01,9.318700000000001182e+01,1.673770866141732483e-01
2.718999999999999412e-04,5.612699999999999981e-05,4.363999999999999824e-03,1.145739068500000030e+03,5.390899999999999581e-01,9.229000000000000625e+01,1.696012992125984498e-01
2.745199999999999941e-04,5.760899999999999680e-05,4.404200000000000476e-03,1.132475337500000023e+03,5.504299999999999748e-01,9.122100000000000364e+01,1.711256299212598475e-01
2.771399999999999927e-04,5.390399999999999754e-05,4.488600000000000576e-03,1.117143363700000009e+03,5.603299999999999947e-01,8.998499999999999943e+01,1.745943307086614549e-01
2.797599999999999913e-04,5.686800000000000508e-05,4.532800000000000024e-03,1.097832270599999902e+03,5.697800000000000642e-01,8.843099999999999739e+01,1.762177952755905608e-01
2.823799999999999900e-04,5.723800000000000323e-05,4.621199999999999787e-03,1.074294768299999987e+03,5.795500000000000096e-01,8.653600000000000136e+01,1.796835433070866073e-01
2.849999999999999886e-04,5.946100000000000549e-05,4.669399999999999766e-03,1.046620780400000058e+03,5.894199999999999440e-01,8.430500000000000682e+01,1.814936614173228158e-01
2.876199999999999872e-04,6.242499999999999948e-05,4.713600000000000081e-03,1.013843628200000126e+03,5.998200000000000198e-01,8.166599999999999682e+01,1.831171259842520049e-01
2.902399999999999858e-04,5.946100000000000549e-05,4.777799999999999582e-03,9.769749522000000752e+02,6.115199999999999525e-01,7.869599999999999795e+01,1.857613779527558795e-01
2.914399999999999608e-04,6.353699999999999832e-05,4.854200000000000355e-03,9.588778277000001253e+02,6.152499999999999636e-01,7.723799999999999955e+01,1.886087795275590839e-01

File: documentation/advanced_examples/304L_viscoplastic_calibration/ductile_failure_small_tension_data/cleaned_SRI_3600s_42_Ring3_18.csv
{'temperature':534.67, 'engineering_strain_rate':3600 }
time, transmitted displacement, incident displacement, load, engineering_strain, engineering_stress, displacement
4.980000000000000601e-06,-5.614600000000000420e-06,2.797499999999999897e-05,3.780388143999999784e+00,1.889999999999999862e-04,3.026200000000000001e-01,1.322425196850393744e-03
9.960000000000001201e-06,3.134499999999999911e-07,1.592200000000000104e-05,1.185282971600000046e+01,-1.770900000000000002e-04,9.487899999999999112e-01,6.145098425196851566e-04
1.541999999999999805e-05,-1.539100000000000011e-06,3.869700000000000406e-06,2.865190705000000193e+01,1.799600000000000049e-04,2.293499999999999872e+00,2.129448818897638107e-04
1.967999999999999792e-05,-4.275599999999999984e-07,1.190500000000000037e-05,5.103164300000000253e+01,1.856399999999999912e-04,4.084999999999999964e+00,4.855338582677165690e-04
2.341999999999999938e-05,-7.980599999999999875e-07,1.190500000000000037e-05,8.078511415000001250e+01,7.237500000000000010e-04,6.466700000000000337e+00,5.001204724409449289e-04
2.776000000000000188e-05,6.839499999999999272e-07,3.869700000000000406e-06,1.307534105800000077e+02,1.646800000000000022e-04,1.046700000000000053e+01,1.254232283464567013e-04
3.176000000000000085e-05,1.795500000000000216e-06,1.190500000000000037e-05,1.962425203699999940e+02,2.216999999999999949e-04,1.570900000000000141e+01,3.980118110236220480e-04
3.536000000000000026e-05,-7.980599999999999875e-07,2.395699999999999780e-05,2.734351866999999743e+02,9.629200000000000302e-04,2.188899999999999935e+01,9.746086614173227842e-04
3.895999999999999968e-05,-5.705699999999999932e-08,3.869700000000000406e-06,3.679673712000000023e+02,9.834699999999999605e-04,2.945599999999999952e+01,1.545967322834645877e-04
4.203999999999999729e-05,-7.980599999999999875e-07,-1.478499999999999905e-07,4.602739466000000448e+02,1.119200000000000099e-03,3.684400000000000119e+01,2.559881889763779449e-05
4.525999999999999696e-05,5.871000000000000201e-06,1.190500000000000037e-05,5.586728458999999702e+02,1.334499999999999966e-03,4.472100000000000364e+01,2.375590551181102511e-04
4.807999999999999367e-05,-1.168599999999999916e-06,3.869700000000000406e-06,6.378955375000000458e+02,1.585500000000000104e-03,5.106199999999999761e+01,1.983582677165354508e-04
5.085999999999999755e-05,2.536500000000000194e-06,3.199300000000000353e-05,7.011567901000000802e+02,2.011300000000000154e-03,5.612600000000000477e+01,1.159704724409448993e-03
5.360000000000000181e-05,2.166000000000000099e-06,2.395699999999999780e-05,7.448146979000000556e+02,2.656300000000000328e-03,5.962100000000000222e+01,8.579133858267716517e-04
5.625999999999999328e-05,1.424999999999999909e-06,4.002800000000000368e-05,7.705778093000000126e+02,3.243300000000000176e-03,6.168299999999999983e+01,1.519803149606299263e-03
5.881999999999999588e-05,8.834999999999999267e-06,5.208000000000000281e-05,7.851679133999999749e+02,3.728099999999999817e-03,6.285000000000000142e+01,1.702559055118110353e-03
6.134000000000000563e-05,4.759499999999999916e-06,5.208000000000000281e-05,7.952843183999999610e+02,6.177700000000000378e-03,6.366100000000000136e+01,1.863011811023622096e-03
6.386000000000000183e-05,8.093999999999999077e-06,6.011500000000000296e-05,8.055356087999999772e+02,8.102700000000000874e-03,6.448199999999999932e+01,2.048070866141732480e-03
6.637999999999999803e-05,2.166000000000000099e-06,8.422100000000000560e-05,8.160791509000000588e+02,1.027800000000000068e-02,6.532500000000000284e+01,3.230511811023622105e-03
6.890000000000000779e-05,8.834999999999999267e-06,1.002900000000000037e-04,8.254761670999999978e+02,1.179499999999999993e-02,6.607800000000000296e+01,3.600590551181102363e-03
7.142000000000000399e-05,9.575999999999999457e-06,1.203799999999999960e-04,8.330072686000000886e+02,1.340599999999999951e-02,6.668000000000000682e+01,4.362362204724409137e-03
7.394000000000000019e-05,7.723499999999999829e-06,1.243999999999999880e-04,8.399089049000000387e+02,1.678699999999999984e-02,6.723300000000000409e+01,4.593562992125983617e-03
7.645999999999999639e-05,9.946500000000000399e-06,1.645700000000000049e-04,8.483167614999999842e+02,1.919000000000000219e-02,6.790600000000000591e+01,6.087539370078740540e-03
7.898000000000000615e-05,8.464500000000000019e-06,2.087600000000000003e-04,8.598045014000000492e+02,2.393600000000000241e-02,6.882600000000000762e+01,7.885649606299212008e-03
8.150000000000000235e-05,7.723499999999999829e-06,2.168000000000000114e-04,8.732031177999999727e+02,2.758600000000000288e-02,6.989799999999999613e+01,8.231358267716535823e-03
8.401999999999999855e-05,1.217000000000000037e-05,2.248300000000000006e-04,8.871412758000000167e+02,3.102500000000000049e-02,7.101300000000000523e+01,8.372440944881889835e-03
8.654000000000000830e-05,7.723499999999999829e-06,3.051899999999999969e-04,9.011243956000000708e+02,3.560499999999999776e-02,7.213299999999999557e+01,1.171127952755905526e-02
8.906000000000000450e-05,1.105799999999999984e-05,3.092000000000000347e-04,9.165238121000001001e+02,4.014600000000000113e-02,7.336499999999999488e+01,1.173787401574803366e-02
9.158000000000000071e-05,1.105799999999999984e-05,3.533999999999999707e-04,9.322604420999999775e+02,4.475200000000000011e-02,7.462500000000000000e+01,1.347803149606299246e-02
9.409999999999998335e-05,1.735700000000000001e-05,3.975900000000000202e-04,9.471427979000001187e+02,4.978699999999999792e-02,7.581600000000000250e+01,1.496980314960629985e-02
9.662000000000000666e-05,1.217000000000000037e-05,4.216900000000000097e-04,9.610809559000001627e+02,5.600399999999999823e-02,7.693300000000000693e+01,1.612283464566929142e-02
9.913999999999998931e-05,1.217000000000000037e-05,5.140999999999999737e-04,9.755586554999999862e+02,6.257999999999999674e-02,7.809199999999999875e+01,1.976102362204724266e-02
1.041800000000000088e-04,1.328099999999999871e-05,6.185500000000000460e-04,1.005683061500000008e+03,7.525400000000000145e-02,8.050300000000000011e+01,2.382948818897638252e-02
1.066999999999999915e-04,1.291099999999999887e-05,6.386399999999999976e-04,1.019553776800000037e+03,8.051099999999999923e-02,8.161299999999999955e+01,2.463500000000000065e-02
1.092199999999999877e-04,1.179900000000000172e-05,6.868500000000000256e-04,1.032008195400000204e+03,8.652500000000000469e-02,8.260999999999999943e+01,2.657681102362204756e-02
1.117399999999999839e-04,2.069099999999999892e-05,7.631899999999999622e-04,1.044260285900000099e+03,9.283500000000000085e-02,8.359100000000000819e+01,2.923224409448818908e-02
1.142599999999999936e-04,1.995000000000000042e-05,8.113999999999998818e-04,1.055388331400000197e+03,9.948999999999999511e-02,8.448200000000001353e+01,3.115944881889763304e-02
1.167799999999999898e-04,1.624500000000000117e-05,8.676400000000000345e-04,1.065482255500000065e+03,1.067299999999999915e-01,8.528900000000000148e+01,3.351948818897637628e-02
1.192999999999999860e-04,2.106199999999999926e-05,9.359400000000000141e-04,1.074676943599999959e+03,1.139599999999999919e-01,8.602600000000001046e+01,3.601881889763779848e-02
1.218199999999999822e-04,1.809799999999999850e-05,9.841500000000000421e-04,1.084231326099999933e+03,1.203200000000000103e-01,8.679099999999999682e+01,3.803354330708661607e-02
1.243399999999999920e-04,2.217300000000000268e-05,1.044400000000000016e-03,1.093943074900000056e+03,1.268600000000000005e-01,8.756799999999999784e+01,4.024515748031496504e-02
1.268599999999999882e-04,1.772700000000000155e-05,1.080599999999999920e-03,1.103857151800000111e+03,1.336900000000000033e-01,8.836100000000000421e+01,4.184539370078740189e-02
1.293799999999999844e-04,1.920900000000000192e-05,1.164900000000000180e-03,1.113254167999999936e+03,1.403800000000000048e-01,8.911299999999999955e+01,4.510594488188977152e-02
1.319000000000000077e-04,1.772700000000000155e-05,1.209099999999999845e-03,1.122516298799999959e+03,1.469400000000000150e-01,8.985600000000000875e+01,4.690444881889763856e-02
1.344199999999999768e-04,1.809799999999999850e-05,1.269400000000000172e-03,1.130811750900000106e+03,1.525299999999999989e-01,9.051899999999999125e+01,4.926385826771654403e-02
1.369400000000000001e-04,2.106199999999999926e-05,1.309599999999999740e-03,1.138725027700000055e+03,1.594399999999999984e-01,9.115299999999999159e+01,5.072984251968502833e-02
1.394599999999999963e-04,2.180300000000000114e-05,1.369800000000000011e-03,1.145851472999999942e+03,1.658400000000000152e-01,9.172299999999999898e+01,5.307074803149607056e-02
1.419799999999999925e-04,2.069099999999999892e-05,1.450200000000000013e-03,1.152123644099999865e+03,1.720700000000000007e-01,9.222499999999999432e+01,5.627988188976378037e-02
1.444999999999999887e-04,1.957999999999999888e-05,1.486299999999999861e-03,1.157631464600000072e+03,1.780400000000000038e-01,9.266599999999999682e+01,5.774488188976377445e-02
1.470200000000000120e-04,2.032100000000000076e-05,1.526500000000000079e-03,1.162622224400000050e+03,1.848100000000000021e-01,9.306600000000000250e+01,5.929838582677166015e-02
1.495399999999999811e-04,2.106199999999999926e-05,1.594799999999999950e-03,1.167028480799999897e+03,1.899799999999999822e-01,9.341899999999999693e+01,6.195818897637794809e-02
1.520600000000000044e-04,2.328500000000000152e-05,1.651099999999999964e-03,1.170895195599999852e+03,1.960500000000000020e-01,9.372799999999999443e+01,6.408720472440944393e-02
1.545800000000000006e-04,2.587800000000000194e-05,1.687200000000000028e-03,1.175009200299999975e+03,2.022799999999999876e-01,9.405799999999999272e+01,6.540637795275590360e-02
1.570999999999999968e-04,2.402600000000000002e-05,1.771599999999999694e-03,1.179213128599999891e+03,2.092099999999999793e-01,9.439399999999999125e+01,6.880212598425196335e-02
1.596199999999999930e-04,2.587800000000000194e-05,1.775600000000000008e-03,1.183327133300000014e+03,2.156000000000000139e-01,9.472299999999999898e+01,6.888669291338582468e-02
1.621399999999999892e-04,2.180300000000000114e-05,1.839899999999999999e-03,1.187531061599999930e+03,2.225999999999999923e-01,9.506000000000000227e+01,7.157862204724410593e-02
1.646599999999999854e-04,2.847199999999999777e-05,1.908200000000000087e-03,1.191555142700000033e+03,2.279699999999999782e-01,9.538200000000000500e+01,7.400503937007874011e-02
1.671800000000000087e-04,3.143600000000000192e-05,1.944299999999999718e-03,1.195893956400000206e+03,2.343099999999999905e-01,9.572899999999999920e+01,7.530960629921258642e-02
1.696999999999999778e-04,3.106500000000000157e-05,2.012599999999999806e-03,1.199850594799999953e+03,2.404199999999999948e-01,9.604600000000000648e+01,7.801318897637794791e-02
1.722200000000000011e-04,3.069499999999999665e-05,2.064900000000000155e-03,1.204032042199999978e+03,2.468300000000000216e-01,9.637999999999999545e+01,8.008681102362205650e-02
1.747399999999999973e-04,2.810099999999999743e-05,2.129199999999999929e-03,1.208146046900000101e+03,2.533799999999999941e-01,9.670900000000000318e+01,8.272043307086614228e-02
1.772599999999999935e-04,2.847199999999999777e-05,2.177399999999999908e-03,1.212147647099999858e+03,2.605800000000000338e-01,9.703000000000000114e+01,8.460346456692913186e-02
1.797799999999999897e-04,2.550800000000000040e-05,2.237599999999999745e-03,1.215227530400000205e+03,2.675899999999999945e-01,9.727700000000000102e+01,8.709023622047243340e-02
1.823000000000000130e-04,3.328800000000000384e-05,2.281800000000000061e-03,1.217947719300000017e+03,2.727300000000000280e-01,9.749500000000000455e+01,8.852409448818898685e-02
1.873400000000000054e-04,3.180600000000000007e-05,2.422399999999999901e-03,1.222196609400000170e+03,2.868100000000000094e-01,9.783400000000000318e+01,9.411787401574803202e-02
1.898600000000000016e-04,3.291799999999999891e-05,2.462599999999999685e-03,1.223500501600000007e+03,2.933499999999999996e-01,9.793999999999999773e+01,9.565677165354330436e-02
1.923799999999999978e-04,3.699300000000000309e-05,2.518900000000000132e-03,1.225119126400000141e+03,2.998800000000000354e-01,9.806799999999999784e+01,9.771287401574804687e-02
1.948999999999999940e-04,3.217700000000000041e-05,2.591200000000000100e-03,1.226985041099999989e+03,3.073000000000000176e-01,9.821700000000001296e+01,1.007489370078740176e-01
1.974199999999999902e-04,4.069800000000000235e-05,2.635399999999999982e-03,1.227974200699999983e+03,3.129000000000000115e-01,9.829700000000001125e+01,1.021536220472440970e-01
1.999399999999999864e-04,3.588199999999999967e-05,2.699599999999999916e-03,1.228446299599999975e+03,3.200100000000000167e-01,9.833400000000000318e+01,1.048707874015747943e-01
2.024600000000000097e-04,3.810500000000000193e-05,2.743800000000000232e-03,1.229368016500000067e+03,3.262400000000000300e-01,9.840799999999998704e+01,1.065234251968504020e-01
2.049799999999999788e-04,3.477000000000000083e-05,2.812099999999999669e-03,1.230199809799999912e+03,3.335500000000000131e-01,9.847599999999999909e+01,1.093437007874015626e-01
2.075000000000000022e-04,3.625199999999999782e-05,2.856300000000000418e-03,1.230806794099999934e+03,3.405699999999999839e-01,9.852400000000000091e+01,1.110255118110236444e-01
2.100199999999999984e-04,3.402900000000000233e-05,2.928599999999999953e-03,1.231503701999999976e+03,3.482500000000000040e-01,9.857899999999999352e+01,1.139594881889763739e-01
2.125200000000000049e-04,4.329199999999999818e-05,2.980900000000000303e-03,1.231458740200000193e+03,3.551099999999999812e-01,9.857600000000000762e+01,1.156538582677165555e-01
2.150399999999999740e-04,4.366199999999999633e-05,3.029099999999999848e-03,1.230806794099999934e+03,3.641800000000000037e-01,9.852299999999999613e+01,1.175369291338582700e-01
2.175599999999999973e-04,4.292100000000000461e-05,3.097400000000000153e-03,1.230154848000000129e+03,3.724500000000000033e-01,9.847200000000000841e+01,1.202550787401574922e-01
2.200799999999999935e-04,4.699699999999999744e-05,3.121500000000000143e-03,1.229345535599999948e+03,3.806199999999999584e-01,9.840700000000001069e+01,1.210434251968504071e-01
2.225999999999999897e-04,4.477399999999999517e-05,3.185799999999999917e-03,1.227299773700000060e+03,3.916699999999999626e-01,9.824299999999999500e+01,1.236624409448818934e-01
2.251199999999999859e-04,4.106899999999999592e-05,3.278199999999999777e-03,1.225186569100000042e+03,4.006800000000000361e-01,9.807399999999999807e+01,1.274461023622047162e-01
2.276399999999999821e-04,4.477399999999999517e-05,3.322400000000000526e-03,1.222826074599999856e+03,4.107800000000000340e-01,9.788500000000000512e+01,1.290403937007874313e-01
2.301599999999999783e-04,4.403300000000000345e-05,3.402700000000000256e-03,1.220285732900000085e+03,4.204199999999999604e-01,9.768099999999999739e+01,1.322309842519684975e-01
2.326800000000000016e-04,4.440300000000000160e-05,3.463000000000000366e-03,1.217070964200000162e+03,4.287399999999999545e-01,9.742299999999998761e+01,1.345904330708661556e-01
2.351999999999999707e-04,4.403300000000000345e-05,3.543300000000000095e-03,1.213698829200000091e+03,4.389600000000000168e-01,9.715399999999999636e+01,1.377664173228346500e-01
2.377199999999999940e-04,4.440300000000000160e-05,3.587499999999999977e-03,1.209427458200000046e+03,4.475300000000000389e-01,9.681299999999998818e+01,1.394920078740157499e-01
2.402399999999999902e-04,4.736699999999999559e-05,3.623699999999999664e-03,1.204616545599999881e+03,4.560299999999999909e-01,9.642799999999999727e+01,1.408005118110236265e-01
2.427599999999999864e-04,5.033100000000000312e-05,3.679899999999999838e-03,1.199086244200000010e+03,4.645699999999999830e-01,9.598499999999999943e+01,1.428964173228346457e-01
2.452800000000000097e-04,5.403600000000000238e-05,3.740199999999999948e-03,1.193151286600000049e+03,4.737000000000000099e-01,9.550900000000000034e+01,1.451245669291338636e-01
2.478000000000000059e-04,5.477700000000000087e-05,3.812499999999999917e-03,1.185238009800000100e+03,4.829100000000000614e-01,9.487500000000000000e+01,1.479418503937007801e-01
2.503200000000000021e-04,5.033100000000000312e-05,3.876800000000000124e-03,1.175503780099999858e+03,4.940399999999999792e-01,9.409700000000000841e+01,1.506483858267716747e-01
2.528399999999999983e-04,5.292499999999999896e-05,3.921000000000000006e-03,1.164690467200000057e+03,5.029000000000000137e-01,9.323000000000000398e+01,1.522864173228346552e-01
2.553599999999999945e-04,5.181300000000000011e-05,3.989300000000000311e-03,1.152236048600000004e+03,5.133499999999999730e-01,9.223399999999999466e+01,1.550191732283464630e-01
2.578799999999999907e-04,5.218399999999999368e-05,4.049500000000000148e-03,1.136746708500000068e+03,5.220100000000000851e-01,9.099399999999999977e+01,1.573746456692913520e-01
2.603999999999999869e-04,5.774100000000000163e-05,4.137899999999999912e-03,1.117503058099999862e+03,5.311100000000000820e-01,8.945299999999998875e+01,1.606361811023621911e-01
2.629199999999999831e-04,5.551799999999999937e-05,4.170100000000000369e-03,1.095157043500000100e+03,5.409100000000000019e-01,8.766400000000000148e+01,1.619914173228346743e-01
2.654399999999999793e-04,5.329499999999999711e-05,4.234300000000000737e-03,1.069978435499999932e+03,5.505100000000000549e-01,8.565000000000000568e+01,1.646064960629921581e-01
2.679599999999999755e-04,5.551799999999999937e-05,4.294600000000000847e-03,1.041023036300000058e+03,5.590199999999999614e-01,8.333200000000000784e+01,1.668929921259842963e-01
2.704800000000000260e-04,5.255399999999999861e-05,4.366899999999999948e-03,1.006919511000000057e+03,5.684299999999999908e-01,8.060200000000000387e+01,1.698561417322834721e-01
2.719399999999999747e-04,5.737100000000000348e-05,4.370899999999999612e-03,9.853378470000000107e+02,5.727999999999999758e-01,7.887399999999999523e+01,1.698239763779527678e-01

File: documentation/advanced_examples/304L_viscoplastic_calibration/ductile_failure_small_tension_data/cleaned_SRI_3600s_44_Ring2_CC_10.csv
{'temperature':534.67, 'engineering_strain_rate':3600 }
time, transmitted displacement, incident displacement, load, engineering_strain, engineering_stress, displacement
4.439999999999999841e-06,-1.739799999999999843e-06,5.694500000000000282e-06,2.915772730000000479e+00,8.675000000000001070e-04,2.353099999999999914e-01,2.926889763779527589e-04
8.619999999999998784e-06,-2.480800000000000033e-06,5.694500000000000282e-06,9.391620784000000555e+00,8.758299999999999679e-04,7.579199999999999271e-01,3.218622047244094246e-04
1.253999999999999852e-05,3.076700000000000121e-06,5.694500000000000282e-06,1.909033066199999951e+01,1.195600000000000005e-03,1.540599999999999969e+00,1.030629921259842557e-04
1.621999999999999717e-05,2.706200000000000026e-06,5.694500000000000282e-06,3.450593341000000436e+01,7.574100000000000277e-04,2.784699999999999953e+00,1.176496062992126156e-04
2.027999999999999896e-05,3.447200000000000216e-06,2.578199999999999812e-05,6.024881200000000092e+01,7.168499999999999959e-04,4.862099999999999866e+00,8.793228346456692917e-04
2.467999999999999749e-05,4.188199999999999982e-06,9.712000000000001204e-06,1.055118560599999995e+02,7.901800000000000273e-04,8.514900000000000801e+00,2.174724409448819471e-04
2.928000000000000088e-05,4.832100000000000500e-07,1.676899999999999988e-06,1.774507360600000254e+02,1.431299999999999933e-03,1.432099999999999973e+01,4.699566929133857789e-05
3.311999999999999460e-05,3.447200000000000216e-06,4.185199999999999842e-05,2.608234017999999992e+02,5.791000000000000357e-04,2.104800000000000182e+01,1.511999999999999889e-03
3.685999999999999607e-05,1.965200000000000260e-06,9.712000000000001204e-06,3.630890158999999926e+02,1.142099999999999843e-03,2.930199999999999960e+01,3.049921259842520256e-04
4.039999999999999944e-05,3.447200000000000216e-06,2.979999999999999929e-05,4.727958078999999998e+02,1.469599999999999943e-03,3.815500000000000114e+01,1.037511811023622034e-03
4.379999999999999399e-05,3.076700000000000121e-06,2.578199999999999812e-05,5.771521457000001192e+02,1.728400000000000162e-03,4.657800000000000296e+01,8.939094488188975432e-04
4.709999999999999967e-05,7.893300000000001151e-06,2.578199999999999812e-05,6.610059027000000924e+02,1.832700000000000258e-03,5.334399999999999409e+01,7.042795275590549645e-04
5.021999999999999690e-05,6.411299999999999924e-06,2.176499999999999914e-05,7.106437299000000394e+02,3.008800000000000276e-03,5.735000000000000142e+01,6.044763779527558478e-04
5.317999999999999567e-05,4.929200000000000172e-06,4.988699999999999857e-05,7.292354342000000997e+02,3.282399999999999988e-03,5.885100000000000620e+01,1.769992125984251857e-03
5.614000000000000121e-05,-8.038400000000000829e-06,6.595800000000000783e-05,7.297075331000000915e+02,8.854100000000000165e-03,5.888800000000000523e+01,2.913244094488189138e-03
5.906000000000000036e-05,3.076700000000000121e-06,7.399300000000000798e-05,7.266950924999999870e+02,8.114599999999999591e-03,5.864500000000000313e+01,2.791980314960629955e-03
6.197999999999999950e-05,1.493299999999999916e-05,9.006299999999999473e-05,7.296400903999999628e+02,8.043999999999999068e-03,5.888199999999999790e+01,2.957874015748031445e-03
6.490000000000000543e-05,6.411299999999999924e-06,8.604499999999999356e-05,7.375308863000000201e+02,1.101599999999999975e-02,5.952000000000000313e+01,3.135185039370078780e-03
6.781999999999998425e-05,6.040800000000000676e-06,1.101499999999999940e-04,7.447022934000000305e+02,1.266600000000000018e-02,6.009799999999999898e+01,4.098787401574802494e-03
7.073999999999999017e-05,1.530299999999999900e-05,1.302399999999999999e-04,7.486589318000000048e+02,1.420699999999999914e-02,6.041799999999999926e+01,4.525078740157480531e-03
7.365999999999999609e-05,7.893300000000001151e-06,1.061300000000000020e-04,7.540993096000000833e+02,1.673000000000000181e-02,6.085600000000000165e+01,3.867586614173228014e-03
7.657999999999998847e-05,1.122799999999999990e-05,1.543399999999999894e-04,7.659467439000000013e+02,2.065600000000000075e-02,6.181199999999999761e+01,5.634330708661416769e-03
7.949999999999999439e-05,9.375299999999999837e-06,1.945200000000000011e-04,7.835268077000000631e+02,2.470999999999999933e-02,6.323199999999999932e+01,7.289161417322834874e-03
8.242000000000000031e-05,8.634299999999999647e-06,2.387099999999999964e-04,8.033099997000000485e+02,2.905400000000000343e-02,6.482899999999999352e+01,9.058098425196850489e-03
8.534000000000000624e-05,8.634299999999999647e-06,2.869200000000000244e-04,8.209125444000000016e+02,3.337400000000000089e-02,6.624800000000000466e+01,1.095612992125984467e-02
8.825999999999999861e-05,1.159799999999999975e-05,3.110300000000000087e-04,8.359747473999999556e+02,3.918999999999999567e-02,6.746500000000000341e+01,1.178866141732283664e-02
9.118000000000000453e-05,1.085700000000000125e-05,3.632600000000000152e-04,8.518013010000000804e+02,4.377099999999999741e-02,6.874299999999999500e+01,1.387413385826771588e-02
9.409999999999998335e-05,1.122799999999999990e-05,4.074500000000000105e-04,8.686170142000000851e+02,5.039100000000000523e-02,7.009999999999999432e+01,1.559929133858267702e-02
9.701999999999998928e-05,1.567399999999999935e-05,4.677099999999999791e-04,8.850955139000000145e+02,5.557200000000000334e-02,7.142900000000000205e+01,1.779669291338582468e-02
9.993999999999999520e-05,1.456200000000000051e-05,4.837800000000000065e-04,9.017988226000001077e+02,6.154700000000000448e-02,7.277600000000001046e+01,1.847314960629921343e-02
1.028600000000000011e-04,1.048699999999999971e-05,5.601199999999999972e-04,9.179850706000000855e+02,6.867700000000000193e-02,7.408199999999999363e+01,2.163909448818897643e-02
1.057799999999999935e-04,1.419200000000000066e-05,5.962699999999999815e-04,9.317658622999999807e+02,7.475300000000000000e-02,7.519599999999999795e+01,2.291645669291338464e-02
1.116200000000000053e-04,1.530299999999999900e-05,7.328700000000000492e-04,9.586305377999999564e+02,8.884799999999999642e-02,7.736299999999999955e+01,2.825066929133858429e-02
1.145399999999999977e-04,1.233900000000000163e-05,7.650099999999999956e-04,9.737377025999999205e+02,9.666099999999999692e-02,7.858199999999999363e+01,2.963271653543307280e-02
1.174599999999999901e-04,1.900799999999999826e-05,8.855399999999999817e-04,9.882378830999999764e+02,1.029499999999999998e-01,7.975300000000000011e+01,3.411543307086613991e-02
1.203799999999999960e-04,1.752599999999999788e-05,9.056199999999999927e-04,1.001501614099999983e+03,1.115799999999999986e-01,8.082300000000000750e+01,3.496433070866141607e-02
1.232999999999999884e-04,1.789700000000000161e-05,9.618699999999999776e-04,1.014428131599999915e+03,1.190500000000000030e-01,8.186499999999999488e+01,3.716429133858267786e-02
1.262199999999999943e-04,1.678499999999999938e-05,1.058300000000000083e-03,1.028029076099999884e+03,1.259099999999999941e-01,8.296399999999999864e+01,4.100452755905512059e-02
1.291399999999999731e-04,1.900799999999999826e-05,1.110499999999999942e-03,1.041742425099999991e+03,1.333300000000000041e-01,8.406999999999999318e+01,4.297212598425196456e-02
1.320600000000000062e-04,1.567399999999999935e-05,1.206900000000000117e-03,1.053634821200000033e+03,1.421400000000000163e-01,8.503000000000000114e+01,4.689866141732283722e-02
1.349799999999999850e-04,2.160199999999999748e-05,1.251099999999999999e-03,1.064358210500000041e+03,1.488500000000000101e-01,8.589600000000000080e+01,4.840543307086614400e-02
1.378999999999999909e-04,2.086099999999999898e-05,1.303400000000000131e-03,1.074474615500000027e+03,1.558299999999999963e-01,8.671200000000000330e+01,5.049366141732283819e-02
1.408199999999999968e-04,2.530699999999999673e-05,1.391700000000000055e-03,1.082904952999999978e+03,1.639799999999999869e-01,8.739299999999998647e+01,5.379500000000000254e-02
1.437400000000000027e-04,1.752599999999999788e-05,1.440000000000000091e-03,1.089963955599999963e+03,1.717400000000000038e-01,8.796299999999999386e+01,5.600291338582678163e-02
1.466599999999999816e-04,2.308400000000000125e-05,1.492200000000000167e-03,1.096281088500000124e+03,1.793200000000000072e-01,8.847200000000000841e+01,5.783921259842520618e-02
1.495800000000000146e-04,2.345399999999999940e-05,1.564499999999999919e-03,1.102575740499999938e+03,1.866400000000000003e-01,8.897899999999999920e+01,6.067110236220472214e-02
1.524999999999999934e-04,2.345399999999999940e-05,1.616700000000000212e-03,1.108870392499999980e+03,1.936100000000000043e-01,8.948799999999999955e+01,6.272622047244096055e-02
1.554199999999999722e-04,2.604800000000000201e-05,1.701099999999999878e-03,1.114805350099999941e+03,2.002400000000000013e-01,8.996600000000000819e+01,6.594692913385825916e-02
1.583400000000000053e-04,2.604800000000000201e-05,1.725199999999999867e-03,1.120290689700000030e+03,2.064099999999999824e-01,9.040999999999999659e+01,6.689574803149606064e-02
1.612599999999999841e-04,2.938199999999999753e-05,1.813599999999999848e-03,1.126472937200000160e+03,2.138899999999999968e-01,9.090799999999998704e+01,7.024480314960629412e-02
1.641799999999999900e-04,2.493599999999999978e-05,1.877900000000000055e-03,1.132475337500000023e+03,2.214699999999999724e-01,9.139299999999998647e+01,7.295133858267717486e-02
1.670999999999999959e-04,2.715900000000000204e-05,1.926099999999999817e-03,1.137915715300000102e+03,2.286300000000000276e-01,9.183100000000000307e+01,7.476145669291338336e-02
1.700200000000000019e-04,2.827099999999999749e-05,1.986299999999999871e-03,1.144682466200000135e+03,2.358000000000000096e-01,9.237799999999998590e+01,7.708775590551181223e-02
1.729399999999999807e-04,3.049399999999999976e-05,2.058700000000000113e-03,1.151359293500000149e+03,2.425699999999999801e-01,9.291700000000000159e+01,7.985062992125985248e-02
1.758600000000000137e-04,3.234599999999999829e-05,2.118899999999999950e-03,1.157001999400000159e+03,2.497300000000000075e-01,9.337100000000000932e+01,8.214779527559055994e-02
1.787799999999999925e-04,2.604800000000000201e-05,2.159099999999999735e-03,1.162374934500000109e+03,2.571499999999999897e-01,9.380599999999999739e+01,8.397842519685039253e-02
1.816999999999999713e-04,3.234599999999999829e-05,2.251500000000000029e-03,1.167972678599999881e+03,2.649000000000000243e-01,9.425700000000000500e+01,8.736826771653544155e-02
1.846200000000000044e-04,3.308699999999999678e-05,2.331900000000000465e-03,1.172626224900000125e+03,2.724900000000000100e-01,9.463299999999999557e+01,9.050444881889767312e-02
1.875399999999999832e-04,3.160499999999999979e-05,2.384099999999999674e-03,1.176672786900000119e+03,2.795199999999999907e-01,9.495999999999999375e+01,9.261791338582675559e-02
1.904599999999999891e-04,3.419900000000000240e-05,2.460399999999999740e-03,1.180584463500000084e+03,2.875800000000000023e-01,9.527400000000000091e+01,9.551972440944880849e-02
1.933799999999999950e-04,3.382800000000000206e-05,2.512599999999999816e-03,1.184675987300000088e+03,2.946500000000000230e-01,9.560500000000000398e+01,9.758944881889762557e-02
1.963000000000000010e-04,3.456900000000000055e-05,2.568899999999999829e-03,1.188407816700000012e+03,3.032900000000000040e-01,9.590600000000000591e+01,9.977681102362204180e-02
1.992199999999999798e-04,3.753400000000000350e-05,2.653299999999999929e-03,1.191262891000000081e+03,3.103500000000000147e-01,9.613600000000000989e+01,1.029829133858267687e-01
2.021399999999999857e-04,3.827500000000000200e-05,2.737599999999999756e-03,1.193938118099999883e+03,3.180600000000000094e-01,9.635299999999999443e+01,1.062726377952755846e-01
2.079799999999999705e-04,4.234999999999999941e-05,2.858199999999999543e-03,1.198771511599999940e+03,3.329500000000000237e-01,9.674299999999999500e+01,1.108602362204724190e-01
2.109000000000000035e-04,3.790400000000000166e-05,2.926400000000000008e-03,1.200772311700000046e+03,3.413999999999999813e-01,9.690399999999999636e+01,1.137203149606299257e-01
2.138199999999999823e-04,4.605499999999999866e-05,2.986699999999999685e-03,1.202615745500000003e+03,3.482300000000000395e-01,9.705299999999999727e+01,1.157734251968503825e-01
2.167399999999999882e-04,4.234999999999999941e-05,3.054999999999999990e-03,1.204032042199999978e+03,3.572500000000000120e-01,9.716799999999999216e+01,1.186082677165354315e-01
2.196599999999999941e-04,4.049800000000000426e-05,3.095199999999999774e-03,1.205538262499999973e+03,3.644699999999999607e-01,9.729000000000000625e+01,1.202638582677165308e-01
2.225800000000000001e-04,4.049800000000000426e-05,3.167500000000000177e-03,1.207089444599999979e+03,3.734800000000000342e-01,9.741299999999999670e+01,1.231103149606299352e-01
2.254999999999999789e-04,4.383199999999999640e-05,3.239800000000000145e-03,1.208393336800000043e+03,3.806400000000000339e-01,9.751899999999999125e+01,1.258255118110236381e-01
2.284199999999999848e-04,4.198000000000000126e-05,3.296099999999999725e-03,1.208932878400000163e+03,3.889699999999999824e-01,9.756299999999998818e+01,1.281149606299212540e-01
2.313399999999999907e-04,4.531399999999999339e-05,3.392499999999999682e-03,1.209472420000000056e+03,3.967300000000000271e-01,9.760600000000000875e+01,1.317789763779527445e-01
2.342400000000000070e-04,4.901899999999999942e-05,3.444699999999999759e-03,1.209719709900000225e+03,4.047100000000000142e-01,9.762600000000000477e+01,1.336882283464566890e-01
2.371599999999999858e-04,4.568500000000000051e-05,3.509000000000000400e-03,1.208932878400000163e+03,4.161399999999999544e-01,9.756399999999999295e+01,1.363509842519685100e-01
2.400799999999999918e-04,4.901899999999999942e-05,3.601400000000000261e-03,1.208460779499999944e+03,4.270300000000000207e-01,9.752500000000000568e+01,1.398575196850393720e-01
2.429999999999999977e-04,4.605499999999999866e-05,3.645599999999999709e-03,1.207898757000000160e+03,4.383500000000000174e-01,9.748000000000000398e+01,1.417143700787401317e-01
2.459199999999999494e-04,4.790800000000000277e-05,3.725899999999999872e-03,1.206639826599999878e+03,4.486699999999999577e-01,9.737700000000000955e+01,1.448028346456692872e-01
2.488400000000000095e-04,4.457300000000000167e-05,3.822400000000000537e-03,1.204953759100000070e+03,4.612100000000000088e-01,9.724099999999999966e+01,1.487333464566929497e-01
2.517599999999999612e-04,4.864899999999999449e-05,3.862500000000000048e-03,1.202952958999999964e+03,4.717699999999999672e-01,9.707999999999999829e+01,1.501516141732283649e-01
2.546800000000000214e-04,5.161300000000000203e-05,3.959000000000000713e-03,1.200749830799999927e+03,4.829300000000000259e-01,9.690200000000000102e+01,1.538341338582677464e-01
2.576000000000000273e-04,5.235399999999999375e-05,4.011199999999999488e-03,1.198007160999999996e+03,4.939699999999999647e-01,9.668099999999999739e+01,1.558600787401574483e-01
2.605199999999999790e-04,5.420600000000000245e-05,4.079499999999999793e-03,1.195197048499999937e+03,5.044100000000000250e-01,9.645499999999999829e+01,1.584761417322834431e-01
2.634399999999999849e-04,5.457699999999999601e-05,4.139699999999999630e-03,1.191712508999999955e+03,5.152700000000000058e-01,9.617399999999999238e+01,1.608316141732283322e-01
2.663599999999999909e-04,5.420600000000000245e-05,4.204000000000000271e-03,1.187958198700000139e+03,5.269099999999999895e-01,9.587000000000000455e+01,1.633777165354330652e-01
2.692799999999999426e-04,4.975999999999999792e-05,4.288399999999999504e-03,1.183529461400000173e+03,5.380699999999999372e-01,9.551200000000000045e+01,1.668755905511810911e-01
2.722000000000000027e-04,5.420600000000000245e-05,4.372800000000000471e-03,1.179325533100000030e+03,5.485499999999999821e-01,9.517399999999999238e+01,1.700233858267716780e-01
2.751200000000000086e-04,5.420600000000000245e-05,4.428999999999999777e-03,1.174627025000000003e+03,5.592600000000000904e-01,9.479399999999999693e+01,1.722359842519684825e-01
2.780400000000000146e-04,5.457699999999999601e-05,4.525399999999999735e-03,1.168557182000000012e+03,5.701500000000000457e-01,9.430400000000000205e+01,1.760166535433070889e-01
2.809599999999999663e-04,6.346899999999999829e-05,4.573600000000000582e-03,1.161475698500000135e+03,5.809999999999999609e-01,9.373200000000001353e+01,1.775642125984252251e-01
2.838799999999999722e-04,6.420999999999999679e-05,4.654000000000000151e-03,1.152753109300000006e+03,5.917700000000000182e-01,9.302899999999999636e+01,1.807003937007873873e-01
2.867999999999999781e-04,5.976399999999999904e-05,4.742399999999999914e-03,1.141670025599999917e+03,6.029899999999999149e-01,9.213600000000000989e+01,1.843557480314960417e-01
2.897200000000000383e-04,6.346899999999999829e-05,4.806699999999999688e-03,1.126945036099999925e+03,6.141800000000000592e-01,9.094700000000000273e+01,1.867413779527558881e-01
2.926399999999999900e-04,5.976399999999999904e-05,4.846800000000000067e-03,1.107296729500000083e+03,6.277099999999999902e-01,8.936100000000000421e+01,1.884659842519685047e-01
2.955599999999999959e-04,5.902300000000000054e-05,4.931200000000000166e-03,1.082387892299999976e+03,6.396100000000000119e-01,8.734999999999999432e+01,1.918179921259842713e-01
2.984800000000000018e-04,6.198700000000000130e-05,5.003499999999999268e-03,1.050285167099999853e+03,6.493999999999999773e-01,8.476000000000000512e+01,1.945477559055117656e-01
3.013999999999999535e-04,5.865200000000000020e-05,5.083899999999999704e-03,1.012742064099999993e+03,6.609899999999999665e-01,8.173000000000000398e+01,1.978444094488188976e-01
3.043199999999999595e-04,6.532100000000000699e-05,5.164199999999999867e-03,9.716694598000000269e+02,6.709899999999999753e-01,7.841500000000000625e+01,2.007432677165354173e-01
3.045799999999999875e-04,6.346899999999999829e-05,5.144100000000000408e-03,9.679151494999999841e+02,6.719199999999999617e-01,7.811199999999999477e+01,2.000248425196850532e-01
