Repository: sandialabs/matcal

304L annealed bar viscoplastic calibrations
###########################################
In this calibration example, we will calibrate 
a plasticity model using a rate dependent von Mises yield surface with 
Voce hardening :cite:p:`voce1948relationship`
to the Ductile Failure data for 304L bar material :cite:p:`laser_weld_paper`.
The experimental data set
used for this calibration 
was purposefully taken such that this viscoplastic
behavior
would be characterized. 

This example has been broken into six steps:

#. Experimental data analysis to aid in model form choice. 
   :ref:`304L bar data analysis`
#. Initial guess estimation for the plasticity parameters 
   using MatFit.

File: documentation/advanced_examples/304L_viscoplastic_calibration/ductile_failure_small_tension_data/cleaned_SRI_3600s_45_Ring1_05.csv
{'temperature':534.67, 'engineering_strain_rate':3600 }
time, transmitted displacement, incident displacement, load, engineering_strain, engineering_stress, displacement
3.639999999999999878e-06,-2.153399999999999999e-06,1.091199999999999988e-05,2.130147081289516464e+01,1.029799999999999986e-03,2.516900000000000248e-01,5.143858267716535423e-04
7.219999999999999483e-06,-3.008499999999999973e-07,2.698199999999999679e-05,4.970711345064631814e+01,6.637400000000000114e-04,5.873300000000000187e-01,1.074127952755905445e-03
1.085999999999999936e-05,-2.153399999999999999e-06,1.091199999999999988e-05,9.847420347447631173e+01,1.984900000000000054e-04,1.163499999999999979e+00,5.143858267716535423e-04
1.469999999999999817e-05,-4.005900000000000050e-06,2.296400000000000240e-05,1.785308200172824513e+02,7.786600000000000292e-04,2.109399999999999942e+00,1.061807086614173197e-03
1.915999999999999951e-05,4.401600000000000450e-07,6.894099999999999774e-06,3.381875404204200208e+02,9.765000000000000188e-05,3.995899999999999785e+00,2.540921259842519810e-04
2.373999999999999632e-05,-2.523899999999999671e-06,2.876600000000000122e-06,6.001055560671659350e+02,6.979700000000000140e-04,7.090700000000000003e+00,2.126181102362204912e-04
2.765999999999999945e-05,-2.894399999999999766e-06,1.492900000000000055e-05,9.482210201467817114e+02,6.102500000000000068e-04,1.120400000000000063e+01,7.017086614173228187e-04
3.165999999999999842e-05,-6.713500000000000393e-07,2.876600000000000122e-06,1.443782717557965498e+03,7.050000000000000060e-04,1.705900000000000105e+01,1.396830708661417418e-04
3.555999999999999835e-05,-2.523899999999999671e-06,1.091199999999999988e-05,2.085232123820224842e+03,1.256599999999999861e-03,2.463899999999999935e+01,5.289724409448819022e-04
3.867999999999999558e-05,-1.041899999999999926e-06,2.296400000000000240e-05,2.714286965316368878e+03,1.946199999999999927e-03,3.207199999999999562e+01,9.451141732283466429e-04
4.170000000000000394e-05,-1.437999999999999954e-05,2.296400000000000240e-05,3.389606667375142933e+03,3.130200000000000083e-03,4.004999999999999716e+01,1.470236220472441067e-03
4.463999999999999950e-05,4.515699999999999811e-06,3.903399999999999931e-05,4.045045978422920143e+03,1.816600000000000029e-03,4.779600000000000648e+01,1.358988188976377942e-03
4.755999999999999865e-05,1.181200000000000016e-06,1.091199999999999988e-05,4.619122948481242020e+03,2.277400000000000171e-03,5.457800000000000296e+01,3.831023622047244033e-04
5.031999999999999933e-05,2.292700000000000089e-06,1.492900000000000055e-05,5.026793682669730515e+03,3.079300000000000093e-03,5.939500000000000313e+01,4.974921259842519884e-04
5.296000000000000116e-05,1.551699999999999899e-06,1.894700000000000003e-05,5.269530802544753897e+03,3.876600000000000011e-03,6.226200000000000045e+01,6.848543307086614506e-04
5.555999999999999660e-05,4.886199999999999906e-06,8.322700000000000800e-05,5.385254313182847000e+03,6.254200000000000557e-03,6.363100000000000023e+01,3.084283464566929794e-03
5.815999999999999203e-05,1.551699999999999899e-06,3.903399999999999931e-05,5.429432959873953223e+03,7.798499999999999877e-03,6.415200000000000102e+01,1.475681102362204605e-03
6.075999999999999424e-05,4.886199999999999906e-06,5.912200000000000078e-05,5.455081118647401127e+03,7.889000000000000179e-03,6.445600000000000307e+01,2.135267716535433138e-03
6.336000000000000323e-05,6.368200000000000286e-06,6.715699999999999415e-05,5.489687725222101108e+03,9.942799999999999902e-03,6.486399999999999011e+01,2.393259842519685106e-03
6.595999999999998511e-05,7.109199999999999629e-06,8.724499999999999562e-05,5.533375498061083817e+03,1.143800000000000025e-02,6.538100000000000023e+01,3.154952755905511726e-03
6.855999999999999410e-05,6.368200000000000286e-06,9.527999999999999577e-05,5.571909095452771908e+03,1.307499999999999982e-02,6.583599999999999852e+01,3.500464566929133419e-03
7.115999999999998954e-05,7.109199999999999629e-06,9.126299999999999679e-05,5.601484245043207011e+03,1.461699999999999805e-02,6.618600000000000705e+01,3.313141732283464251e-03
7.375999999999999853e-05,6.738700000000000381e-06,1.233999999999999908e-04,5.638422502415493000e+03,1.783200000000000063e-02,6.662199999999999989e+01,4.592964566929133574e-03
7.635999999999999396e-05,6.368200000000000286e-06,1.475100000000000022e-04,5.694872995409685245e+03,1.978500000000000050e-02,6.728900000000000148e+01,5.556763779527559843e-03
7.895999999999998940e-05,8.220700000000000761e-06,1.796500000000000028e-04,5.779180579511879841e+03,2.305300000000000057e-02,6.828499999999999659e+01,6.749185039370079672e-03
8.155999999999999838e-05,8.220700000000000761e-06,2.037499999999999923e-04,5.879441563808085448e+03,2.645699999999999788e-02,6.946999999999999886e+01,7.698003937007874206e-03
8.415999999999999382e-05,4.515699999999999811e-06,2.479499999999999825e-04,5.981543325049753548e+03,3.100299999999999584e-02,7.067600000000000193e+01,9.584027559055118342e-03
8.676000000000000281e-05,1.118500000000000048e-05,2.760700000000000046e-04,6.076404696972601414e+03,3.420299999999999729e-02,7.179699999999999704e+01,1.042854330708661501e-02
8.935999999999999824e-05,7.850199999999999819e-06,3.122299999999999837e-04,6.168443544245739758e+03,3.797500000000000181e-02,7.288400000000000034e+01,1.198345669291338463e-02
9.195999999999999368e-05,1.266700000000000086e-05,3.363299999999999732e-04,6.265636566966173632e+03,4.319699999999999929e-02,7.403199999999999648e+01,1.274263779527558954e-02
9.456000000000000267e-05,9.702699999999999446e-06,3.684699999999999738e-04,6.365406677410256634e+03,4.818100000000000160e-02,7.521099999999999852e+01,1.412469685039369899e-02
9.715999999999999810e-05,1.155500000000000033e-05,4.086499999999999855e-04,6.465790380169492892e+03,5.312899999999999567e-02,7.639699999999999136e+01,1.563366141732283263e-02
1.023599999999999890e-04,-3.635400000000000379e-06,5.131000000000000578e-04,6.672570990376477312e+03,6.584900000000000475e-02,7.884000000000000341e+01,2.034391338582677497e-02
1.049599999999999844e-04,-4.005900000000000050e-06,5.613200000000000264e-04,6.771359353116311468e+03,7.219799999999999829e-02,8.000799999999999557e+01,2.225692519685039741e-02
1.075599999999999934e-04,-1.412400000000000021e-06,6.376500000000000223e-04,6.860575675739740291e+03,7.731699999999999684e-02,8.106199999999999761e+01,2.515993700787401768e-02
1.101599999999999888e-04,-4.376400000000000145e-06,6.657699999999999903e-04,6.947828502954675969e+03,8.381700000000000261e-02,8.209299999999998931e+01,2.638371653543307091e-02
1.127599999999999978e-04,7.479700000000000571e-06,7.420999999999999862e-04,7.034835893243550345e+03,8.911700000000000177e-02,8.312100000000000932e+01,2.892205905511810796e-02
1.153599999999999933e-04,1.970600000000000072e-05,7.501400000000000515e-04,7.121597846606362509e+03,9.507400000000000573e-02,8.414700000000000557e+01,2.875724409448819283e-02
1.179599999999999887e-04,4.515699999999999811e-06,8.184400000000000312e-04,7.204187372226124353e+03,1.029800000000000021e-01,8.512200000000001410e+01,3.204426377952756394e-02
1.205599999999999977e-04,1.922199999999999994e-06,8.867400000000000108e-04,7.279168353137974918e+03,1.103700000000000098e-01,8.600799999999999557e+01,3.483534645669291580e-02
1.231599999999999796e-04,5.997700000000000191e-06,9.590500000000000283e-04,7.353290304808610017e+03,1.160400000000000043e-01,8.688500000000000512e+01,3.752174409448819081e-02
1.257599999999999885e-04,2.292700000000000089e-06,9.791400000000000884e-04,7.427412256479243297e+03,1.223599999999999965e-01,8.775900000000000034e+01,3.845855511811024224e-02
1.283599999999999975e-04,-5.117400000000000335e-06,1.063499999999999992e-03,7.497361780406828984e+03,1.298400000000000110e-01,8.858599999999999852e+01,4.207155118110236097e-02
1.309600000000000065e-04,1.451900000000000109e-05,1.091599999999999862e-03,7.563138876591364351e+03,1.350000000000000089e-01,8.936299999999999955e+01,4.240476377952755865e-02
1.335599999999999884e-04,5.627200000000000096e-06,1.167999999999999984e-03,7.626584321978315529e+03,1.430299999999999905e-01,9.011299999999999955e+01,4.576270866141732285e-02
1.361599999999999974e-04,6.368200000000000286e-06,1.212200000000000083e-03,7.687329961178586018e+03,1.498700000000000032e-01,9.083100000000000307e+01,4.747369291338583708e-02
1.387599999999999793e-04,1.181200000000000016e-06,1.308599999999999824e-03,7.743657735709746703e+03,1.570300000000000029e-01,9.149600000000000932e+01,5.147318110236220184e-02
1.413600000000000154e-04,1.922199999999999994e-06,1.344700000000000105e-03,7.791395217828748173e+03,1.638400000000000134e-01,9.206100000000000705e+01,5.286526771653544260e-02
1.439599999999999973e-04,3.404199999999999950e-06,1.397000000000000021e-03,7.832628621407114224e+03,1.699400000000000077e-01,9.254700000000001125e+01,5.486597637795275623e-02
1.465600000000000062e-04,1.551699999999999899e-06,1.465299999999999893e-03,7.875580083467912118e+03,1.765500000000000125e-01,9.305500000000000682e+01,5.762788582677164789e-02
1.491599999999999881e-04,3.033699999999999855e-06,1.505400000000000054e-03,7.914359117785660601e+03,1.830200000000000160e-01,9.351299999999999102e+01,5.914827952755905699e-02
1.517599999999999971e-04,5.627200000000000096e-06,1.585799999999999840e-03,7.950806501305823986e+03,1.890199999999999936e-01,9.394400000000000261e+01,6.221152755905511034e-02
1.543600000000000061e-04,6.738700000000000381e-06,1.617900000000000241e-03,7.985167670954462665e+03,1.956099999999999783e-01,9.434999999999999432e+01,6.343154724409449940e-02
1.569599999999999880e-04,1.303700000000000071e-05,1.666099999999999786e-03,8.023087676030994771e+03,2.023000000000000076e-01,9.479799999999998761e+01,6.508122047244094266e-02
1.595599999999999970e-04,6.368200000000000286e-06,1.722400000000000016e-03,8.058185156457818266e+03,2.102300000000000280e-01,9.521200000000000330e+01,6.756030708661417417e-02
1.621599999999999789e-04,5.997700000000000191e-06,1.810799999999999996e-03,8.094264384588889698e+03,2.165400000000000102e-01,9.563899999999999579e+01,7.105520866141731839e-02
1.647599999999999878e-04,2.526400000000000070e-05,1.846900000000000061e-03,8.124944000346602479e+03,2.224699999999999733e-01,9.600100000000000477e+01,7.171795275590550633e-02
1.673599999999999968e-04,1.933599999999999918e-05,1.915200000000000149e-03,8.158568859217055433e+03,2.283199999999999952e-01,9.639799999999999613e+01,7.464031496062992210e-02
1.699600000000000058e-04,2.896899999999999996e-05,1.967500000000000065e-03,8.193420902717816716e+03,2.354999999999999871e-01,9.681100000000000705e+01,7.632011811023622916e-02
1.725599999999999877e-04,3.082100000000000188e-05,2.007600000000000010e-03,8.227536635440394093e+03,2.413099999999999967e-01,9.721399999999999864e+01,7.782594488188977755e-02
1.751599999999999967e-04,2.970999999999999845e-05,2.116099999999999665e-03,8.259934309680538718e+03,2.486500000000000099e-01,9.759600000000000364e+01,8.214133858267715083e-02
1.777599999999999786e-04,2.711599999999999923e-05,2.156300000000000317e-03,8.291472954679466056e+03,2.554400000000000004e-01,9.796899999999999409e+01,8.382614173228347676e-02
1.803600000000000147e-04,2.674599999999999769e-05,2.216499999999999720e-03,8.319820919639594649e+03,2.616999999999999882e-01,9.830500000000000682e+01,8.621078740157479825e-02
1.829599999999999965e-04,3.082100000000000188e-05,2.276800000000000265e-03,8.343996456856670193e+03,2.698999999999999733e-01,9.859000000000000341e+01,8.842437007874016930e-02
1.881599999999999874e-04,3.119199999999999545e-05,2.381300000000000257e-03,8.391611220512641012e+03,2.839099999999999957e-01,9.915200000000000102e+01,9.252393700787402142e-02
1.907599999999999693e-04,3.711999999999999696e-05,2.409399999999999910e-03,8.412227922301824947e+03,2.908300000000000329e-01,9.939600000000000080e+01,9.339685039370079767e-02
1.933600000000000054e-04,3.415599999999999621e-05,2.521900000000000096e-03,8.428794914810989212e+03,2.976800000000000002e-01,9.959200000000001296e+01,9.794267716535433321e-02
1.959599999999999873e-04,3.711999999999999696e-05,2.537900000000000052e-03,8.445484625783186857e+03,3.040900000000000269e-01,9.978900000000000148e+01,9.845590551181103434e-02
1.985599999999999963e-04,3.563799999999999997e-05,2.638399999999999947e-03,8.464015113700845177e+03,3.110199999999999632e-01,1.000100000000000051e+02,1.024709448818897639e-01
2.011599999999999781e-04,4.045400000000000265e-05,2.666500000000000033e-03,8.477759581560299921e+03,3.182499999999999774e-01,1.001700000000000017e+02,1.033876377952755860e-01
2.037599999999999871e-04,3.489700000000000148e-05,2.758900000000000328e-03,8.485122689342149897e+03,3.262700000000000045e-01,1.002600000000000051e+02,1.072442125984252176e-01
2.063599999999999961e-04,3.563799999999999997e-05,2.799100000000000112e-03,8.495676477162804076e+03,3.329199999999999937e-01,1.003799999999999955e+02,1.087977165354330755e-01
2.089600000000000051e-04,3.415599999999999621e-05,2.883500000000000212e-03,8.506475701909517738e+03,3.413300000000000223e-01,1.005100000000000051e+02,1.121788976377952884e-01
2.115599999999999870e-04,3.971300000000000416e-05,2.915599999999999963e-03,8.514820557395616561e+03,3.467699999999999672e-01,1.006099999999999994e+02,1.132238976377952788e-01
2.141599999999999960e-04,4.193600000000000642e-05,2.983900000000000267e-03,8.521324635936251070e+03,3.541900000000000048e-01,1.006899999999999977e+02,1.158253543307086880e-01
2.167599999999999779e-04,4.008399999999999772e-05,3.036099999999999910e-03,8.530773957589626662e+03,3.608500000000000041e-01,1.007999999999999972e+02,1.179533858267716451e-01
2.193600000000000140e-04,4.045400000000000265e-05,3.116499999999999913e-03,8.534700948406614771e+03,3.676099999999999923e-01,1.008400000000000034e+02,1.211041732283464484e-01
2.219599999999999958e-04,3.786100000000000224e-05,3.152600000000000194e-03,8.535191822258737375e+03,3.745199999999999640e-01,1.008499999999999943e+02,1.226275196850393767e-01
2.245399999999999881e-04,2.304099999999999844e-05,3.192799999999999978e-03,8.534700948406614771e+03,3.839000000000000190e-01,1.008400000000000034e+02,1.247936614173228292e-01
2.271399999999999700e-04,2.229999999999999994e-05,3.285199999999999839e-03,8.532492016072059414e+03,3.936600000000000099e-01,1.008199999999999932e+02,1.284606299212598390e-01
2.297400000000000061e-04,2.378199999999999694e-05,3.353499999999999710e-03,8.529178617570225470e+03,4.033599999999999963e-01,1.007800000000000011e+02,1.310912598425196807e-01
2.323399999999999879e-04,2.192899999999999960e-05,3.389699999999999831e-03,8.524269879048992152e+03,4.133499999999999952e-01,1.007199999999999989e+02,1.325894094488188901e-01
2.349399999999999969e-04,3.415599999999999621e-05,3.457999999999999702e-03,8.513838809691369534e+03,4.209800000000000209e-01,1.005999999999999943e+02,1.347970078740157451e-01
2.375399999999999788e-04,4.378899999999999698e-05,3.506199999999999681e-03,8.498621720275543339e+03,4.300399999999999778e-01,1.004200000000000017e+02,1.363153937007874072e-01
2.401399999999999878e-04,3.304400000000000414e-05,3.590499999999999942e-03,8.486472592435489787e+03,4.416199999999999570e-01,1.002699999999999960e+02,1.400573228346456700e-01
2.427399999999999968e-04,3.007999999999999999e-05,3.638800000000000628e-03,8.474323464595434416e+03,4.506899999999999795e-01,1.001299999999999955e+02,1.420755905511811301e-01
2.453399999999999787e-04,5.082899999999999734e-05,3.739199999999999382e-03,8.455547539751714794e+03,4.610899999999999443e-01,9.990799999999998704e+01,1.452114566929133543e-01
2.479399999999999877e-04,5.082899999999999734e-05,3.771299999999999999e-03,8.432353750238884459e+03,4.680300000000000016e-01,9.963400000000000034e+01,1.464752362204724545e-01
2.505399999999999966e-04,3.119199999999999545e-05,3.827599999999999579e-03,8.403269474500571960e+03,4.787199999999999789e-01,9.929000000000000625e+01,1.494648818897637566e-01
2.531399999999999514e-04,3.267399999999999921e-05,3.879800000000000089e-03,8.365472187887069595e+03,4.884300000000000308e-01,9.884299999999998931e+01,1.514616535433070954e-01
2.557400000000000146e-04,3.119199999999999545e-05,3.944099999999999863e-03,8.316016647285636282e+03,4.992500000000000271e-01,9.825900000000000034e+01,1.540514960629921215e-01
2.583399999999999694e-04,3.526699999999999963e-05,4.032500000000000494e-03,8.245453531042898248e+03,5.076699999999999546e-01,9.742600000000000193e+01,1.573713779527559087e-01
2.609399999999999784e-04,3.674900000000000340e-05,4.096800000000000268e-03,8.138565749743027482e+03,5.184400000000000119e-01,9.616299999999999670e+01,1.598445275590551218e-01
2.635399999999999874e-04,3.119199999999999545e-05,4.145000000000000247e-03,7.985044952491431104e+03,5.284100000000000463e-01,9.434899999999998954e+01,1.619609448818897790e-01
2.661399999999999964e-04,3.860200000000000073e-05,4.213300000000000552e-03,7.786363760844483295e+03,5.368500000000000494e-01,9.200100000000000477e+01,1.643581889763779669e-01
2.687400000000000054e-04,3.860200000000000073e-05,4.273499999999999521e-03,7.541663145560964949e+03,5.479100000000000081e-01,8.910999999999999943e+01,1.667282677165353999e-01
2.713399999999999601e-04,4.527100000000000075e-05,4.313700000000000173e-03,7.261128739072440112e+03,5.569600000000000106e-01,8.579500000000000171e+01,1.680483858267716457e-01
2.739399999999999691e-04,3.082100000000000188e-05,4.410100000000000998e-03,6.966727146261428061e+03,5.703399999999999581e-01,8.231600000000000250e+01,1.724125590551181531e-01
2.751200000000000086e-04,4.378899999999999698e-05,4.414100000000000662e-03,6.829405186129904905e+03,5.723300000000000054e-01,8.069400000000000261e+01,1.720594881889764283e-01

File: documentation/advanced_examples/304L_viscoplastic_calibration/ductile_failure_small_tension_data/cleaned_SRI_500s_01_Ring1_RR_01.csv
{'temperature':534.67, 'engineering_strain_rate':500 }
time, transmitted displacement, incident displacement, load, engineering_strain, engineering_stress, displacement
9.880000000000000273e-06,-6.585300000000000410e-09,9.103300000000000524e-08,7.002575541000000570e+00,2.188000000000000058e-04,5.633600000000000829e-01,3.843240157480315733e-06
1.866000000000000091e-05,4.109299999999999772e-06,4.118999999999999865e-06,2.162235442900000137e+01,1.201199999999999951e-04,1.739500000000000046e+00,3.818897637795312250e-07
2.710000000000000142e-05,-3.093500000000000113e-06,5.126000000000000558e-06,5.072590275999999676e+01,-5.543200000000000053e-05,4.080899999999999750e+00,3.236023622047244750e-04
3.693999999999999530e-05,4.109299999999999772e-06,7.140000000000000249e-06,1.096618302000000114e+02,4.174700000000000264e-04,8.822200000000000486e+00,1.193188976377952963e-04
4.422000000000000014e-05,4.109299999999999772e-06,1.016099999999999978e-05,1.760479279000000190e+02,3.396000000000000147e-04,1.416300000000000026e+01,2.382559055118110294e-04
5.115999999999999129e-05,-6.585300000000000410e-09,7.140000000000000249e-06,2.565295499000000063e+02,7.112099999999999889e-04,2.063800000000000168e+01,2.813616259842519475e-04
5.671999999999999904e-05,3.080299999999999544e-06,5.126000000000000558e-06,3.330994953000000010e+02,8.263399999999999522e-04,2.679800000000000182e+01,8.053937007874020445e-05
6.221999999999999721e-05,5.138200000000000204e-06,8.147000000000000094e-06,4.159865736000000425e+02,1.046599999999999961e-03,3.346600000000000108e+01,1.184566929133858273e-04
6.751999999999999051e-05,3.080299999999999544e-06,1.519599999999999986e-05,4.953891123999999877e+02,1.352799999999999923e-03,3.985300000000000153e+01,4.769960629921259857e-04
7.281999999999998381e-05,9.254100000000000048e-06,2.123800000000000232e-05,5.667659698999999591e+02,1.599799999999999963e-03,4.559499999999999886e+01,4.718070866141733303e-04
7.812000000000000422e-05,-3.093500000000000113e-06,2.224500000000000132e-05,6.205627636000000393e+02,2.104899999999999827e-03,4.992399999999999949e+01,9.975787401574804942e-04
8.341999999999999752e-05,-6.585300000000000410e-09,3.130799999999999908e-05,6.571841497000000345e+02,2.564400000000000100e-03,5.286999999999999744e+01,1.232857688976378083e-03
8.871999999999999082e-05,4.109299999999999772e-06,3.030100000000000008e-05,6.829247802000001002e+02,2.648800000000000199e-03,5.494100000000000250e+01,1.031169291338582782e-03
9.401999999999999767e-05,-2.064499999999999885e-06,3.936399999999999784e-05,7.040568262000000459e+02,4.070100000000000107e-03,5.664100000000000534e+01,1.631043307086614156e-03
9.931999999999999097e-05,3.080299999999999544e-06,4.439899999999999961e-05,7.229407822000000579e+02,5.087300000000000329e-03,5.816100000000000136e+01,1.626720472440944991e-03
1.046199999999999978e-04,7.196100000000000440e-06,5.648300000000000114e-05,7.393068773999999621e+02,5.797199999999999749e-03,5.947699999999999676e+01,1.940429133858267595e-03
1.099199999999999911e-04,8.225100000000000244e-06,6.453899999999999991e-05,7.559877052000000504e+02,7.197600000000000178e-03,6.082000000000000028e+01,2.217082677165354166e-03
1.152199999999999980e-04,3.080299999999999544e-06,6.655299999999999790e-05,7.694762452000001076e+02,7.738600000000000860e-03,6.190399999999999636e+01,2.498925196850393556e-03
1.205199999999999913e-04,1.028299999999999963e-05,7.360200000000000444e-05,7.818407402000000275e+02,8.641599999999999282e-03,6.289899999999999380e+01,2.492874015748031743e-03
1.258199999999999846e-04,1.028299999999999963e-05,9.072100000000000097e-05,7.928563812000001008e+02,1.046099999999999981e-02,6.378499999999999659e+01,3.166850393700787816e-03
1.311200000000000050e-04,6.167200000000000008e-06,1.018000000000000079e-04,8.028379007999999430e+02,1.152099999999999999e-02,6.458800000000000807e+01,3.765070866141732690e-03
1.364199999999999712e-04,1.645700000000000185e-05,1.128800000000000034e-04,8.114930472999999438e+02,1.250800000000000002e-02,6.528399999999999181e+01,3.796181102362204685e-03
1.417199999999999916e-04,7.196100000000000440e-06,1.199200000000000038e-04,8.205303691000000299e+02,1.416899999999999930e-02,6.601100000000000989e+01,4.437948818897637787e-03
1.470200000000000120e-04,1.542799999999999865e-05,1.340199999999999942e-04,8.278366616000000704e+02,1.554300000000000126e-02,6.659899999999998954e+01,4.668976377952755927e-03
1.523199999999999782e-04,7.196100000000000440e-06,1.450999999999999762e-04,8.349406260000000657e+02,1.748200000000000101e-02,6.717100000000000648e+01,5.429287401574801712e-03
1.576199999999999986e-04,1.337000000000000074e-05,1.642299999999999912e-04,8.414825679000000491e+02,1.939099999999999852e-02,6.769700000000000273e+01,5.939370078740157863e-03
1.629199999999999919e-04,1.645700000000000185e-05,1.793400000000000007e-04,8.481818761000000677e+02,2.041999999999999718e-02,6.823600000000000421e+01,6.412716535433070873e-03
1.682199999999999852e-04,1.439900000000000054e-05,1.944399999999999883e-04,8.542517191000000594e+02,2.283100000000000060e-02,6.872499999999999432e+01,7.088228346456692565e-03
1.735200000000000056e-04,1.542799999999999865e-05,2.085400000000000057e-04,8.602990812000000460e+02,2.459300000000000028e-02,6.921099999999999852e+01,7.602834645669291624e-03
1.788199999999999718e-04,2.365900000000000167e-05,2.286800000000000128e-04,8.663014815000000226e+02,2.650799999999999684e-02,6.969299999999999784e+01,8.071692913385827145e-03
1.841199999999999922e-04,1.439900000000000054e-05,2.427800000000000032e-04,8.715620121000000609e+02,2.842400000000000135e-02,7.011700000000000443e+01,8.991377952755905470e-03
1.894199999999999855e-04,1.748599999999999826e-05,2.649300000000000266e-04,8.774744888000000174e+02,3.064599999999999963e-02,7.059300000000000352e+01,9.741889763779529310e-03
2.000199999999999992e-04,1.542799999999999865e-05,2.971599999999999806e-04,8.880180308999999852e+02,3.485400000000000303e-02,7.144100000000000250e+01,1.109181102362204706e-02
2.053199999999999925e-04,2.468800000000000147e-05,3.112500000000000032e-04,8.930537525000000869e+02,3.690799999999999637e-02,7.184499999999999886e+01,1.128196850393701003e-02
2.106199999999999858e-04,1.954400000000000126e-05,3.354200000000000107e-04,8.979545887000000448e+02,3.887099999999999583e-02,7.223999999999999488e+01,1.243606299212598326e-02
2.159199999999999791e-04,2.571699999999999789e-05,3.434800000000000114e-04,9.020685934000000543e+02,4.060799999999999826e-02,7.257099999999999795e+01,1.251035433070866142e-02
2.212199999999999995e-04,2.160199999999999748e-05,3.575799999999999747e-04,9.063174834999999803e+02,4.267599999999999866e-02,7.291299999999999670e+01,1.322748031496062855e-02
2.265199999999999928e-04,2.160199999999999748e-05,3.847699999999999905e-04,9.110609534000000167e+02,4.558000000000000246e-02,7.329399999999999693e+01,1.429795275590551099e-02
2.318199999999999861e-04,2.057300000000000106e-05,4.028899999999999864e-04,9.153772862000000714e+02,4.711399999999999616e-02,7.364100000000000534e+01,1.505185039370078581e-02
2.371200000000000065e-04,1.748599999999999826e-05,4.169900000000000039e-04,9.193564055000000508e+02,4.955400000000000083e-02,7.396099999999999852e+01,1.572850393700787539e-02
2.424199999999999727e-04,2.160199999999999748e-05,4.331000000000000648e-04,9.234704102000000603e+02,5.149099999999999511e-02,7.429300000000000637e+01,1.620070866141732485e-02
2.477199999999999932e-04,2.160199999999999748e-05,4.542500000000000097e-04,9.276068957999999611e+02,5.376199999999999729e-02,7.462500000000000000e+01,1.703338582677165272e-02
2.530200000000000136e-04,2.880400000000000069e-05,4.743899999999999896e-04,9.311813589000000775e+02,5.521399999999999919e-02,7.491400000000000148e+01,1.754275590551181152e-02
2.583199999999999798e-04,2.263100000000000067e-05,4.925100000000000398e-04,9.356100962000000436e+02,5.769799999999999929e-02,7.526999999999999602e+01,1.849917322834645703e-02
2.636200000000000002e-04,2.983300000000000050e-05,5.046000000000000138e-04,9.392744829000000664e+02,5.912999999999999506e-02,7.556499999999999773e+01,1.869161417322834709e-02
2.689200000000000206e-04,2.777500000000000089e-05,5.267499999999999830e-04,9.429838314000000992e+02,6.111199999999999966e-02,7.586199999999999477e+01,1.964468503937007865e-02
2.742200000000000410e-04,3.292000000000000330e-05,5.398399999999999813e-04,9.469404697999999598e+02,6.363099999999999312e-02,7.618000000000000682e+01,1.995748031496063016e-02
2.795199999999999530e-04,3.497800000000000290e-05,5.569600000000000072e-04,9.509195890999999392e+02,6.516900000000000470e-02,7.650100000000000477e+01,2.055047244094488496e-02
2.848199999999999734e-04,3.497800000000000290e-05,5.750899999999999979e-04,9.544490904000001592e+02,6.676200000000000190e-02,7.678499999999999659e+01,2.126425196850393814e-02
2.901199999999999938e-04,3.909400000000000212e-05,5.922100000000000237e-04,9.580685152999999445e+02,6.902099999999999902e-02,7.707500000000000284e+01,2.177622047244094639e-02
2.954200000000000142e-04,3.497800000000000290e-05,6.073100000000000113e-04,9.615080930000000308e+02,7.071199999999999708e-02,7.735399999999999920e+01,2.253275590551181290e-02
3.007200000000000346e-04,3.600699999999999593e-05,6.294700000000000295e-04,9.652624032999999599e+02,7.301100000000000645e-02,7.765500000000000114e+01,2.336468503937007973e-02
3.060199999999999466e-04,3.600699999999999593e-05,6.355100000000000462e-04,9.682973247999999558e+02,7.460499999999999077e-02,7.789900000000000091e+01,2.360248031496063256e-02
3.113199999999999670e-04,4.115199999999999495e-05,6.566599999999999911e-04,9.723888485999999602e+02,7.699099999999999000e-02,7.822700000000000387e+01,2.423259842519685098e-02
3.166199999999999874e-04,3.703599999999999574e-05,6.757900000000000061e-04,9.753338465000000497e+02,7.905299999999999827e-02,7.846399999999999864e+01,2.514779527559055441e-02
3.219200000000000078e-04,3.292000000000000330e-05,6.979399999999999753e-04,9.785261342999999670e+02,8.093899999999999706e-02,7.872199999999999420e+01,2.618188976377952906e-02
3.272200000000000282e-04,3.806500000000000232e-05,7.130500000000000119e-04,9.829323907000000418e+02,8.309199999999999919e-02,7.907699999999999818e+01,2.657421259842519812e-02
3.325199999999999402e-04,3.806500000000000232e-05,7.362099999999999460e-04,9.861021975999999540e+02,8.514499999999999846e-02,7.933100000000000307e+01,2.748602362204724189e-02
3.378199999999999606e-04,3.703599999999999574e-05,7.513100000000000420e-04,9.896541797999999517e+02,8.716699999999999449e-02,7.961700000000000443e+01,2.812102362204724898e-02
3.431199999999999810e-04,4.012300000000000193e-05,7.714500000000000220e-04,9.932736047000000781e+02,8.904199999999999615e-02,7.990899999999999181e+01,2.879240157480315171e-02
3.484200000000000014e-04,4.218100000000000153e-05,7.865599999999999502e-04,9.966682205999999269e+02,9.121900000000000841e-02,8.018200000000000216e+01,2.930625984251968366e-02
3.537200000000000218e-04,4.835500000000000036e-05,8.026700000000000111e-04,9.997705848000000515e+02,9.254700000000000426e-02,8.043200000000000216e+01,2.969744094488189004e-02
3.590199999999999880e-04,4.423899999999999437e-05,8.258300000000000536e-04,1.003210162500000024e+03,9.526600000000000346e-02,8.070699999999999363e+01,3.077129921259843040e-02
3.643199999999999542e-04,3.806500000000000232e-05,8.348900000000000245e-04,1.006020275000000083e+03,9.652299999999999769e-02,8.093399999999999750e+01,3.137106299212598370e-02
3.749199999999999950e-04,4.732600000000000055e-05,8.691299999999999677e-04,1.011842828099999906e+03,1.007699999999999985e-01,8.140200000000000102e+01,3.235448818897637691e-02
3.802200000000000154e-04,5.144100000000000435e-05,8.922900000000000102e-04,1.014810306900000114e+03,1.029599999999999960e-01,8.164199999999999591e+01,3.310429133858267675e-02
3.855199999999999816e-04,4.938300000000000475e-05,9.114299999999999659e-04,1.016788626099999988e+03,1.047700000000000020e-01,8.180100000000000193e+01,3.393885826771653874e-02
3.908200000000000020e-04,5.144100000000000435e-05,9.295500000000000160e-04,1.019980913900000132e+03,1.066200000000000064e-01,8.205599999999999739e+01,3.457122047244094720e-02
3.961199999999999682e-04,4.732600000000000055e-05,9.426400000000000143e-04,1.022251484799999957e+03,1.090700000000000003e-01,8.223899999999999011e+01,3.524858267716535903e-02
4.014199999999999886e-04,5.041199999999999777e-05,9.627799999999999943e-04,1.025106559099999913e+03,1.109499999999999931e-01,8.246899999999999409e+01,3.592000000000000054e-02
4.067200000000000090e-04,5.144100000000000435e-05,9.788999999999999958e-04,1.027871709799999962e+03,1.131299999999999945e-01,8.269100000000000250e+01,3.651413385826771801e-02
4.120199999999999752e-04,5.144100000000000435e-05,9.990400000000000842e-04,1.030996554900000092e+03,1.146900000000000142e-01,8.294200000000000728e+01,3.730704724409449058e-02
4.173199999999999956e-04,4.526800000000000095e-05,1.015099999999999900e-03,1.033334568499999932e+03,1.173299999999999899e-01,8.313100000000000023e+01,3.818236220472440851e-02
4.226199999999999618e-04,4.732600000000000055e-05,1.028199999999999947e-03,1.035852429300000040e+03,1.189700000000000063e-01,8.333299999999999841e+01,3.861708661417322108e-02
4.279199999999999822e-04,4.835500000000000036e-05,1.049400000000000246e-03,1.038235404700000117e+03,1.211499999999999938e-01,8.352600000000001046e+01,3.941122047244095816e-02
4.332200000000000027e-04,5.246999999999999738e-05,1.066499999999999957e-03,1.041337768900000128e+03,1.228799999999999892e-01,8.377500000000000568e+01,3.992244094488189149e-02
4.385199999999999688e-04,5.452800000000000377e-05,1.082599999999999969e-03,1.043406011700000136e+03,1.249200000000000033e-01,8.394100000000000250e+01,4.047527559055117546e-02
4.438199999999999893e-04,5.658600000000000337e-05,1.105799999999999882e-03,1.046418452299999899e+03,1.270999999999999908e-01,8.418399999999999750e+01,4.130763779527558965e-02
4.491200000000000097e-04,5.452800000000000377e-05,1.115799999999999908e-03,1.048711504099999956e+03,1.292699999999999960e-01,8.436700000000000443e+01,4.178236220472440060e-02
4.544199999999999759e-04,6.070199999999999582e-05,1.142999999999999919e-03,1.051251845799999955e+03,1.311200000000000143e-01,8.457299999999999329e+01,4.261015748031496408e-02
4.597199999999999963e-04,5.967300000000000279e-05,1.163199999999999868e-03,1.053117760500000031e+03,1.333199999999999941e-01,8.472299999999999898e+01,4.344594488188975590e-02
4.650199999999999625e-04,6.378899999999999523e-05,1.176299999999999915e-03,1.055748025800000050e+03,1.348700000000000176e-01,8.493399999999999750e+01,4.379964566929133579e-02
4.703199999999999829e-04,5.967300000000000279e-05,1.201400000000000037e-03,1.057951154000000088e+03,1.368099999999999872e-01,8.511200000000000898e+01,4.494988188976378057e-02
4.756200000000000033e-04,5.967300000000000279e-05,1.219599999999999938e-03,1.060199244000000135e+03,1.386499999999999955e-01,8.529200000000000159e+01,4.566641732283464178e-02
4.809199999999999695e-04,6.173100000000000917e-05,1.222599999999999902e-03,1.061593059799999992e+03,1.405299999999999883e-01,8.540399999999999636e+01,4.570350393700787356e-02
4.862199999999999899e-04,5.658600000000000337e-05,1.245800000000000032e-03,1.063076799200000096e+03,1.430200000000000082e-01,8.552299999999999613e+01,4.681944881889764376e-02
4.915199999999999561e-04,6.687600000000000142e-05,1.263900000000000093e-03,1.064020997000000079e+03,1.446800000000000030e-01,8.559999999999999432e+01,4.712692913385826965e-02
4.968199999999999223e-04,6.481800000000000181e-05,1.276000000000000007e-03,1.065886911700000155e+03,1.461000000000000076e-01,8.574899999999999523e+01,4.768433070866142515e-02
5.021199999999999969e-04,6.790499999999999444e-05,1.294099999999999851e-03,1.066921033099999931e+03,1.478900000000000214e-01,8.583200000000000784e+01,4.827539370078739317e-02
5.074199999999999631e-04,6.790499999999999444e-05,1.308200000000000031e-03,1.068045078099999955e+03,1.496999999999999997e-01,8.592299999999998761e+01,4.883051181102362331e-02
5.127200000000000377e-04,6.584699999999999484e-05,1.320299999999999946e-03,1.068112520800000084e+03,1.511399999999999966e-01,8.592799999999999727e+01,4.938791338582677187e-02
5.180200000000000039e-04,7.202100000000000721e-05,1.332400000000000077e-03,1.067842750000000024e+03,1.526599999999999902e-01,8.590700000000001069e+01,4.962122047244094808e-02
5.233200000000000785e-04,6.687600000000000142e-05,1.346500000000000041e-03,1.068337329799999907e+03,1.537099999999999855e-01,8.594599999999999795e+01,5.037889763779528074e-02
5.285999999999999466e-04,7.305000000000000024e-05,1.356499999999999850e-03,1.068404772500000036e+03,1.559800000000000075e-01,8.595200000000001239e+01,5.052952755905511240e-02
5.338999999999999128e-04,7.407899999999999327e-05,1.373599999999999995e-03,1.067955154499999935e+03,1.575599999999999778e-01,8.591700000000000159e+01,5.116224409448819760e-02
5.391999999999999875e-04,6.790499999999999444e-05,1.376700000000000016e-03,1.067100880299999972e+03,1.592200000000000004e-01,8.584700000000000841e+01,5.152736220472441120e-02
5.444999999999999537e-04,7.305000000000000024e-05,1.392799999999999811e-03,1.065639621799999986e+03,1.600499999999999978e-01,8.573000000000000398e+01,5.195866141732282534e-02
5.497999999999999199e-04,7.099200000000000063e-05,1.395799999999999992e-03,1.064785347600000023e+03,1.612699999999999967e-01,8.566100000000000136e+01,5.215779527559055023e-02
5.499400000000000642e-04,7.819399999999999029e-05,1.402799999999999837e-03,1.064807828500000142e+03,1.612200000000000022e-01,8.566299999999999670e+01,5.214984251968503293e-02
