Repository: sandialabs/matcal

304L annealed bar viscoplastic calibrations
###########################################
In this calibration example, we will calibrate 
a plasticity model using a rate dependent von Mises yield surface with 
Voce hardening :cite:p:`voce1948relationship`
to the Ductile Failure data for 304L bar material :cite:p:`laser_weld_paper`.
The experimental data set
used for this calibration 
was purposefully taken such that this viscoplastic
behavior
would be characterized. 

This example has been broken into six steps:

#. Experimental data analysis to aid in model form choice. 
   :ref:`304L bar data analysis`
#. Initial guess estimation for the plasticity parameters 
   using MatFit.

File: documentation/advanced_examples/304L_viscoplastic_calibration/ductile_failure_small_tension_data/cleaned_SRI_500s_02_Ring2_RR_05.csv
{'temperature':534.67, 'engineering_strain_rate':500 }
time, transmitted displacement, incident displacement, load, engineering_strain, engineering_stress, displacement
8.359999999999999579e-06,-4.500699999999999531e-07,5.716100000000000210e-06,4.556204003000000391e+00,1.442799999999999942e-04,3.654000000000000026e-01,2.427625984251968651e-04
1.768000000000000013e-05,2.636799999999999894e-06,6.723099999999999209e-06,1.181708508500000043e+01,7.412700000000000365e-05,9.477100000000000524e-01,1.608779527559054995e-04
2.712000000000000123e-05,5.723699999999999934e-06,6.723099999999999209e-06,2.589799680000000137e+01,-1.447400000000000000e-04,2.077100000000000168e+00,3.934645669291335747e-05
3.645999999999999990e-05,-4.565899999999999771e-06,-2.339900000000000247e-06,5.146777245999999906e+01,1.875299999999999884e-04,4.127600000000000158e+00,8.763779527559054084e-05
4.621999999999999454e-05,-3.536899999999999967e-06,2.695099999999999827e-06,9.924193305000000009e+01,5.029900000000000343e-04,7.958999999999999631e+00,2.453543307086613928e-04
5.327999999999999810e-05,3.665799999999999698e-06,9.744100000000000439e-06,1.528139177500000017e+02,1.616900000000000054e-04,1.225500000000000078e+01,2.393031496062992549e-04
6.115999999999999041e-05,1.607899999999999886e-06,7.730100000000000748e-06,2.320253688999999895e+02,4.261299999999999875e-04,1.860800000000000054e+01,2.410314960629921465e-04
6.695999999999999587e-05,1.607899999999999886e-06,9.744100000000000439e-06,3.032673409999999876e+02,6.871899999999999580e-04,2.432199999999999918e+01,3.203228346456693108e-04
7.279999999999999416e-05,3.665799999999999698e-06,1.780000000000000237e-05,3.845133136000000604e+02,8.030500000000000312e-04,3.083699999999999974e+01,5.564645669291339589e-04
7.813999999999999386e-05,-1.479000000000000154e-06,1.175799999999999991e-05,4.638259287999999856e+02,1.049499999999999869e-03,3.719899999999999807e+01,5.211417322834645824e-04
8.341999999999999752e-05,1.189699999999999977e-05,1.880700000000000137e-05,5.427563687000000527e+02,1.446900000000000096e-03,4.352899999999999636e+01,2.720472440944882533e-04
8.865999999999999478e-05,1.607899999999999886e-06,2.484900000000000214e-05,6.190790242000000489e+02,1.804799999999999851e-03,4.964999999999999858e+01,9.150039370078741309e-04
9.387999999999998885e-05,8.810599999999999975e-06,2.686300000000000013e-05,6.858472972000000709e+02,2.154500000000000165e-03,5.500399999999999778e+01,7.107244094488189600e-04
9.909999999999999647e-05,3.665799999999999698e-06,3.089099999999999951e-05,7.372611155000000736e+02,2.394599999999999767e-03,5.912699999999999534e+01,1.071858267716535324e-03
1.043199999999999905e-04,7.781600000000000170e-06,3.290499999999999751e-05,7.601017099000000599e+02,3.081500000000000038e-03,6.095899999999999608e+01,9.891102362204722952e-04
1.095399999999999982e-04,3.665799999999999698e-06,4.398200000000000004e-05,7.559427434000000403e+02,4.719499999999999737e-03,6.062500000000000000e+01,1.587251968503937015e-03
1.147600000000000058e-04,1.498400000000000087e-05,5.103100000000000659e-05,7.485240463999999747e+02,5.199199999999999308e-03,6.003100000000000591e+01,1.419173228346456896e-03
1.199799999999999998e-04,5.723699999999999934e-06,5.807999999999999957e-05,7.555380872000000636e+02,6.350999999999999875e-03,6.059199999999999875e+01,2.061271653543307082e-03
1.252000000000000075e-04,6.752699999999999739e-06,6.714300000000000411e-05,7.668459798999999748e+02,7.667000000000000204e-03,6.149899999999999523e+01,2.377570866141732412e-03
1.304199999999999880e-04,3.665799999999999698e-06,7.519899999999999610e-05,7.747817376000000422e+02,8.687399999999999636e-03,6.213600000000000279e+01,2.816267716535432886e-03
1.356399999999999685e-04,1.189699999999999977e-05,8.124100000000000364e-05,7.873035988999999972e+02,9.367299999999998544e-03,6.313899999999999579e+01,2.730078740157480810e-03
1.408600000000000032e-04,3.665799999999999698e-06,9.030399999999999463e-05,7.968579813999999715e+02,1.134800000000000045e-02,6.390699999999999648e+01,3.410952755905511443e-03
1.460800000000000108e-04,1.601300000000000068e-05,1.114499999999999985e-04,8.038270604000000503e+02,1.283399999999999992e-02,6.446500000000000341e+01,3.757362204724409502e-03
1.512999999999999914e-04,1.498400000000000087e-05,1.174900000000000017e-04,8.100542697000000771e+02,1.344700000000000062e-02,6.496399999999999864e+01,4.035669291338583008e-03
1.565199999999999990e-04,1.395499999999999937e-05,1.396500000000000063e-04,8.162814789999999903e+02,1.520999999999999956e-02,6.546500000000000341e+01,4.948622047244094664e-03
1.617400000000000066e-04,9.839500000000001254e-06,1.416599999999999956e-04,8.223288411000000906e+02,1.686299999999999952e-02,6.595000000000000284e+01,5.189783464566929093e-03
1.669599999999999871e-04,1.704200000000000048e-05,1.597900000000000134e-04,8.274544862999999850e+02,1.852099999999999927e-02,6.636100000000000421e+01,5.620000000000000863e-03
1.721799999999999947e-04,2.115800000000000309e-05,1.668399999999999950e-04,8.333220012000000452e+02,2.011699999999999947e-02,6.683100000000000307e+01,5.735511811023622820e-03
1.774000000000000023e-04,2.012899999999999989e-05,1.869800000000000021e-04,8.387398981000000049e+02,2.191399999999999945e-02,6.726500000000000057e+01,6.568937007874016062e-03
1.826199999999999829e-04,1.292599999999999957e-05,2.020799999999999897e-04,8.445849321000000600e+02,2.395399999999999960e-02,6.773399999999999466e+01,7.447007874015748076e-03
1.878399999999999905e-04,2.115800000000000309e-05,2.212100000000000047e-04,8.498005008999999745e+02,2.617599999999999788e-02,6.815200000000000102e+01,7.876062992125983445e-03
1.930599999999999981e-04,1.807100000000000028e-05,2.322899999999999867e-04,8.552858405000000630e+02,2.774599999999999636e-02,6.859199999999999875e+01,8.433818897637794867e-03
2.034999999999999862e-04,2.218699999999999950e-05,2.645200000000000220e-04,8.654022455000000491e+02,3.179599999999999788e-02,6.940399999999999636e+01,9.540669291338583352e-03
2.087199999999999939e-04,2.115800000000000309e-05,2.796200000000000096e-04,8.705953333999999586e+02,3.384900000000000408e-02,6.981999999999999318e+01,1.017566929133858350e-02
2.139400000000000015e-04,2.321599999999999931e-05,2.937200000000000271e-04,8.755186505000000352e+02,3.576399999999999718e-02,7.021399999999999864e+01,1.064976377952756015e-02
2.191599999999999820e-04,1.601300000000000068e-05,3.168800000000000154e-04,8.803970057999999881e+02,3.827599999999999753e-02,7.060600000000000875e+01,1.184515748031496167e-02
2.243799999999999896e-04,2.527400000000000230e-05,3.390299999999999846e-04,8.846683768000000327e+02,4.018100000000000144e-02,7.094899999999999807e+01,1.235259842519685104e-02
2.295999999999999972e-04,1.704200000000000048e-05,3.551499999999999861e-04,8.892994422000000441e+02,4.249599999999999905e-02,7.131999999999999318e+01,1.331133858267716588e-02
2.348199999999999777e-04,1.601300000000000068e-05,3.702499999999999737e-04,8.935483322999999700e+02,4.445899999999999852e-02,7.166100000000000136e+01,1.394633858267716429e-02
2.400399999999999854e-04,2.733199999999999852e-05,3.833400000000000262e-04,8.986290157000000818e+02,4.659300000000000247e-02,7.206900000000000261e+01,1.401606299212598654e-02
2.452599999999999659e-04,2.836099999999999833e-05,4.034800000000000062e-04,9.017088990000000877e+02,4.919700000000000462e-02,7.231600000000000250e+01,1.476846456692913409e-02
2.504799999999999735e-04,2.733199999999999852e-05,4.256400000000000244e-04,9.062050790000000688e+02,5.119599999999999845e-02,7.267600000000000193e+01,1.568141732283464748e-02
2.556999999999999811e-04,2.115800000000000309e-05,4.437600000000000203e-04,9.099818702000001167e+02,5.325599999999999778e-02,7.297800000000000864e+01,1.663787401574803176e-02
2.609199999999999887e-04,2.527400000000000230e-05,4.548399999999999752e-04,9.139160277000000860e+02,5.506499999999999589e-02,7.329500000000000171e+01,1.691204724409448718e-02
2.661399999999999964e-04,2.424499999999999911e-05,4.729600000000000254e-04,9.175804143999999951e+02,5.728899999999999965e-02,7.358899999999999864e+01,1.766594488188976547e-02
2.713600000000000040e-04,2.527400000000000230e-05,4.910900000000000161e-04,9.216044954999999845e+02,5.922799999999999593e-02,7.391100000000000136e+01,1.833921259842519885e-02
2.765799999999999574e-04,2.424499999999999911e-05,5.132399999999999853e-04,9.256510575000000927e+02,6.140399999999999331e-02,7.423499999999999943e+01,1.925177165354330713e-02
2.818000000000000192e-04,3.247700000000000093e-05,5.243199999999999944e-04,9.287759025999999949e+02,6.322600000000000442e-02,7.448699999999999477e+01,1.936389763779527290e-02
2.870199999999999726e-04,3.556400000000000034e-05,5.444599999999999744e-04,9.323503657000001112e+02,6.496899999999999897e-02,7.477299999999999613e+01,2.003527559055118257e-02
2.922399999999999803e-04,3.144800000000000113e-05,5.575499999999999727e-04,9.356100962000000436e+02,6.732899999999999996e-02,7.503499999999999659e+01,2.071267716535432971e-02
2.974599999999999879e-04,3.453500000000000054e-05,5.716500000000000444e-04,9.394768109999999979e+02,6.830999999999999572e-02,7.534399999999999409e+01,2.114625984251968654e-02
3.026799999999999955e-04,2.733199999999999852e-05,5.907799999999999510e-04,9.430287932000001092e+02,7.084999999999999631e-02,7.562899999999999068e+01,2.218299212598424941e-02
3.078999999999999489e-04,3.144800000000000113e-05,6.078999999999999768e-04,9.463784472999999480e+02,7.329299999999999704e-02,7.589799999999999613e+01,2.269496062992126112e-02
3.131200000000000107e-04,4.379500000000000336e-05,6.240100000000000377e-04,9.504924520000000712e+02,7.508300000000001084e-02,7.622700000000000387e+01,2.284311023622047354e-02
3.183399999999999641e-04,2.939000000000000152e-05,6.431499999999999934e-04,9.529203892000000451e+02,7.702799999999999925e-02,7.642199999999999704e+01,2.416377952755905528e-02
3.235599999999999718e-04,3.659199999999999795e-05,6.572499999999999567e-04,9.574165692000000263e+02,7.886500000000000454e-02,7.678199999999999648e+01,2.443535433070866125e-02
3.287799999999999794e-04,3.350600000000000073e-05,6.783899999999999609e-04,9.601817199000000755e+02,8.122300000000000353e-02,7.700399999999999068e+01,2.538913385826771507e-02
3.339999999999999870e-04,4.173699999999999698e-05,6.965199999999999517e-04,9.642732437000000800e+02,8.307399999999999507e-02,7.733199999999999363e+01,2.577885826771653469e-02
3.392199999999999946e-04,3.247700000000000093e-05,7.076000000000000692e-04,9.675779360000000224e+02,8.437599999999999267e-02,7.759899999999998954e+01,2.657964566929134007e-02
3.444400000000000022e-04,3.762099999999999776e-05,7.257200000000000109e-04,9.708151855999999498e+02,8.696900000000000464e-02,7.785800000000000409e+01,2.709051181102362094e-02
3.496600000000000099e-04,4.276600000000000356e-05,7.428400000000000367e-04,9.747493430999999191e+02,8.867500000000000382e-02,7.817399999999999238e+01,2.756196850393701284e-02
3.548799999999999633e-04,3.864999999999999756e-05,7.629800000000000167e-04,9.786610197000001108e+02,9.090499999999999969e-02,7.848799999999999955e+01,2.851692913385826811e-02
3.601000000000000251e-04,3.967900000000000414e-05,7.811100000000000074e-04,9.818533075000000281e+02,9.292100000000000359e-02,7.874200000000000443e+01,2.919019685039370149e-02
3.653199999999999785e-04,4.585300000000000297e-05,7.931900000000000409e-04,9.852254424999999856e+02,9.450100000000000167e-02,7.901399999999999579e+01,2.942271653543307441e-02
3.757599999999999938e-04,4.482399999999999639e-05,8.233999999999999566e-04,9.921495597000000544e+02,9.838900000000000423e-02,7.956799999999999784e+01,3.065259842519685307e-02
3.809800000000000014e-04,3.967900000000000414e-05,8.445500000000000099e-04,9.948472677000000886e+02,1.007200000000000040e-01,7.978499999999999659e+01,3.168783464566929386e-02
3.861999999999999548e-04,4.585300000000000297e-05,8.606599999999999624e-04,9.980170746000000008e+02,1.021700000000000108e-01,8.004000000000000625e+01,3.207901574803149330e-02
3.914200000000000166e-04,5.202699999999999502e-05,8.787899999999999531e-04,1.000512454499999990e+03,1.044900000000000134e-01,8.023999999999999488e+01,3.254972440944881723e-02
3.966399999999999700e-04,4.482399999999999639e-05,8.979199999999999682e-04,1.003277605200000039e+03,1.061499999999999944e-01,8.046099999999999852e+01,3.358645669291338703e-02
4.018599999999999776e-04,4.482399999999999639e-05,9.120200000000000399e-04,1.005503214299999968e+03,1.084299999999999986e-01,8.063899999999999579e+01,3.414157480314961024e-02
4.070799999999999853e-04,4.070800000000000395e-05,9.331600000000000441e-04,1.008538135799999964e+03,1.107299999999999951e-01,8.088299999999999557e+01,3.513590551181102611e-02
4.122999999999999929e-04,4.894000000000000238e-05,9.472600000000000074e-04,1.010718783099999996e+03,1.125299999999999911e-01,8.105700000000000216e+01,3.536692913385827003e-02
4.175199999999999463e-04,4.688199999999999600e-05,9.704200000000000499e-04,1.013236643900000104e+03,1.146900000000000142e-01,8.126000000000000512e+01,3.635976377952755689e-02
4.227400000000000081e-04,4.791100000000000258e-05,9.885499999999999322e-04,1.015709542900000088e+03,1.170099999999999890e-01,8.145799999999999841e+01,3.703303149606299027e-02
4.279599999999999615e-04,5.717200000000000081e-05,1.003700000000000165e-03,1.017867709300000001e+03,1.184400000000000036e-01,8.163100000000000023e+01,3.726488188976379012e-02
4.331799999999999692e-04,5.099800000000000199e-05,1.019799999999999960e-03,1.019801066700000092e+03,1.201400000000000107e-01,8.178600000000000136e+01,3.814181102362204645e-02
4.383999999999999768e-04,5.614300000000000101e-05,1.034900000000000056e-03,1.023105759000000035e+03,1.223999999999999949e-01,8.205100000000000193e+01,3.853374015748031733e-02
4.436199999999999844e-04,5.408500000000000140e-05,1.059000000000000045e-03,1.025736024300000054e+03,1.243799999999999906e-01,8.226200000000000045e+01,3.956358267716535843e-02
4.488399999999999378e-04,4.996899999999999541e-05,1.073100000000000009e-03,1.028501175000000103e+03,1.264500000000000068e-01,8.248399999999999466e+01,4.028074803149606781e-02
4.540599999999999996e-04,6.128800000000000003e-05,1.090299999999999776e-03,1.031783386400000154e+03,1.283799999999999941e-01,8.274700000000001410e+01,4.051228346456692275e-02
4.592799999999999530e-04,5.099800000000000199e-05,1.100300000000000019e-03,1.034638460699999996e+03,1.298900000000000055e-01,8.297499999999999432e+01,4.131110236220472687e-02
4.644999999999999607e-04,5.305600000000000160e-05,1.121499999999999884e-03,1.037088878799999975e+03,1.326600000000000001e-01,8.317299999999998761e+01,4.206472440944881985e-02
4.697200000000000225e-04,5.408500000000000140e-05,1.149700000000000027e-03,1.039719144099999994e+03,1.346499999999999919e-01,8.338400000000000034e+01,4.313444881889764299e-02
4.749399999999999759e-04,6.128800000000000003e-05,1.156700000000000089e-03,1.042124600400000190e+03,1.357799999999999840e-01,8.357700000000001239e+01,4.312645669291338690e-02
4.801599999999999835e-04,5.614300000000000101e-05,1.175900000000000122e-03,1.044597499400000061e+03,1.379700000000000093e-01,8.377400000000000091e+01,4.408492125984252163e-02
4.853799999999999911e-04,5.305600000000000160e-05,1.194999999999999882e-03,1.047250245599999971e+03,1.405200000000000060e-01,8.398799999999999955e+01,4.495842519685038646e-02
4.905999999999999988e-04,5.923000000000000042e-05,1.213099999999999942e-03,1.048891351299999997e+03,1.422499999999999876e-01,8.411899999999999977e+01,4.542795275590551241e-02
4.958200000000000064e-04,6.437399999999999047e-05,1.226199999999999990e-03,1.050622380600000042e+03,1.436900000000000122e-01,8.425799999999999557e+01,4.574118110236220086e-02
5.010400000000000140e-04,6.540299999999999705e-05,1.238299999999999904e-03,1.052128600900000038e+03,1.457099999999999784e-01,8.437999999999999545e+01,4.617704724409448652e-02
5.062600000000000216e-04,6.437399999999999047e-05,1.260400000000000062e-03,1.053320088599999963e+03,1.479599999999999804e-01,8.447399999999998954e+01,4.708763779527559007e-02
5.114800000000000292e-04,5.820100000000000062e-05,1.277600000000000046e-03,1.054691423499999928e+03,1.496999999999999997e-01,8.458400000000000318e+01,4.800783464566929504e-02
5.167000000000000369e-04,7.260600000000000246e-05,1.288599999999999988e-03,1.055995315699999992e+03,1.514099999999999890e-01,8.468799999999998818e+01,4.787377952755905719e-02
5.219199999999999361e-04,6.746100000000001021e-05,1.306799999999999889e-03,1.056489895500000102e+03,1.527300000000000046e-01,8.472899999999999920e+01,4.879287401574802785e-02
5.271399999999999437e-04,5.820100000000000062e-05,1.324899999999999949e-03,1.057186803400000144e+03,1.547099999999999864e-01,8.478399999999999181e+01,4.987003937007874338e-02
5.323599999999999513e-04,6.540299999999999705e-05,1.332900000000000144e-03,1.057501535999999987e+03,1.555900000000000061e-01,8.480899999999999750e+01,4.990145669291339708e-02
5.375599999999999693e-04,7.775100000000000826e-05,1.347000000000000107e-03,1.057973634900000206e+03,1.575499999999999956e-01,8.484700000000000841e+01,4.997043307086614788e-02
5.427799999999999769e-04,7.157699999999999588e-05,1.349099999999999995e-03,1.056939513499999975e+03,1.588400000000000090e-01,8.476500000000000057e+01,5.029618110236220435e-02
5.479999999999999845e-04,7.054800000000000285e-05,1.359100000000000022e-03,1.056534857300000112e+03,1.610099999999999865e-01,8.473200000000001353e+01,5.073039370078740590e-02
5.499400000000000642e-04,6.849000000000000324e-05,1.370200000000000020e-03,1.056849589900000183e+03,1.618999999999999884e-01,8.475700000000000500e+01,5.124842519685039732e-02

File: documentation/advanced_examples/304L_viscoplastic_calibration/ductile_failure_small_tension_data/cleaned_SRI_500s_03_Ring3_RR_02.csv
{'temperature':534.67, 'engineering_strain_rate':500 }
time, transmitted displacement, incident displacement, load, engineering_strain, engineering_stress, displacement
1.873999999999999676e-05,-4.442999999999999749e-07,3.029700000000000402e-06,9.166811784000000074e+00,1.558499999999999935e-04,7.374699999999999589e-01,1.367716535433071139e-04
2.719999999999999708e-05,1.613600000000000102e-06,6.050700000000000361e-06,2.011231237600000199e+01,7.385799999999999657e-05,1.618000000000000105e+00,1.746889763779527639e-04
3.661999999999999836e-05,-2.502199999999999946e-06,5.043699999999999669e-06,4.309813339000000099e+01,9.930799999999999177e-05,3.467200000000000060e+00,2.970826771653543343e-04
4.424000000000000333e-05,-9.587799999999999073e-07,3.029700000000000402e-06,7.619451437000000737e+01,5.613299999999999941e-05,6.129800000000000360e+00,1.570267716535433337e-04
5.121999999999999410e-05,-1.987700000000000044e-06,-9.983400000000000841e-07,1.207269291799999991e+02,4.032199999999999782e-04,9.712400000000000588e+00,3.895118110236220582e-05
5.724000000000000084e-05,-1.987700000000000044e-06,3.029700000000000402e-06,1.699623482700000068e+02,5.277399999999999583e-04,1.367300000000000004e+01,1.975354330708661539e-04
6.289999999999999747e-05,-4.442999999999999749e-07,5.043699999999999669e-06,2.252586180000000127e+02,3.991399999999999766e-04,1.812099999999999866e+01,2.160629921259842512e-04
6.820000000000000433e-05,2.128100000000000004e-06,9.071699999999999897e-06,2.864965896000000498e+02,8.049799999999999534e-04,2.304800000000000182e+01,2.733700787401575081e-04
7.349999999999999763e-05,5.846600000000000486e-07,9.071699999999999897e-06,3.525454738000000248e+02,8.963499999999999680e-04,2.836300000000000310e+01,3.341354330708661132e-04
7.871999999999999169e-05,-1.473300000000000150e-06,1.511400000000000132e-05,4.235851178000000345e+02,1.195800000000000118e-03,3.407699999999999818e+01,6.530433070866143450e-04
8.393999999999999931e-05,2.642599999999999906e-06,1.511400000000000132e-05,4.910502987000000417e+02,1.255000000000000039e-03,3.950399999999999778e+01,4.910000000000000085e-04
8.915999999999999338e-05,4.700500000000000143e-06,2.417699999999999908e-05,5.431835058000000345e+02,1.658800000000000205e-03,4.369899999999999807e+01,7.667913385826771516e-04
9.437999999999998745e-05,2.128100000000000004e-06,2.518400000000000147e-05,5.709923790999999937e+02,2.056300000000000055e-03,4.593600000000000705e+01,9.077125984251968463e-04
9.959999999999999507e-05,1.099099999999999988e-06,3.525399999999999823e-05,5.825700426000000789e+02,3.027600000000000083e-03,4.686699999999999733e+01,1.344681102362204781e-03
1.048199999999999891e-04,1.099099999999999988e-06,2.820499999999999846e-05,5.936081645000000435e+02,3.780100000000000213e-03,4.775600000000000023e+01,1.067161417322834557e-03
1.100399999999999968e-04,6.758400000000000379e-06,4.028900000000000000e-05,6.069393382000000656e+02,4.239500000000000213e-03,4.882699999999999818e+01,1.320102362204724411e-03
1.152600000000000044e-04,5.215000000000000045e-06,4.633100000000000076e-05,6.185844444000000522e+02,5.422200000000000283e-03,4.976500000000000057e+01,1.618740157480315269e-03
1.204799999999999984e-04,5.729500000000000794e-06,4.935199999999999776e-05,6.311737484000000222e+02,5.842800000000000424e-03,5.077799999999999869e+01,1.717421259842519688e-03
1.256999999999999925e-04,6.243899999999999629e-06,6.143599999999999929e-05,6.442126703999999791e+02,7.033400000000000415e-03,5.182699999999999818e+01,2.172917322834645639e-03
1.309199999999999730e-04,6.758400000000000379e-06,7.553399999999999882e-05,6.540143428000000085e+02,8.454600000000001350e-03,5.261500000000000199e+01,2.707700787401574449e-03
1.361399999999999806e-04,6.758400000000000379e-06,8.359000000000000436e-05,6.632539927000000262e+02,9.383700000000000027e-03,5.335899999999999466e+01,3.024866141732283648e-03
1.413600000000000154e-04,1.087400000000000126e-05,9.567399999999999234e-05,6.727409324999999853e+02,1.056900000000000027e-02,5.412100000000000222e+01,3.338582677165353833e-03
1.465799999999999959e-04,5.729500000000000794e-06,1.017199999999999951e-04,6.810588655000000244e+02,1.190400000000000139e-02,5.478999999999999915e+01,3.779153543307086326e-03
1.518000000000000035e-04,7.787399999999999336e-06,1.188299999999999990e-04,6.887248524000000316e+02,1.356399999999999793e-02,5.540699999999999648e+01,4.371755905511811105e-03
1.570200000000000111e-04,6.758400000000000379e-06,1.299100000000000081e-04,6.959861831000000620e+02,1.488199999999999940e-02,5.599199999999999733e+01,4.848488188976378573e-03
1.622399999999999916e-04,1.138900000000000056e-05,1.389700000000000061e-04,7.033149564999999939e+02,1.653800000000000062e-02,5.658100000000000307e+01,5.022874015748032307e-03
1.674599999999999993e-04,9.330800000000000517e-06,1.591100000000000131e-04,7.108010962000000745e+02,1.862799999999999873e-02,5.718399999999999750e+01,5.896818897637796410e-03
1.726800000000000069e-04,1.138900000000000056e-05,1.701899999999999951e-04,7.172531145000000379e+02,2.038000000000000228e-02,5.770199999999999818e+01,6.252007874015748194e-03
1.778999999999999874e-04,5.215000000000000045e-06,1.853000000000000317e-04,7.247617351000000099e+02,2.251799999999999982e-02,5.830699999999999505e+01,7.089960629921261172e-03
1.831199999999999950e-04,1.190299999999999937e-05,2.034200000000000006e-04,7.317083332000000837e+02,2.402800000000000075e-02,5.886500000000000199e+01,7.540039370078740338e-03
1.883400000000000026e-04,1.396099999999999898e-05,2.215499999999999913e-04,7.382727560000000722e+02,2.578500000000000236e-02,5.939300000000000068e+01,8.172795275590550440e-03
1.935599999999999832e-04,1.138900000000000056e-05,2.376599999999999980e-04,7.455340867000001026e+02,2.798000000000000140e-02,5.997699999999999676e+01,8.908307086614173156e-03
2.039999999999999984e-04,1.550500000000000147e-05,2.708899999999999763e-04,7.593373593000000028e+02,3.196399999999999936e-02,6.108800000000000097e+01,1.005452755905511704e-02
2.092199999999999789e-04,1.447599999999999828e-05,2.900199999999999913e-04,7.655196068000000196e+02,3.382799999999999696e-02,6.158600000000000563e+01,1.084818897637795411e-02
2.144399999999999865e-04,1.704800000000000008e-05,3.071400000000000172e-04,7.719491442000000916e+02,3.571699999999999875e-02,6.210199999999999676e+01,1.142094488188976492e-02
2.196599999999999941e-04,1.756199999999999889e-05,3.232600000000000187e-04,7.785810097000000951e+02,3.769700000000000134e-02,6.263700000000000045e+01,1.203535433070866342e-02
2.248799999999999747e-04,1.550500000000000147e-05,3.454099999999999879e-04,7.843361201000000165e+02,4.008000000000000451e-02,6.309899999999999665e+01,1.298838582677165274e-02
2.300999999999999823e-04,1.653400000000000128e-05,3.584999999999999862e-04,7.898889024000000063e+02,4.192400000000000293e-02,6.354699999999999704e+01,1.346322834645669216e-02
2.353199999999999899e-04,1.910599999999999969e-05,3.806500000000000096e-04,7.950819903000000295e+02,4.422200000000000436e-02,6.396500000000000341e+01,1.423401574803149702e-02
2.405399999999999704e-04,1.756199999999999889e-05,3.917300000000000187e-04,7.990161477999999988e+02,4.613600000000000340e-02,6.428000000000000114e+01,1.473102362204724639e-02
2.457599999999999780e-04,2.013499999999999950e-05,4.128800000000000178e-04,8.046138918999999987e+02,4.811700000000000005e-02,6.473000000000000398e+01,1.546240157480315014e-02
2.509799999999999857e-04,1.859099999999999869e-05,4.269799999999999811e-04,8.090201482999999598e+02,5.030500000000000249e-02,6.508599999999999852e+01,1.607830708661417418e-02
2.561999999999999933e-04,2.219300000000000249e-05,4.541699999999999969e-04,8.135612901000000647e+02,5.245299999999999963e-02,6.545100000000000762e+01,1.700696850393700749e-02
2.614200000000000009e-04,2.116399999999999930e-05,4.692699999999999845e-04,8.170907914000000574e+02,5.441000000000000003e-02,6.573499999999999943e+01,1.764196850393700763e-02
2.666399999999999543e-04,2.270699999999999791e-05,4.813500000000000179e-04,8.224637265000000070e+02,5.613699999999999940e-02,6.616599999999999682e+01,1.805681102362204776e-02
2.718600000000000161e-04,2.322199999999999891e-05,4.944500000000000110e-04,8.274769672000001037e+02,5.803699999999999831e-02,6.656999999999999318e+01,1.855228346456692934e-02
2.770799999999999695e-04,2.373599999999999771e-05,5.176100000000000536e-04,8.323778034000000616e+02,6.003599999999999909e-02,6.696500000000000341e+01,1.944385826771653780e-02
2.822999999999999772e-04,2.476500000000000091e-05,5.377500000000000335e-04,8.365592507999999725e+02,6.211499999999999660e-02,6.730100000000000193e+01,2.019625984251968362e-02
2.875199999999999848e-04,2.373599999999999771e-05,5.558699999999999752e-04,8.407182172999999921e+02,6.424299999999999455e-02,6.763400000000000034e+01,2.095015748031495845e-02
2.927399999999999924e-04,2.373599999999999771e-05,5.699700000000000469e-04,8.456864962000000787e+02,6.592599999999999849e-02,6.803499999999999659e+01,2.150527559055118165e-02
2.979599999999999458e-04,2.682300000000000052e-05,5.830600000000000453e-04,8.492609592999999677e+02,6.792399999999999827e-02,6.832300000000000750e+01,2.189909448818897625e-02
3.031800000000000076e-04,2.527999999999999852e-05,6.001799999999999627e-04,8.531501550000000407e+02,6.988099999999999867e-02,6.863600000000000989e+01,2.263385826771653273e-02
3.083999999999999611e-04,2.527999999999999852e-05,6.223300000000000403e-04,8.577137777000000369e+02,7.173899999999999721e-02,6.900199999999999534e+01,2.350590551181102467e-02
3.136199999999999687e-04,2.682300000000000052e-05,6.364300000000000035e-04,8.616479352000001199e+02,7.366599999999999537e-02,6.931799999999999784e+01,2.400027559055117887e-02
3.188399999999999763e-04,3.093900000000000312e-05,6.575799999999999484e-04,8.657394590000000107e+02,7.570499999999999452e-02,6.964799999999999613e+01,2.467090551181102057e-02
3.240599999999999839e-04,3.042400000000000212e-05,6.656400000000000034e-04,8.696061737999999650e+02,7.761799999999999256e-02,6.995999999999999375e+01,2.500850393700787197e-02
3.292799999999999373e-04,3.093900000000000312e-05,6.847700000000000184e-04,8.738775448000000097e+02,7.952399999999999747e-02,7.030299999999999727e+01,2.574137795275590820e-02
3.344999999999999992e-04,3.248199999999999834e-05,7.069199999999999876e-04,8.772946416000000909e+02,8.161300000000000499e-02,7.057800000000000296e+01,2.655267716535433115e-02
3.397200000000000068e-04,3.248199999999999834e-05,7.230300000000000485e-04,8.820381115000000136e+02,8.326400000000000468e-02,7.095900000000000318e+01,2.718692913385827026e-02
3.449399999999999602e-04,3.248199999999999834e-05,7.381399999999999767e-04,8.860846735000000081e+02,8.524099999999999733e-02,7.128600000000000136e+01,2.778181102362204530e-02
3.501600000000000220e-04,3.505500000000000234e-05,7.612999999999999108e-04,8.899738692000000810e+02,8.730100000000000360e-02,7.159799999999999898e+01,2.859232283464566843e-02
3.553799999999999754e-04,3.505500000000000234e-05,7.723800000000000283e-04,8.936157749999999851e+02,8.903700000000000503e-02,7.189100000000000534e+01,2.902854330708661695e-02
3.605999999999999830e-04,3.145299999999999854e-05,7.995699999999999899e-04,8.974150471000000380e+02,9.148300000000000876e-02,7.219599999999999795e+01,3.024082677165354505e-02
3.658199999999999907e-04,3.351099999999999815e-05,8.126599999999999883e-04,9.014391282000000274e+02,9.299799999999999733e-02,7.251999999999999602e+01,3.067515748031496292e-02
3.762599999999999517e-04,3.711300000000000194e-05,8.468999999999999315e-04,9.097570612000000665e+02,9.693099999999998939e-02,7.318899999999999295e+01,3.188137795275590436e-02
3.814800000000000135e-04,3.711300000000000194e-05,8.609899999999999541e-04,9.134439287999999806e+02,9.872200000000000419e-02,7.348699999999999477e+01,3.243610236220472592e-02
3.866999999999999669e-04,3.968499999999999697e-05,8.851599999999999616e-04,9.172207200000000284e+02,1.006599999999999995e-01,7.378900000000000148e+01,3.328641732283464660e-02
3.919199999999999746e-04,3.865599999999999717e-05,9.042899999999999766e-04,9.208851067000000512e+02,1.026700000000000113e-01,7.408499999999999375e+01,3.408007874015748367e-02
3.971399999999999822e-04,3.865599999999999717e-05,9.173900000000000240e-04,9.232006394000001137e+02,1.046400000000000108e-01,7.427100000000000080e+01,3.459582677165354281e-02
4.023599999999999898e-04,4.122899999999999439e-05,9.385300000000000283e-04,9.263479654000001347e+02,1.066799999999999971e-01,7.452400000000000091e+01,3.532681102362204839e-02
4.075799999999999432e-04,4.174300000000000336e-05,9.647100000000000250e-04,9.295402532000000519e+02,1.088500000000000023e-01,7.478000000000000114e+01,3.633728346456693153e-02
4.128000000000000050e-04,4.534399999999999819e-05,9.687400000000000524e-04,9.322379612000000861e+02,1.106800000000000006e-01,7.499800000000000466e+01,3.635417322834645637e-02
4.180199999999999584e-04,3.968499999999999697e-05,9.908999999999998538e-04,9.355426535000000285e+02,1.129099999999999965e-01,7.526500000000000057e+01,3.744940944881889472e-02
4.232399999999999661e-04,4.483000000000000277e-05,1.007999999999999998e-03,9.379930716000000075e+02,1.143200000000000049e-01,7.545999999999999375e+01,3.792007874015747987e-02
4.284599999999999737e-04,4.534399999999999819e-05,1.028199999999999947e-03,9.408481459000000768e+02,1.164800000000000002e-01,7.569100000000000250e+01,3.869511811023622350e-02
4.336799999999999813e-04,4.483000000000000277e-05,1.044299999999999959e-03,9.434559302999999773e+02,1.186299999999999993e-01,7.590000000000000568e+01,3.934921259842519281e-02
4.388999999999999347e-04,4.483000000000000277e-05,1.060400000000000188e-03,9.470753552000001037e+02,1.206300000000000011e-01,7.619100000000000250e+01,3.998307086614173722e-02
4.441199999999999965e-04,5.151800000000000379e-05,1.078500000000000032e-03,9.496381777999999940e+02,1.222400000000000153e-01,7.639699999999999136e+01,4.043236220472441050e-02
4.493399999999999500e-04,4.843100000000000437e-05,1.095599999999999959e-03,9.522909240000000182e+02,1.243400000000000061e-01,7.661100000000000421e+01,4.122712598425196801e-02
4.545599999999999576e-04,5.203300000000000140e-05,1.116799999999999824e-03,9.546289375999999720e+02,1.263600000000000001e-01,7.679899999999999238e+01,4.191996062992125321e-02
4.597799999999999652e-04,4.791699999999999540e-05,1.135900000000000234e-03,9.581359580000000733e+02,1.283400000000000096e-01,7.708100000000000307e+01,4.283397637795276908e-02
4.649999999999999728e-04,5.203300000000000140e-05,1.149999999999999981e-03,9.611259177000000591e+02,1.301200000000000134e-01,7.732300000000000750e+01,4.322704724409449223e-02
4.702199999999999804e-04,5.203300000000000140e-05,1.176200000000000075e-03,9.638461065999999846e+02,1.325500000000000012e-01,7.754099999999999682e+01,4.425854330708661744e-02
4.754399999999999881e-04,5.460500000000000320e-05,1.189299999999999906e-03,9.672856842999999571e+02,1.340999999999999970e-01,7.781799999999999784e+01,4.467303149606298429e-02
4.806599999999999957e-04,5.151800000000000379e-05,1.200400000000000121e-03,9.695562552000001233e+02,1.360900000000000165e-01,7.799899999999999523e+01,4.523157480314961287e-02
4.858799999999999491e-04,5.460500000000000320e-05,1.225500000000000027e-03,9.727710239000001593e+02,1.378999999999999948e-01,7.826000000000000512e+01,4.609822834645668777e-02
4.910999999999999567e-04,5.409100000000000100e-05,1.241599999999999822e-03,9.752214420000000246e+02,1.399499999999999911e-01,7.845600000000000307e+01,4.675232283464566402e-02
4.963199999999999643e-04,5.717699999999999822e-05,1.257799999999999890e-03,9.774470510999999533e+02,1.417200000000000126e-01,7.863500000000000512e+01,4.726862204724408684e-02
5.015399999999999719e-04,5.563399999999999623e-05,1.272900000000000203e-03,9.797850647000001345e+02,1.436300000000000077e-01,7.882300000000000750e+01,4.792385826771655005e-02
5.067599999999999796e-04,5.563399999999999623e-05,1.294000000000000011e-03,9.812912850000000162e+02,1.453599999999999892e-01,7.894499999999999318e+01,4.875456692913385931e-02
5.119799999999999872e-04,6.026399999999999764e-05,1.299000000000000024e-03,9.825951772000000801e+02,1.468700000000000006e-01,7.904800000000000182e+01,4.876913385826772002e-02
5.171999999999999948e-04,5.666300000000000281e-05,1.324199999999999986e-03,9.836517795000000888e+02,1.489400000000000168e-01,7.913500000000000512e+01,4.990303149606299671e-02
5.224199999999998940e-04,6.077899999999999525e-05,1.337300000000000034e-03,9.856750605000000860e+02,1.502799999999999969e-01,7.929699999999999704e+01,5.025673228346456967e-02
5.276400000000000100e-04,6.026399999999999764e-05,1.350400000000000081e-03,9.866417392000000746e+02,1.519000000000000072e-01,7.937399999999999523e+01,5.079275590551181330e-02
5.328600000000000177e-04,6.232200000000000402e-05,1.369500000000000058e-03,9.872712044000001015e+02,1.533599999999999963e-01,7.942600000000000193e+01,5.146370078740157561e-02
5.380800000000000253e-04,6.438000000000000363e-05,1.374599999999999910e-03,9.882828449000001001e+02,1.547800000000000009e-01,7.950600000000000023e+01,5.158346456692913112e-02
5.432799999999999348e-04,6.283699999999999486e-05,1.388700000000000091e-03,9.880355550000000449e+02,1.564900000000000180e-01,7.948699999999999477e+01,5.219933070866142333e-02
5.484999999999999425e-04,6.643800000000000324e-05,1.404800000000000102e-03,9.877657842000000983e+02,1.582500000000000018e-01,7.946500000000000341e+01,5.269141732283465218e-02
5.499400000000000642e-04,6.746699999999999627e-05,1.400699999999999949e-03,9.885076539000001503e+02,1.586299999999999932e-01,7.952500000000000568e+01,5.248948818897637703e-02
