Repository: sandialabs/matcal

304L annealed bar viscoplastic calibrations
###########################################
In this calibration example, we will calibrate 
a plasticity model using a rate dependent von Mises yield surface with 
Voce hardening :cite:p:`voce1948relationship`
to the Ductile Failure data for 304L bar material :cite:p:`laser_weld_paper`.
The experimental data set
used for this calibration 
was purposefully taken such that this viscoplastic
behavior
would be characterized. 

This example has been broken into six steps:

#. Experimental data analysis to aid in model form choice. 
   :ref:`304L bar data analysis`
#. Initial guess estimation for the plasticity parameters 
   using MatFit.

File: documentation/advanced_examples/304L_viscoplastic_calibration/ductile_failure_small_tension_data/cleaned_SRI_500s_04_Ring3_06.csv
{'temperature':534.67, 'engineering_strain_rate':500 }
time, transmitted displacement, incident displacement, load, engineering_strain, engineering_stress, displacement
1.561999999999999953e-05,-1.291699999999999847e-06,-5.846600000000000486e-07,9.180974751000000822e+00,-5.753600000000000614e-05,7.362999999999999545e-01,2.783622047244093837e-05
2.883999999999999831e-05,-1.806100000000000165e-06,3.443299999999999711e-06,3.691363779999999650e+01,1.114900000000000049e-04,2.960399999999999920e+00,2.066692913385826899e-04
4.017999999999999816e-05,-7.771699999999999638e-07,-5.846600000000000486e-07,9.466706990000001554e+01,1.582200000000000132e-04,7.592200000000000060e+00,7.579133858267713013e-06
4.728000000000000133e-05,-2.320599999999999855e-06,7.471299999999999940e-06,1.504938888700000064e+02,1.417300000000000135e-04,1.206900000000000084e+01,3.855078740157480617e-04
5.364000000000000143e-05,-2.626900000000000315e-07,8.478299999999999785e-06,2.176353448100000207e+02,4.439900000000000097e-04,1.745400000000000063e+01,3.441334645669291356e-04
5.965999999999999461e-05,2.824199999999999997e-06,7.471299999999999940e-06,2.925214708000000314e+02,4.955899999999999628e-04,2.345899999999999963e+01,1.829566929133858366e-04
6.495999999999998791e-05,-1.806100000000000165e-06,1.049200000000000051e-05,3.665960363000000370e+02,9.394000000000000657e-04,2.939999999999999858e+01,4.841771653543307284e-04
7.018000000000000909e-05,-7.771699999999999638e-07,1.552699999999999889e-05,4.428512491000000182e+02,1.146199999999999997e-03,3.551599999999999824e+01,6.418964566929133940e-04
7.537999999999998640e-05,2.824199999999999997e-06,1.049200000000000051e-05,5.160715404000000035e+02,1.135299999999999894e-03,4.138800000000000523e+01,3.018818897637795735e-04
8.057999999999999083e-05,2.309700000000000095e-06,1.754100000000000028e-05,5.780963434999999890e+02,1.801000000000000083e-03,4.636299999999999955e+01,5.996574803149607325e-04
8.577999999999999525e-05,2.824199999999999997e-06,2.861800000000000281e-05,6.226984491000000617e+02,2.193699999999999817e-03,4.993800000000000239e+01,1.015503937007874134e-03
9.097999999999999967e-05,2.824199999999999997e-06,3.365300000000000458e-05,6.503949178999999958e+02,2.956900000000000153e-03,5.215999999999999659e+01,1.213732283464567276e-03
9.618000000000000410e-05,3.853100000000000429e-06,2.861800000000000281e-05,6.715044830000000502e+02,3.537899999999999639e-03,5.385300000000000153e+01,9.749960629921261644e-04
1.013799999999999950e-04,3.338699999999999899e-06,4.070199999999999757e-05,6.885450052000001051e+02,4.347199999999999849e-03,5.521999999999999886e+01,1.470996062992125861e-03
1.065799999999999994e-04,2.824199999999999997e-06,4.372300000000000134e-05,7.045289251000000377e+02,5.219800000000000134e-03,5.650199999999999534e+01,1.610188976377952908e-03
1.117799999999999903e-04,5.911100000000000038e-06,5.077200000000000110e-05,7.190066247000000885e+02,6.178300000000000285e-03,5.766300000000000381e+01,1.766177165354330773e-03
1.169799999999999947e-04,8.483500000000001023e-06,6.386300000000000841e-05,7.312362342999999782e+02,6.984699999999999069e-03,5.864399999999999835e+01,2.180295275590551744e-03
1.221799999999999991e-04,7.454500000000000372e-06,6.889800000000000340e-05,7.430387067999999999e+02,8.143499999999999697e-03,5.959000000000000341e+01,2.419035433070866430e-03
1.273799999999999900e-04,1.259900000000000084e-05,7.997500000000000594e-05,7.531101499999999760e+02,8.958499999999999450e-03,6.039800000000000324e+01,2.652598425196850320e-03
1.325800000000000080e-04,1.002700000000000073e-05,9.306600000000000647e-05,7.629118224000000055e+02,1.056700000000000000e-02,6.118500000000000227e+01,3.269251968503937133e-03
1.377799999999999988e-04,1.105599999999999884e-05,9.709400000000000246e-05,7.712747172000000546e+02,1.145499999999999990e-02,6.185499999999999687e+01,3.387322834645669755e-03
1.429799999999999897e-04,6.939999999999999622e-06,1.142100000000000060e-04,7.795252075000000787e+02,1.304699999999999957e-02,6.251699999999999591e+01,4.223228346456693073e-03
1.481800000000000077e-04,8.483500000000001023e-06,1.333499999999999887e-04,7.870787899000000607e+02,1.529300000000000104e-02,6.312199999999999989e+01,4.916003937007873588e-03
1.533799999999999985e-04,1.311400000000000014e-05,1.333499999999999887e-04,7.941153116000000409e+02,1.594900000000000137e-02,6.368600000000000705e+01,4.733700787401574905e-03
1.585800000000000165e-04,1.362799999999999895e-05,1.514700000000000117e-04,8.010169478999999910e+02,1.757599999999999787e-02,6.423999999999999488e+01,5.426850393700787673e-03
1.637799999999999803e-04,1.568599999999999856e-05,1.665799999999999941e-04,8.075364088999999694e+02,1.942299999999999929e-02,6.476300000000000523e+01,5.940708661417323094e-03
1.689799999999999712e-04,1.156999999999999934e-05,1.836999999999999929e-04,8.139659463000000414e+02,2.120700000000000016e-02,6.527800000000000580e+01,6.776771653543307156e-03
1.741799999999999891e-04,1.414299999999999995e-05,1.998099999999999995e-04,8.194962477000000263e+02,2.331599999999999992e-02,6.572199999999999420e+01,7.309724409448819550e-03
1.793799999999999800e-04,1.722999999999999936e-05,2.128999999999999979e-04,8.255211289000000079e+02,2.488699999999999940e-02,6.620499999999999829e+01,7.703543307086614146e-03
1.845799999999999980e-04,1.774400000000000155e-05,2.279999999999999854e-04,8.313886437999999544e+02,2.651499999999999690e-02,6.667600000000000193e+01,8.277795275590549631e-03
1.897799999999999888e-04,1.465700000000000045e-05,2.451199999999999842e-04,8.372111969000000045e+02,2.900899999999999659e-02,6.714300000000000068e+01,9.073346456692912149e-03
1.949799999999999797e-04,1.877299999999999797e-05,2.642599999999999940e-04,8.433260017000001199e+02,3.035699999999999857e-02,6.763400000000000034e+01,9.664842519685039671e-03
2.053799999999999886e-04,1.620099999999999955e-05,2.934599999999999991e-04,8.550835124000000178e+02,3.482200000000000573e-02,6.857600000000000762e+01,1.091570866141732335e-02
2.105800000000000065e-04,1.825900000000000255e-05,3.146099999999999982e-04,8.615580116000000999e+02,3.667600000000000027e-02,6.909499999999999886e+01,1.166736220472440987e-02
2.157799999999999974e-04,2.186000000000000077e-05,3.276999999999999423e-04,8.669534276000000546e+02,3.785199999999999676e-02,6.952899999999999636e+01,1.204094488188976221e-02
2.209799999999999883e-04,2.031699999999999877e-05,3.448200000000000223e-04,8.722139582000000928e+02,4.021199999999999775e-02,6.995000000000000284e+01,1.277570866141732389e-02
2.261800000000000063e-04,1.928799999999999897e-05,3.609299999999999748e-04,8.762830011000000923e+02,4.232299999999999951e-02,7.027500000000000568e+01,1.345047244094488108e-02
2.313799999999999971e-04,2.186000000000000077e-05,3.780500000000000006e-04,8.806667766000000483e+02,4.438600000000000184e-02,7.062800000000000011e+01,1.402322834645669362e-02
2.365800000000000151e-04,2.340300000000000277e-05,3.921500000000000181e-04,8.854102465000000848e+02,4.611499999999999627e-02,7.100799999999999557e+01,1.451759842519685130e-02
2.417799999999999789e-04,2.237399999999999957e-05,4.132900000000000224e-04,8.895017702999999756e+02,4.800199999999999606e-02,7.133700000000000330e+01,1.539039370078740428e-02
2.469799999999999968e-04,2.391800000000000038e-05,4.284000000000000048e-04,8.937056986000000052e+02,5.001499999999999696e-02,7.167399999999999238e+01,1.592448818897638022e-02
2.521800000000000148e-04,2.700499999999999979e-05,4.424999999999999680e-04,8.986964583999999832e+02,5.198999999999999455e-02,7.207399999999999807e+01,1.635807086614173358e-02
2.573799999999999786e-04,2.700499999999999979e-05,4.596099999999999990e-04,9.026755777000000762e+02,5.384700000000000597e-02,7.239300000000000068e+01,1.703169291338582983e-02
2.625799999999999966e-04,2.854800000000000179e-05,4.747199999999999814e-04,9.069694296000000122e+02,5.535700000000000343e-02,7.273699999999999477e+01,1.756582677165354281e-02
2.677799999999999603e-04,2.443199999999999918e-05,4.978800000000000239e-04,9.120051512000001139e+02,5.834099999999999703e-02,7.314100000000000534e+01,1.863968503937007970e-02
2.729800000000000325e-04,2.751900000000000198e-05,5.089600000000000330e-04,9.161416368000000148e+02,5.937599999999999822e-02,7.347199999999999420e+01,1.895437007874015839e-02
2.781799999999999963e-04,3.060599999999999801e-05,5.250699999999999855e-04,9.199858707000000777e+02,6.111900000000000666e-02,7.378100000000000591e+01,1.946708661417323113e-02
2.833799999999999601e-04,2.700499999999999979e-05,5.482300000000000281e-04,9.238975473000000420e+02,6.367499999999999549e-02,7.409399999999999409e+01,2.052066929133858700e-02
2.885799999999999780e-04,3.060599999999999801e-05,5.653500000000000539e-04,9.278541857000001301e+02,6.570800000000000252e-02,7.441199999999999193e+01,2.105291338582677627e-02
2.937799999999999418e-04,3.317900000000000200e-05,5.814600000000000064e-04,9.311363970999999538e+02,6.712999999999999523e-02,7.467600000000000193e+01,2.158586614173228432e-02
2.989800000000000140e-04,3.215000000000000220e-05,5.915300000000000506e-04,9.352728827000000820e+02,6.866400000000000281e-02,7.500700000000000500e+01,2.202283464566929388e-02
3.041799999999999777e-04,3.677999999999999683e-05,6.156999999999999496e-04,9.388473457999999710e+02,7.069699999999999596e-02,7.529399999999999693e+01,2.279212598425196454e-02
3.093799999999999957e-04,2.906300000000000279e-05,6.277799999999999830e-04,9.429163887000000841e+02,7.283499999999999697e-02,7.562100000000000932e+01,2.357153543307086846e-02
3.145799999999999595e-04,3.420699999999999961e-05,6.449000000000000088e-04,9.465582944999999881e+02,7.460399999999998977e-02,7.591299999999999670e+01,2.404303149606299567e-02
3.197799999999999775e-04,3.626499999999999922e-05,6.660499999999999537e-04,9.498405059000001529e+02,7.650499999999998968e-02,7.617499999999999716e+01,2.479468503937008045e-02
3.249799999999999954e-04,3.935199999999999863e-05,6.761199999999999979e-04,9.546064567000000807e+02,7.834900000000000198e-02,7.655800000000000693e+01,2.506960629921260036e-02
3.301800000000000134e-04,3.523599999999999942e-05,6.992800000000000404e-04,9.579561108000000331e+02,8.091099999999999681e-02,7.682600000000000762e+01,2.614346456692913725e-02
3.353799999999999772e-04,3.729399999999999903e-05,7.133800000000000037e-04,9.623848480999999992e+02,8.222400000000000542e-02,7.718200000000000216e+01,2.661755905511811043e-02
3.405799999999999952e-04,4.140999999999999824e-05,7.304999999999999211e-04,9.667011809000001676e+02,8.387599999999999223e-02,7.752700000000000102e+01,2.712952755905511520e-02
3.457799999999999589e-04,3.935199999999999863e-05,7.486199999999999712e-04,9.700058732000001100e+02,8.635099999999999720e-02,7.779300000000000637e+01,2.792393700787401678e-02
3.509799999999999769e-04,4.089599999999999605e-05,7.677600000000000353e-04,9.743222060000000511e+02,8.801699999999999802e-02,7.813899999999999579e+01,2.861669291338582791e-02
3.561799999999999949e-04,4.140999999999999824e-05,7.808500000000000336e-04,9.784137297999999419e+02,8.953300000000000147e-02,7.846699999999999875e+01,2.911181102362205009e-02
3.613799999999999586e-04,4.398300000000000224e-05,7.909199999999999694e-04,9.822579637000001185e+02,9.135499999999999177e-02,7.877600000000001046e+01,2.940696850393700532e-02
3.665799999999999766e-04,4.192500000000000263e-05,8.140800000000000120e-04,9.863719684000001280e+02,9.348300000000001053e-02,7.910500000000000398e+01,3.039980314960630259e-02
3.769800000000000126e-04,4.501199999999999527e-05,8.483199999999999552e-04,9.932286429000000680e+02,9.687899999999999290e-02,7.965600000000000591e+01,3.162629921259842158e-02
3.821799999999999763e-04,4.655499999999999726e-05,8.634200000000000512e-04,9.965108543000000054e+02,9.923500000000000376e-02,7.991899999999999693e+01,3.216003937007874680e-02
3.873799999999999943e-04,4.964199999999999668e-05,8.825499999999999578e-04,9.988488679000000730e+02,1.011100000000000054e-01,8.010699999999999932e+01,3.279165354330708382e-02
3.925799999999999581e-04,4.604100000000000185e-05,9.047099999999999760e-04,1.001973713000000089e+03,1.032799999999999968e-01,8.035600000000000875e+01,3.380586614173228255e-02
3.977799999999999760e-04,4.964199999999999668e-05,9.147800000000000202e-04,1.004559016499999984e+03,1.041500000000000065e-01,8.056399999999999295e+01,3.406055118110236368e-02
4.029799999999999940e-04,4.964199999999999668e-05,9.329000000000000703e-04,1.007099358200000097e+03,1.065200000000000036e-01,8.076699999999999591e+01,3.477393700787401870e-02
4.081800000000000120e-04,5.170000000000000306e-05,9.540500000000000152e-04,1.009976913400000171e+03,1.085699999999999998e-01,8.099800000000000466e+01,3.552559055118110348e-02
4.133799999999999758e-04,4.449699999999999766e-05,9.721800000000000060e-04,1.013888590000000022e+03,1.106900000000000106e-01,8.131199999999999761e+01,3.652295275590551615e-02
4.185799999999999395e-04,5.324300000000000506e-05,9.842600000000000394e-04,1.016091718200000059e+03,1.118200000000000027e-01,8.148899999999999011e+01,3.665421259842519680e-02
4.237799999999999575e-04,4.398300000000000224e-05,1.004400000000000128e-03,1.018789426200000094e+03,1.147500000000000048e-01,8.170499999999999829e+01,3.781169291338583316e-02
4.289799999999999755e-04,5.375800000000000267e-05,1.022499999999999971e-03,1.022139080300000046e+03,1.161599999999999855e-01,8.197499999999999432e+01,3.813944881889763661e-02
4.341799999999999935e-04,5.272899999999999609e-05,1.035600000000000019e-03,1.024319727599999851e+03,1.182900000000000063e-01,8.214900000000000091e+01,3.869570866141731902e-02
4.393799999999999572e-04,5.272899999999999609e-05,1.053700000000000079e-03,1.027062397400000009e+03,1.194900000000000129e-01,8.236899999999999977e+01,3.940830708661417769e-02
4.445799999999999752e-04,5.221399999999999848e-05,1.071900000000000196e-03,1.029288006499999938e+03,1.221299999999999886e-01,8.254700000000001125e+01,4.014511811023622340e-02
4.497799999999999390e-04,5.735899999999999750e-05,1.087999999999999991e-03,1.032705103300000019e+03,1.236499999999999960e-01,8.282099999999999795e+01,4.057641732283464447e-02
4.549800000000000112e-04,5.838800000000000408e-05,1.106100000000000052e-03,1.035740024799999901e+03,1.256799999999999862e-01,8.306399999999999295e+01,4.124850393700787987e-02
4.601799999999999749e-04,5.993100000000000608e-05,1.121199999999999931e-03,1.038909831700000041e+03,1.269699999999999995e-01,8.331900000000000261e+01,4.178224409448818427e-02
4.653799999999999929e-04,5.787399999999999511e-05,1.143400000000000145e-03,1.041337768900000128e+03,1.295000000000000040e-01,8.351399999999999579e+01,4.273724409448819567e-02
4.705799999999999567e-04,6.147500000000000349e-05,1.154400000000000088e-03,1.043608339800000067e+03,1.313700000000000145e-01,8.369499999999999318e+01,4.302854330708661551e-02
4.757799999999999746e-04,6.198899999999999213e-05,1.169499999999999967e-03,1.046620780400000058e+03,1.330599999999999838e-01,8.393700000000001182e+01,4.360279527559055707e-02
4.809799999999999926e-04,6.559100000000000271e-05,1.188700000000000000e-03,1.048599099600000045e+03,1.343999999999999917e-01,8.409600000000000364e+01,4.421688976377952801e-02
4.861800000000000106e-04,6.147500000000000349e-05,1.205799999999999927e-03,1.050937113200000113e+03,1.365000000000000102e-01,8.428299999999998704e+01,4.505216535433070185e-02
4.913799999999999201e-04,6.147500000000000349e-05,1.228999999999999841e-03,1.052780547000000070e+03,1.395900000000000196e-01,8.443099999999999739e+01,4.596555118110235566e-02
4.965799999999999381e-04,6.764900000000000232e-05,1.229999999999999974e-03,1.054534057200000007e+03,1.392100000000000004e-01,8.457200000000000273e+01,4.576185039370079394e-02
5.017799999999999561e-04,6.353300000000000310e-05,1.250099999999999866e-03,1.055950353900000209e+03,1.417899999999999994e-01,8.468600000000000705e+01,4.671523622047243918e-02
5.069799999999999741e-04,6.147500000000000349e-05,1.268200000000000143e-03,1.056107720200000131e+03,1.439099999999999824e-01,8.469799999999999329e+01,4.750885826771653747e-02
5.121799999999998836e-04,6.507599999999999832e-05,1.289400000000000008e-03,1.057254246100000046e+03,1.453399999999999970e-01,8.479000000000000625e+01,4.820173228346456840e-02
5.173800000000000100e-04,6.661999999999999574e-05,1.296400000000000070e-03,1.058086039400000118e+03,1.464999999999999913e-01,8.485700000000001353e+01,4.841653543307086749e-02
5.225800000000000280e-04,6.867799999999999534e-05,1.305500000000000020e-03,1.058558138300000110e+03,1.478700000000000014e-01,8.489499999999999602e+01,4.869377952755905847e-02
5.277799999999999376e-04,6.610500000000000490e-05,1.313599999999999837e-03,1.059097679900000230e+03,1.491000000000000103e-01,8.493799999999998818e+01,4.911397637795275606e-02
5.329599999999999659e-04,6.867799999999999534e-05,1.337700000000000044e-03,1.058760466400000041e+03,2.392800000000000205e-01,8.491100000000000136e+01,4.996149606299213342e-02
5.381599999999999839e-04,6.919199999999999754e-05,1.338699999999999959e-03,1.058445733799999971e+03,2.397699999999999831e-01,8.488600000000000989e+01,4.998062992125983789e-02
5.433600000000000018e-04,7.073600000000000851e-05,1.353800000000000055e-03,1.057771306800000048e+03,2.412999999999999867e-01,8.483100000000000307e+01,5.051433070866141739e-02
5.485599999999999114e-04,6.661999999999999574e-05,1.364900000000000054e-03,1.056602300000000014e+03,2.438699999999999757e-01,8.473799999999999955e+01,5.111338582677165537e-02
5.499199999999999661e-04,6.970700000000000192e-05,1.367900000000000019e-03,1.056197643799999923e+03,2.437900000000000067e-01,8.470600000000000307e+01,5.110996062992126387e-02

File: documentation/advanced_examples/304L_viscoplastic_calibration/ductile_failure_small_tension_data/cleaned_SRI_500s_05_Ring3_09.csv
{'temperature':534.67, 'engineering_strain_rate':500 }
time, transmitted displacement, incident displacement, load, engineering_strain, engineering_stress, displacement
1.238000000000000005e-05,-1.934099999999999829e-06,4.130300000000000079e-06,5.505797218999999743e+00,2.098099999999999987e-04,4.443199999999999927e-01,2.387559055118110144e-04
2.281999999999999835e-05,-1.934099999999999829e-06,2.116299999999999965e-06,1.724959457000000285e+01,2.658699999999999735e-04,1.392099999999999893e+00,1.594645669291338500e-04
3.083999999999999611e-05,2.181699999999999796e-06,6.144299999999999770e-06,3.420468935000000243e+01,2.480499999999999849e-04,2.760400000000000187e+00,1.560078740157480397e-04
3.803999999999999493e-05,1.152699999999999992e-06,5.137299999999999925e-06,5.990485423000000509e+01,3.027300000000000238e-04,4.834399999999999586e+00,1.568740157480315030e-04
4.538000000000000258e-05,2.181699999999999796e-06,4.130300000000000079e-06,1.015552176600000109e+02,2.439100000000000076e-05,8.195600000000000662e+00,7.671653543307087536e-05
5.209999999999999923e-05,-1.419699999999999934e-06,7.151299999999999615e-06,1.531691159700000071e+02,6.157600000000000269e-04,1.236099999999999888e+01,3.374409448818897392e-04
5.753999999999999458e-05,-3.907000000000000244e-07,4.130300000000000079e-06,2.042232398699999862e+02,6.459600000000000021e-04,1.648099999999999810e+01,1.779921259842520015e-04
6.352000000000000170e-05,4.239600000000000032e-06,8.158300000000001155e-06,2.715692720000000122e+02,5.150200000000000394e-04,2.191600000000000037e+01,1.542795275590551753e-04
6.895999999999999027e-05,-3.907000000000000244e-07,1.520700000000000026e-05,3.381352168999999890e+02,1.153700000000000125e-03,2.728800000000000026e+01,6.140826771653544501e-04
7.423999999999999393e-05,4.239600000000000032e-06,1.621400000000000095e-05,4.069267709000000082e+02,1.089899999999999983e-03,3.283899999999999864e+01,4.714330708661418367e-04
7.951999999999999759e-05,1.667199999999999894e-06,1.520700000000000026e-05,4.771121407000000545e+02,1.100799999999999869e-03,3.850399999999999778e+01,5.330629921259842858e-04
8.479999999999998769e-05,5.268599999999999836e-06,1.722099999999999995e-05,5.395865618000000268e+02,1.597799999999999915e-03,4.354500000000000171e+01,4.705669291338582922e-04
9.007999999999999135e-05,6.812000000000000170e-06,2.326300000000000072e-05,5.892243889999999737e+02,1.803300000000000085e-03,4.755199999999999960e+01,6.476771653543308537e-04
9.535999999999999501e-05,7.326500000000000072e-06,2.930500000000000148e-05,6.239573795000000018e+02,2.275899999999999972e-03,5.035399999999999920e+01,8.652952755905512225e-04
1.006399999999999987e-04,6.297500000000000268e-06,3.131900000000000287e-05,6.468204547999999932e+02,3.315099999999999644e-03,5.219899999999999807e+01,9.850984251968506085e-04
1.059200000000000023e-04,1.152699999999999992e-06,3.937500000000000163e-05,6.662214715000000069e+02,4.111300000000000024e-03,5.376399999999999579e+01,1.504814960629921464e-03
1.111999999999999924e-04,4.239600000000000032e-06,4.541699999999999562e-05,6.830147038000000066e+02,4.908299999999999989e-03,5.511999999999999744e+01,1.621157480314960571e-03
1.164799999999999961e-04,5.268599999999999836e-06,5.347300000000000116e-05,6.985040439000000561e+02,5.579399999999999984e-03,5.637100000000000222e+01,1.897811023622047360e-03
1.217599999999999997e-04,7.840999999999999974e-06,6.152899999999999993e-05,7.121274693000000298e+02,6.302099999999999716e-03,5.746999999999999886e+01,2.113700787401574972e-03
1.270400000000000034e-04,6.812000000000000170e-06,6.757100000000000747e-05,7.248066969000000199e+02,7.804300000000000993e-03,5.849300000000000210e+01,2.392086614173228633e-03
1.323199999999999800e-04,6.297500000000000268e-06,7.965499999999999545e-05,7.363618794999999864e+02,8.686100000000000418e-03,5.942499999999999716e+01,2.888090551181101903e-03
1.375999999999999836e-04,8.869899999999999559e-06,8.670400000000000199e-05,7.463883608999999524e+02,9.374399999999999747e-03,6.023499999999999943e+01,3.064334645669291625e-03
1.428799999999999873e-04,8.869899999999999559e-06,9.778100000000000452e-05,7.561900332999999819e+02,1.056200000000000021e-02,6.102499999999999858e+01,3.500437007874016449e-03
1.481599999999999909e-04,1.298599999999999900e-05,1.038200000000000055e-04,7.654746450000000095e+02,1.211100000000000024e-02,6.177499999999999858e+01,3.576141732283464898e-03
1.534399999999999946e-04,1.092799999999999939e-05,1.189300000000000014e-04,7.727809375000000500e+02,1.341900000000000037e-02,6.236399999999999721e+01,4.252047244094488664e-03
1.587199999999999982e-04,9.384400000000001155e-06,1.289999999999999914e-04,7.801321917999999869e+02,1.498099999999999953e-02,6.295799999999999841e+01,4.709275590551180619e-03
1.640000000000000019e-04,1.144199999999999989e-05,1.481300000000000065e-04,7.875508887999999388e+02,1.637800000000000020e-02,6.355699999999999505e+01,5.381417322834646487e-03
1.692800000000000056e-04,1.247099999999999969e-05,1.531699999999999989e-04,7.940928307000000359e+02,1.780900000000000191e-02,6.408400000000000318e+01,5.539330708661417170e-03
1.745599999999999821e-04,1.452900000000000099e-05,1.692800000000000056e-04,8.009719861000000947e+02,2.017599999999999949e-02,6.464000000000000057e+01,6.092559055118110592e-03
1.798399999999999858e-04,1.350000000000000119e-05,1.874000000000000015e-04,8.072666381000000229e+02,2.178100000000000175e-02,6.514799999999999613e+01,6.846456692913386287e-03
1.851199999999999894e-04,1.350000000000000119e-05,2.025100000000000110e-04,8.134264047000000346e+02,2.364300000000000082e-02,6.564499999999999602e+01,7.441338582677165664e-03
1.903999999999999931e-04,1.607300000000000010e-05,2.176099999999999985e-04,8.200582702000000381e+02,2.527100000000000180e-02,6.618099999999999739e+01,7.934527559055118417e-03
2.009600000000000004e-04,1.864499999999999852e-05,2.498399999999999796e-04,8.340413899999999785e+02,2.909800000000000234e-02,6.730800000000000693e+01,9.102165354330707739e-03
2.062400000000000041e-04,1.555799999999999910e-05,2.609199999999999887e-04,8.398414622000000236e+02,3.117200000000000179e-02,6.777700000000000102e+01,9.659921259842519162e-03
2.115200000000000077e-04,2.018899999999999932e-05,2.871000000000000396e-04,8.458888243000000102e+02,3.304100000000000092e-02,6.826500000000000057e+01,1.050830708661417562e-02
2.168000000000000114e-04,1.813099999999999971e-05,2.981699999999999997e-04,8.516439347000000453e+02,3.520500000000000018e-02,6.873000000000000398e+01,1.102515748031496039e-02
2.220800000000000150e-04,2.276099999999999773e-05,3.193199999999999988e-04,8.570618316000000050e+02,3.677799999999999819e-02,6.916599999999999682e+01,1.167555118110236330e-02
2.273599999999999916e-04,1.915999999999999951e-05,3.293899999999999888e-04,8.619401868999999579e+02,3.885000000000000259e-02,6.956000000000000227e+01,1.221377952755905473e-02
2.326399999999999681e-04,2.070300000000000151e-05,3.505399999999999879e-04,8.665937332000000879e+02,4.098700000000000260e-02,6.993500000000000227e+01,1.298570866141732227e-02
2.379199999999999718e-04,2.121699999999999693e-05,3.656399999999999754e-04,8.710449514000000590e+02,4.274599999999999927e-02,7.029399999999999693e+01,1.355996062992125863e-02
2.431999999999999754e-04,2.070300000000000151e-05,3.857800000000000096e-04,8.765302910000000338e+02,4.490700000000000247e-02,7.073699999999999477e+01,1.437311023622047344e-02
2.484799999999999791e-04,2.276099999999999773e-05,3.948499999999999753e-04,8.810939137000000301e+02,4.615999999999999964e-02,7.110600000000000875e+01,1.464917322834645604e-02
2.537599999999999557e-04,2.276099999999999773e-05,4.190099999999999879e-04,8.849831093999999894e+02,4.892900000000000027e-02,7.141899999999999693e+01,1.560035433070866215e-02
2.590399999999999864e-04,2.636199999999999934e-05,4.401599999999999870e-04,8.895692129999999906e+02,5.068099999999999689e-02,7.179000000000000625e+01,1.629125984251968487e-02
2.643199999999999630e-04,2.121699999999999693e-05,4.502299999999999770e-04,8.936157749999999851e+02,5.270499999999999491e-02,7.211599999999999966e+01,1.689027559055118061e-02
2.695999999999999937e-04,2.379000000000000092e-05,4.653400000000000136e-04,8.989662292000000434e+02,5.409700000000000619e-02,7.254800000000000182e+01,1.738385826771653847e-02
2.748799999999999703e-04,2.584800000000000053e-05,4.814500000000000203e-04,9.029453485000000228e+02,5.603099999999999747e-02,7.287000000000000455e+01,1.793708661417323103e-02
2.801600000000000010e-04,2.430399999999999973e-05,4.955499999999999836e-04,9.069469487000001209e+02,5.819299999999999473e-02,7.319199999999999307e+01,1.855299212598425160e-02
2.854399999999999776e-04,2.687699999999999695e-05,5.207200000000000153e-04,9.111958388000000468e+02,5.966699999999999782e-02,7.353499999999999659e+01,1.944263779527559063e-02
2.907200000000000084e-04,2.996399999999999975e-05,5.368299999999999678e-04,9.163439649000000600e+02,6.191399999999999681e-02,7.395100000000000762e+01,1.995535433070865991e-02
2.959999999999999849e-04,3.047800000000000194e-05,5.539499999999999936e-04,9.201881988000000092e+02,6.369500000000000162e-02,7.426100000000000989e+01,2.060913385826771554e-02
3.012799999999999615e-04,2.944900000000000214e-05,5.650300000000000027e-04,9.238525855000000320e+02,6.573999999999999289e-02,7.455700000000000216e+01,2.108586614173228388e-02
3.065599999999999922e-04,3.047800000000000194e-05,5.821500000000000286e-04,9.281913992000000917e+02,6.781399999999999928e-02,7.490600000000000591e+01,2.171937007874015849e-02
3.118399999999999688e-04,3.407900000000000355e-05,6.002699999999999703e-04,9.321705185000000711e+02,6.928499999999999936e-02,7.522800000000000864e+01,2.229098425196850142e-02
3.171199999999999995e-04,3.047800000000000194e-05,6.184000000000000694e-04,9.359473097000001189e+02,7.136399999999999688e-02,7.553300000000000125e+01,2.314653543307087016e-02
3.223999999999999761e-04,3.202199999999999936e-05,6.345100000000000219e-04,9.397465817999999445e+02,7.316699999999999593e-02,7.584000000000000341e+01,2.372000000000000150e-02
3.276800000000000069e-04,3.407900000000000355e-05,6.516300000000000477e-04,9.437706629000001612e+02,7.506499999999999284e-02,7.616299999999999670e+01,2.431303149606299507e-02
3.329599999999999834e-04,3.562300000000000096e-05,6.657300000000000110e-04,9.478846675999999434e+02,7.682600000000000540e-02,7.649600000000000932e+01,2.480736220472441050e-02
3.382400000000000142e-04,3.871000000000000038e-05,6.858699999999999910e-04,9.524932520999999497e+02,7.888400000000000967e-02,7.686700000000000443e+01,2.547874015748031670e-02
3.435199999999999907e-04,4.076799999999999998e-05,6.999699999999999542e-04,9.567646230999999943e+02,8.035299999999999387e-02,7.721200000000000330e+01,2.595283464566929335e-02
3.488000000000000215e-04,3.613699999999999638e-05,7.130599999999999525e-04,9.608786278000000038e+02,8.240200000000000302e-02,7.754399999999999693e+01,2.665051181102362152e-02
3.540799999999999438e-04,3.768100000000000057e-05,7.392399999999999492e-04,9.651275179000001572e+02,8.479000000000000425e-02,7.788800000000000523e+01,2.762043307086613914e-02
3.593599999999999746e-04,3.819500000000000277e-05,7.513199999999999826e-04,9.680500349000001279e+02,8.650599999999999956e-02,7.812300000000000466e+01,2.807578740157480254e-02
3.646399999999999511e-04,3.922400000000000257e-05,7.674399999999999842e-04,9.725012530999999854e+02,8.832600000000000173e-02,7.848300000000000409e+01,2.866992125984252002e-02
3.751999999999999585e-04,3.819500000000000277e-05,8.036900000000000250e-04,9.793579275999999254e+02,9.208700000000000219e-02,7.903600000000000136e+01,3.013759842519685150e-02
3.804799999999999892e-04,4.436899999999999481e-05,8.177899999999999883e-04,9.832920851000000084e+02,9.367400000000000726e-02,7.935300000000000864e+01,3.044964566929134198e-02
3.857599999999999658e-04,4.488399999999999920e-05,8.349100000000000141e-04,9.868215864000001147e+02,9.546499999999999431e-02,7.963800000000000523e+01,3.110338582677165536e-02
3.910399999999999965e-04,4.025300000000000237e-05,8.540400000000000292e-04,9.897441034000000855e+02,9.740700000000000747e-02,7.987500000000000000e+01,3.203885826771653983e-02
3.963199999999999731e-04,4.385499999999999940e-05,8.691400000000000167e-04,9.927340630999999576e+02,9.949199999999999711e-02,8.011499999999999488e+01,3.249153543307086583e-02
4.016000000000000038e-04,4.385499999999999940e-05,8.892799999999999967e-04,9.957240227999999433e+02,1.014000000000000040e-01,8.035600000000000875e+01,3.328444881889763840e-02
4.068799999999999804e-04,4.694100000000000339e-05,9.003600000000000058e-04,9.990287150999999994e+02,1.032499999999999946e-01,8.062300000000000466e+01,3.359917322834645587e-02
4.121600000000000112e-04,4.848500000000000081e-05,9.245300000000000133e-04,1.001771384900000157e+03,1.051699999999999996e-01,8.084499999999999886e+01,3.448996062992126105e-02
4.174399999999999877e-04,4.745600000000000100e-05,9.436600000000000283e-04,1.004514054700000088e+03,1.072000000000000036e-01,8.106499999999999773e+01,3.528362204724409812e-02
4.227200000000000185e-04,4.797000000000000320e-05,9.557500000000000023e-04,1.008245884100000012e+03,1.090400000000000119e-01,8.136700000000000443e+01,3.573937007874015970e-02
4.279999999999999950e-04,4.899899999999999623e-05,9.718599999999999548e-04,1.010966073000000051e+03,1.107400000000000051e-01,8.158700000000000330e+01,3.633311023622047553e-02
4.332799999999999716e-04,5.002800000000000281e-05,9.889799999999999806e-04,1.014068437200000062e+03,1.126000000000000056e-01,8.183700000000000330e+01,3.696661417322834320e-02
4.385600000000000023e-04,4.951399999999999384e-05,1.004099999999999958e-03,1.016878549700000121e+03,1.142900000000000027e-01,8.206499999999999773e+01,3.758212598425197254e-02
4.438399999999999789e-04,5.260100000000000680e-05,1.026200000000000116e-03,1.019441372300000012e+03,1.162900000000000045e-01,8.227100000000000080e+01,3.833066929133858991e-02
4.491200000000000097e-04,5.362999999999999983e-05,1.038299999999999813e-03,1.022656141000000048e+03,1.183499999999999969e-01,8.253000000000000114e+01,3.876653543307086169e-02
4.543999999999999320e-04,5.465899999999999963e-05,1.058499999999999979e-03,1.026455413099999987e+03,1.202299999999999897e-01,8.283700000000000330e+01,3.952129921259842082e-02
4.596799999999999628e-04,5.465899999999999963e-05,1.076599999999999823e-03,1.029175602000000026e+03,1.219400000000000067e-01,8.305700000000000216e+01,4.023389763779526562e-02
4.649599999999999393e-04,5.671699999999999924e-05,1.095700000000000016e-03,1.032300447099999928e+03,1.237800000000000011e-01,8.330899999999999750e+01,4.090484251968504181e-02
4.702399999999999701e-04,5.620199999999999485e-05,1.111800000000000028e-03,1.034615979800000105e+03,1.256899999999999962e-01,8.349600000000000932e+01,4.155897637795275684e-02
4.755199999999999466e-04,5.517300000000000183e-05,1.125899999999999991e-03,1.037650901299999987e+03,1.275799999999999990e-01,8.374099999999999966e+01,4.215460629921260333e-02
4.807999999999999774e-04,5.826000000000000124e-05,1.145099999999999807e-03,1.039471854200000053e+03,1.292800000000000060e-01,8.388700000000000045e+01,4.278897637795274489e-02
4.860799999999999539e-04,5.980300000000000324e-05,1.162199999999999952e-03,1.042416852099999915e+03,1.312399999999999956e-01,8.412399999999999523e+01,4.340145669291338437e-02
4.913600000000000389e-04,5.723100000000000143e-05,1.175299999999999999e-03,1.044080438700000059e+03,1.331600000000000006e-01,8.425900000000000034e+01,4.401846456692913578e-02
4.966400000000000155e-04,5.877499999999999885e-05,1.190400000000000095e-03,1.045271926400000211e+03,1.345900000000000152e-01,8.435600000000000875e+01,4.455216535433070835e-02
5.019199999999999920e-04,6.340499999999999348e-05,1.209500000000000072e-03,1.047564978200000041e+03,1.363900000000000112e-01,8.454000000000000625e+01,4.512185039370079920e-02
5.071999999999999686e-04,6.340499999999999348e-05,1.224599999999999951e-03,1.047857229900000220e+03,1.382299999999999918e-01,8.456399999999999295e+01,4.571633858267715872e-02
5.124799999999999451e-04,6.649199999999999967e-05,1.243700000000000144e-03,1.049273526599999968e+03,1.397899999999999976e-01,8.467799999999999727e+01,4.634677165354331163e-02
5.177599999999999217e-04,6.340499999999999348e-05,1.251799999999999961e-03,1.050150281700000050e+03,1.413500000000000034e-01,8.474899999999999523e+01,4.678720472440945494e-02
5.230399999999998982e-04,6.494800000000000226e-05,1.267899999999999973e-03,1.051881311000000096e+03,1.429600000000000037e-01,8.488899999999999579e+01,4.736031496062992341e-02
5.283199999999999832e-04,6.597699999999999529e-05,1.277999999999999839e-03,1.052061158200000136e+03,1.445200000000000096e-01,8.490299999999999159e+01,4.771744094488188093e-02
5.335799999999999701e-04,6.803499999999999489e-05,1.295099999999999767e-03,1.053230164999999943e+03,1.458000000000000129e-01,8.499700000000001410e+01,4.830964566929133591e-02
5.388599999999999467e-04,6.752100000000000625e-05,1.301099999999999913e-03,1.052285967200000186e+03,1.476800000000000057e-01,8.492200000000001125e+01,4.856610236220471749e-02
5.441399999999999232e-04,6.957899999999999231e-05,1.317299999999999981e-03,1.052713104299999941e+03,1.488900000000000223e-01,8.495600000000000307e+01,4.912287401574803175e-02
5.494199999999998998e-04,6.803499999999999489e-05,1.328299999999999923e-03,1.051926272800000106e+03,1.508799999999999863e-01,8.489200000000001012e+01,4.961673228346456799e-02
5.499400000000000642e-04,7.163699999999999192e-05,1.327300000000000008e-03,1.051701463800000056e+03,1.506399999999999961e-01,8.487399999999999523e+01,4.943555118110236346e-02

File: documentation/advanced_examples/304L_viscoplastic_calibration/ductile_failure_small_tension_data/cleaned_SRI_500s_06_Ring4_01.csv
{'temperature':534.67, 'engineering_strain_rate':500 }
time, transmitted displacement, incident displacement, load, engineering_strain, engineering_stress, displacement
8.640000000000000287e-06,3.670300000000000248e-07,3.480199999999999730e-06,3.533098244000000054e+00,-3.340400000000000069e-05,2.854900000000000215e-01,1.225657480314960553e-04
2.087999999999999660e-05,3.670300000000000248e-07,3.480199999999999730e-06,1.626628000400000218e+01,1.037700000000000043e-04,1.314400000000000013e+00,1.225657480314960553e-04
3.027999999999999808e-05,-1.176400000000000078e-06,6.501199999999999690e-06,3.890094935999999848e+01,2.219900000000000074e-04,3.143299999999999983e+00,3.022677165354330361e-04
4.028000000000000059e-05,8.815100000000001160e-07,6.501199999999999690e-06,8.566796562999999765e+01,4.057100000000000170e-05,6.922299999999999898e+00,2.212476377952755956e-04
4.743999999999999303e-05,-6.619299999999999457e-07,8.515199999999999381e-06,1.372481425900000147e+02,4.553299999999999926e-04,1.108999999999999986e+01,3.613043307086614194e-04
5.335999999999999733e-05,-1.474499999999999869e-07,7.508200000000000383e-06,1.920902981400000158e+02,4.971599999999999631e-04,1.552200000000000024e+01,3.014035433070866039e-04
5.907999999999999678e-05,3.670300000000000248e-07,9.522200000000000073e-06,2.570241297000000031e+02,4.555800000000000257e-04,2.076900000000000190e+01,3.604397637795275756e-04
6.436000000000000043e-05,-1.176400000000000078e-06,1.254300000000000002e-05,3.243544251999999801e+02,7.627600000000000222e-04,2.620800000000000196e+01,5.401338582677164867e-04
6.965999999999999373e-05,8.815100000000001160e-07,1.052900000000000033e-05,3.982491435000000024e+02,1.080499999999999863e-03,3.217900000000000205e+01,3.798224409448818818e-04
7.493999999999999739e-05,3.453899999999999660e-06,1.355000000000000071e-05,4.733803112999999598e+02,1.181500000000000042e-03,3.825000000000000000e+01,3.974842519685039817e-04
8.019999999999999785e-05,1.910500000000000173e-06,2.059900000000000047e-05,5.383725932000000967e+02,1.659099999999999724e-03,4.350199999999999534e+01,7.357677165354330022e-04
8.545999999999998476e-05,8.815100000000001160e-07,1.757800000000000009e-05,5.849979797999999391e+02,2.052400000000000231e-03,4.726899999999999835e+01,6.573421259842519978e-04
9.071999999999999877e-05,2.425000000000000076e-06,3.368999999999999762e-05,6.113231137000000217e+02,2.439199999999999875e-03,4.939699999999999847e+01,1.230905511811023704e-03
9.597999999999999924e-05,3.453899999999999660e-06,3.167599999999999962e-05,6.265202021000000059e+02,3.514100000000000036e-03,5.062500000000000000e+01,1.111106299212598434e-03
1.012399999999999861e-04,3.968399999999999986e-06,4.073900000000000416e-05,6.399637802999999394e+02,4.263600000000000202e-03,5.171100000000000563e+01,1.447661417322834753e-03
1.065000000000000002e-04,6.026300000000000222e-06,4.073900000000000416e-05,6.527329315000000634e+02,4.832999999999999623e-03,5.274300000000000210e+01,1.366641732283464805e-03
1.117600000000000006e-04,1.910500000000000173e-06,5.483699999999999691e-05,6.636586489000000029e+02,6.193500000000000220e-03,5.362600000000000477e+01,2.083720472440944715e-03
1.170199999999999875e-04,7.055300000000000026e-06,5.886499999999999968e-05,6.752587932999999794e+02,6.987499999999999788e-03,5.456199999999999761e+01,2.039751968503937009e-03
1.222800000000000015e-04,6.540800000000000124e-06,7.296299999999999921e-05,6.851953511000000390e+02,7.901100000000001178e-03,5.536500000000000199e+01,2.615047244094488230e-03
1.275399999999999884e-04,6.540800000000000124e-06,7.497699999999999721e-05,6.940753066000000899e+02,9.062299999999998829e-03,5.608399999999999608e+01,2.694338582677165313e-03
1.328000000000000025e-04,7.569799999999999928e-06,9.411000000000000528e-05,7.021459497000000738e+02,1.035699999999999989e-02,5.673600000000000421e+01,3.407094488188976925e-03
1.380599999999999894e-04,7.055300000000000026e-06,1.041799999999999953e-04,7.101266692000000376e+02,1.204200000000000062e-02,5.738000000000000256e+01,3.823807086614173113e-03
1.433199999999999763e-04,7.055300000000000026e-06,1.142499999999999988e-04,7.181073887000001150e+02,1.329099999999999900e-02,5.802600000000000335e+01,4.220263779527558962e-03
1.485800000000000174e-04,9.627699999999999317e-06,1.233100000000000103e-04,7.264927644000000555e+02,1.499199999999999838e-02,5.870199999999999818e+01,4.475681102362205101e-03
1.538400000000000043e-04,9.627699999999999317e-06,1.404300000000000090e-04,7.338889805000000024e+02,1.647900000000000059e-02,5.930100000000000193e+01,5.149696850393701252e-03
1.590999999999999912e-04,7.569799999999999928e-06,1.535200000000000074e-04,7.412627157000000580e+02,1.854400000000000145e-02,5.989699999999999847e+01,5.746070866141732812e-03
1.643600000000000052e-04,9.627699999999999317e-06,1.736599999999999873e-04,7.482992374000000382e+02,2.039099999999999940e-02,6.046399999999999864e+01,6.457964566929133045e-03
1.696199999999999921e-04,1.374400000000000089e-05,1.807099999999999961e-04,7.545489276000000700e+02,2.166399999999999923e-02,6.096999999999999886e+01,6.573464566929134063e-03
1.748799999999999790e-04,1.168599999999999958e-05,2.058899999999999955e-04,7.606862132999999631e+02,2.410500000000000143e-02,6.146600000000000108e+01,7.645826771653542811e-03
1.801399999999999660e-04,9.627699999999999317e-06,2.139400000000000015e-04,7.668684607999999798e+02,2.589100000000000082e-02,6.196399999999999864e+01,8.043791338582677308e-03
1.854000000000000071e-04,1.117099999999999858e-05,2.340800000000000086e-04,7.734553645000000870e+02,2.788000000000000200e-02,6.249800000000000466e+01,8.775944881889763405e-03
1.906599999999999940e-04,1.580100000000000000e-05,2.491899999999999909e-04,7.799073827999999367e+02,2.963999999999999621e-02,6.301800000000000068e+01,9.188543307086613487e-03
2.011799999999999949e-04,1.528700000000000119e-05,2.834299999999999884e-04,7.938905026000001044e+02,3.395000000000000101e-02,6.414799999999999613e+01,1.055681102362204631e-02
2.064399999999999818e-04,1.528700000000000119e-05,3.005500000000000142e-04,8.012192760000000362e+02,3.574499999999999900e-02,6.474099999999999966e+01,1.123082677165354419e-02
2.116999999999999687e-04,1.528700000000000119e-05,3.226999999999999834e-04,8.081883550000000014e+02,3.780599999999999933e-02,6.530400000000000205e+01,1.210287401574803093e-02
2.169600000000000098e-04,1.580100000000000000e-05,3.378000000000000252e-04,8.147527777999999898e+02,4.013500000000000401e-02,6.583499999999999375e+01,1.267712598425196902e-02
2.222199999999999967e-04,1.785899999999999960e-05,3.529100000000000075e-04,8.203055601000000934e+02,4.196499999999999536e-02,6.628300000000000125e+01,1.319098425196850444e-02
2.274799999999999836e-04,1.580100000000000000e-05,3.740600000000000066e-04,8.258583423999999695e+02,4.399399999999999838e-02,6.673199999999999932e+01,1.410468503937007886e-02
2.327399999999999977e-04,1.682999999999999980e-05,3.851300000000000209e-04,8.309615067000000863e+02,4.588199999999999917e-02,6.714499999999999602e+01,1.450000000000000074e-02
2.379999999999999846e-04,2.094599999999999902e-05,4.092999999999999742e-04,8.361096327999999858e+02,4.771500000000000047e-02,6.756100000000000705e+01,1.528952755905511884e-02
2.432599999999999715e-04,1.888799999999999941e-05,4.264200000000000000e-04,8.415275297000000592e+02,4.997300000000000353e-02,6.799899999999999523e+01,1.604456692913385982e-02
2.485200000000000126e-04,1.734500000000000080e-05,4.425300000000000067e-04,8.467430985000000874e+02,5.201900000000000274e-02,6.842000000000000171e+01,1.673956692913386099e-02
2.537799999999999995e-04,2.146100000000000001e-05,4.536100000000000158e-04,8.515315302000000202e+02,5.360199999999999687e-02,6.880599999999999739e+01,1.701374015748031640e-02
2.590399999999999864e-04,2.403300000000000182e-05,4.737499999999999958e-04,8.567246181000000433e+02,5.560700000000000365e-02,6.922499999999999432e+01,1.770539370078740016e-02
2.642999999999999733e-04,2.403300000000000182e-05,4.908700000000000216e-04,8.617153779000000213e+02,5.767699999999999910e-02,6.962899999999999068e+01,1.837940944881889804e-02
2.695600000000000144e-04,2.248999999999999982e-05,5.099999999999999282e-04,8.665038096000000678e+02,5.964099999999999957e-02,7.001600000000000534e+01,1.919330708661417043e-02
2.748200000000000013e-04,2.609099999999999804e-05,5.281300000000000274e-04,8.708875851000000239e+02,6.187399999999999844e-02,7.037000000000000455e+01,1.976531496062992194e-02
2.800799999999999883e-04,2.763400000000000003e-05,5.402099999999999524e-04,8.760132303000000320e+02,6.352800000000000114e-02,7.078499999999999659e+01,2.018015748031495860e-02
2.853399999999999752e-04,2.609099999999999804e-05,5.613600000000000057e-04,8.808016620000000785e+02,6.557499999999999440e-02,7.117100000000000648e+01,2.107358267716535546e-02
2.906000000000000163e-04,2.557699999999999923e-05,5.764599999999999932e-04,8.852079184000000396e+02,6.754799999999999693e-02,7.152800000000000580e+01,2.168830708661417112e-02
2.958600000000000032e-04,2.609099999999999804e-05,5.915700000000000298e-04,8.894118467000000692e+02,6.962999999999999745e-02,7.186700000000000443e+01,2.226295275590551431e-02
3.011199999999999901e-04,2.814900000000000103e-05,6.076799999999999823e-04,8.939305076000000554e+02,7.118800000000000128e-02,7.223199999999999932e+01,2.281618110236220340e-02
3.063799999999999770e-04,2.763400000000000003e-05,6.258099999999999731e-04,8.987639011000001119e+02,7.309799999999999631e-02,7.262300000000000466e+01,2.355023622047244108e-02
3.116399999999999639e-04,3.226499999999999686e-05,6.479600000000000507e-04,9.027205395000000863e+02,7.484199999999999187e-02,7.294199999999999307e+01,2.423996062992126235e-02
3.168999999999999508e-04,2.814900000000000103e-05,6.670899999999999573e-04,9.068570251000001008e+02,7.718999999999999473e-02,7.327800000000000580e+01,2.515515748031495885e-02
3.221599999999999919e-04,3.072099999999999945e-05,6.852199999999999480e-04,9.107687017000000651e+02,7.922600000000000475e-02,7.359399999999999409e+01,2.576767716535432670e-02
3.274199999999999789e-04,2.866300000000000323e-05,7.013300000000000090e-04,9.150850345000000061e+02,8.111100000000000254e-02,7.394199999999999307e+01,2.648295275590551584e-02
3.326799999999999658e-04,3.277899999999999906e-05,7.154299999999999722e-04,9.199858707000000777e+02,8.314699999999999869e-02,7.433700000000000330e+01,2.687602362204724246e-02
3.379400000000000069e-04,3.638099999999999608e-05,7.385900000000000147e-04,9.238076237000000219e+02,8.516799999999999371e-02,7.464600000000000080e+01,2.764602362204724231e-02
3.431999999999999938e-04,3.329400000000000344e-05,7.516800000000000131e-04,9.283038037000001168e+02,8.685299999999999965e-02,7.501000000000000512e+01,2.828291338582677311e-02
3.484599999999999807e-04,3.432300000000000325e-05,7.708100000000000281e-04,9.325077320000000327e+02,8.871099999999999819e-02,7.534999999999999432e+01,2.899555118110236709e-02
3.537200000000000218e-04,3.741000000000000266e-05,7.869300000000000296e-04,9.362395614000000705e+02,9.049999999999999711e-02,7.565100000000001046e+01,2.950866141732283801e-02
3.589800000000000087e-04,3.843900000000000246e-05,8.090799999999999988e-04,9.411628785000000335e+02,9.236400000000000166e-02,7.604800000000000182e+01,3.034019685039369973e-02
3.642399999999999956e-04,3.946800000000000227e-05,8.211600000000000323e-04,9.453892877000000681e+02,9.470699999999999952e-02,7.639100000000000534e+01,3.077527559055118558e-02
3.747599999999999694e-04,3.792399999999999808e-05,8.503700000000000321e-04,9.518637869000001501e+02,9.821299999999999475e-02,7.691400000000000148e+01,3.198606299212598814e-02
3.800199999999999564e-04,3.843900000000000246e-05,8.745400000000000396e-04,9.547863039000001208e+02,1.003799999999999970e-01,7.715000000000000568e+01,3.291736220472440966e-02
3.852799999999999433e-04,3.946800000000000227e-05,8.966900000000000088e-04,9.584057288000000199e+02,1.023499999999999965e-01,7.744299999999999784e+01,3.374889763779527485e-02
3.905399999999999844e-04,4.512699999999999671e-05,9.067600000000000529e-04,9.616204975000000559e+02,1.043299999999999922e-01,7.770199999999999818e+01,3.392255905511811637e-02
3.957999999999999713e-04,4.306899999999999710e-05,9.319299999999999763e-04,9.650825560999999198e+02,1.063700000000000062e-01,7.798100000000000875e+01,3.499452755905511914e-02
4.010599999999999582e-04,4.666999999999999870e-05,9.430099999999999854e-04,9.681399585000000343e+02,1.078500000000000014e-01,7.822899999999999920e+01,3.528897637795275904e-02
4.063199999999999993e-04,4.306899999999999710e-05,9.661700000000000279e-04,9.714671317000000954e+02,1.100000000000000006e-01,7.849699999999999989e+01,3.634255905511811491e-02
4.115799999999999862e-04,4.666999999999999870e-05,9.772500000000000370e-04,9.749067094000000679e+02,1.118999999999999995e-01,7.877600000000001046e+01,3.663700787401575482e-02
4.168399999999999731e-04,4.564100000000000568e-05,1.004400000000000128e-03,9.784811725000000706e+02,1.140999999999999931e-01,7.906399999999999295e+01,3.774641732283465223e-02
4.221000000000000143e-04,4.564100000000000568e-05,1.017500000000000175e-03,9.815160940000000664e+02,1.161700000000000094e-01,7.931000000000000227e+01,3.826216535433071830e-02
4.273600000000000012e-04,4.564100000000000568e-05,1.038700000000000040e-03,9.850006335000000490e+02,1.181999999999999995e-01,7.959100000000000819e+01,3.909681102362205091e-02
4.326199999999999881e-04,5.078600000000000470e-05,1.045700000000000102e-03,9.883502876000000015e+02,1.196099999999999941e-01,7.986199999999999477e+01,3.916984251968504832e-02
4.378799999999999750e-04,4.872800000000000509e-05,1.074900000000000161e-03,9.921495597000000544e+02,1.221599999999999908e-01,8.017000000000000171e+01,4.040047244094488454e-02
4.431399999999999619e-04,5.027199999999999573e-05,1.083999999999999894e-03,9.950495958000000201e+02,1.236299999999999899e-01,8.040300000000000580e+01,4.069795275590550737e-02
4.483999999999999488e-04,4.718500000000000309e-05,1.115200000000000002e-03,9.975674566000000141e+02,1.262900000000000134e-01,8.060600000000000875e+01,4.204783464566929502e-02
4.536599999999999899e-04,5.233000000000000211e-05,1.119200000000000099e-03,1.001703942200000029e+03,1.274799999999999822e-01,8.093999999999999773e+01,4.200275590551182103e-02
4.589199999999999768e-04,4.975699999999999812e-05,1.144400000000000061e-03,1.004626459200000113e+03,1.295499999999999985e-01,8.117600000000000193e+01,4.309618110236220628e-02
4.641799999999999637e-04,5.387300000000000411e-05,1.158500000000000025e-03,1.007616418900000099e+03,1.317599999999999882e-01,8.141899999999999693e+01,4.348925196850393637e-02
4.694399999999999506e-04,5.541600000000000611e-05,1.178599999999999917e-03,1.010673821299999986e+03,1.336099999999999788e-01,8.166500000000000625e+01,4.421984251968504032e-02
4.746999999999999918e-04,5.850299999999999874e-05,1.196800000000000034e-03,1.013326567500000010e+03,1.353000000000000036e-01,8.187999999999999545e+01,4.481484251968504556e-02
4.799599999999999787e-04,5.901800000000000313e-05,1.213900000000000179e-03,1.015911871000000019e+03,1.373000000000000054e-01,8.208899999999999864e+01,4.546779527559055567e-02
4.852200000000000198e-04,5.438699999999999953e-05,1.224999999999999960e-03,1.018407250900000122e+03,1.391199999999999937e-01,8.229000000000000625e+01,4.608712598425197121e-02
4.904799999999999525e-04,5.747399999999999894e-05,1.253200000000000104e-03,1.020565417300000036e+03,1.409700000000000120e-01,8.246500000000000341e+01,4.707582677165354779e-02
4.957399999999999394e-04,5.644499999999999913e-05,1.262199999999999997e-03,1.022386370200000101e+03,1.428099999999999925e-01,8.261200000000000898e+01,4.747066929133858526e-02
5.009999999999999263e-04,6.056100000000000513e-05,1.275300000000000045e-03,1.024094918600000028e+03,1.443099999999999938e-01,8.275000000000000000e+01,4.782437007874015822e-02
5.062600000000000216e-04,5.953199999999999855e-05,1.295499999999999994e-03,1.025533696200000122e+03,1.463500000000000079e-01,8.286599999999999966e+01,4.866015748031496391e-02
5.115200000000000085e-04,5.953199999999999855e-05,1.311600000000000005e-03,1.025691062500000044e+03,1.480000000000000204e-01,8.287799999999998590e+01,4.929401574803150138e-02
5.167799999999999954e-04,6.107600000000000951e-05,1.322700000000000004e-03,1.025960833300000104e+03,1.492999999999999883e-01,8.290000000000000568e+01,4.967023622047244541e-02
5.220399999999999823e-04,6.158999999999999816e-05,1.334700000000000079e-03,1.027871709799999962e+03,1.507000000000000006e-01,8.305400000000000205e+01,5.012244094488189222e-02
5.272999999999999693e-04,6.364799999999999776e-05,1.354900000000000028e-03,1.028231404200000043e+03,1.525700000000000112e-01,8.308499999999999375e+01,5.083669291338583501e-02
5.325599999999999562e-04,6.570599999999999737e-05,1.362900000000000222e-03,1.028681022200000143e+03,1.535299999999999998e-01,8.312100000000000932e+01,5.107062992125985246e-02
5.378200000000000515e-04,6.621999999999999957e-05,1.376999999999999969e-03,1.029018235700000105e+03,1.553700000000000081e-01,8.314900000000000091e+01,5.160551181102361606e-02
5.430599999999999403e-04,6.570599999999999737e-05,1.387099999999999835e-03,1.028456213200000093e+03,1.565700000000000147e-01,8.310299999999999443e+01,5.202338582677164952e-02
5.483200000000000357e-04,6.364799999999999776e-05,1.403200000000000064e-03,1.027399610900000198e+03,1.583799999999999930e-01,8.301700000000001012e+01,5.273826771653544049e-02
5.499400000000000642e-04,6.570599999999999737e-05,1.401200000000000015e-03,1.027309687299999950e+03,1.585199999999999942e-01,8.300900000000000034e+01,5.257850393700787273e-02
