Repository: sandialabs/matcal

304L annealed bar viscoplastic calibrations
###########################################
In this calibration example, we will calibrate 
a plasticity model using a rate dependent von Mises yield surface with 
Voce hardening :cite:p:`voce1948relationship`
to the Ductile Failure data for 304L bar material :cite:p:`laser_weld_paper`.
The experimental data set
used for this calibration 
was purposefully taken such that this viscoplastic
behavior
would be characterized. 

This example has been broken into six steps:

#. Experimental data analysis to aid in model form choice. 
   :ref:`304L bar data analysis`
#. Initial guess estimation for the plasticity parameters 
   using MatFit.

File: documentation/advanced_examples/304L_viscoplastic_calibration/ductile_failure_small_tension_data/cleaned_SRI_500s_07_Ring2_CC_04.csv
{'temperature':534.67, 'engineering_strain_rate':500 }
time, transmitted displacement, incident displacement, load, engineering_strain, engineering_stress, displacement
1.072000000000000070e-05,-8.436399999999998966e-07,2.521499999999999914e-06,2.375556702999999992e+00,-5.585999999999999711e-05,1.919500000000000095e-01,1.324858267716535294e-04
1.978000000000000035e-05,1.214300000000000173e-06,2.521499999999999914e-06,4.880153772000000778e+00,1.984099999999999926e-04,3.943300000000000138e-01,5.146456692913384728e-05
2.855999999999999761e-05,2.757699999999999872e-06,5.542499999999999874e-06,9.617553829000001997e+00,1.040000000000000038e-05,7.771299999999999875e-01,1.096377952755905606e-04
3.619999999999999900e-05,1.214300000000000173e-06,5.542499999999999874e-06,1.566626478300000080e+01,-1.318299999999999897e-05,1.265900000000000025e+00,1.704015748031495871e-04
4.484000000000000437e-05,-3.291599999999999643e-07,1.514499999999999857e-06,2.796623960000000153e+01,-6.025000000000000082e-05,2.259799999999999809e+00,7.258503937007872739e-05
5.571999999999999506e-05,6.998000000000000592e-07,5.542499999999999874e-06,5.780738626000000124e+01,-3.423099999999999803e-05,4.671000000000000263e+00,1.906574803149606572e-04
6.329999999999999364e-05,-8.436399999999998966e-07,3.528500000000000183e-06,9.282588419000001068e+01,1.617699999999999911e-04,7.500600000000000378e+00,1.721314960629921522e-04
7.011999999999999950e-05,3.786700000000000099e-06,6.549500000000000566e-06,1.379877641999999867e+02,2.375500000000000007e-04,1.115000000000000036e+01,1.087716535433071109e-04
7.627999999999999473e-05,-8.436399999999998966e-07,7.556499999999999564e-06,1.930165112200000124e+02,6.371900000000000437e-04,1.559599999999999831e+01,3.307141732283463997e-04
8.163999999999999762e-05,6.998000000000000592e-07,9.570499999999999255e-06,2.498976844000000028e+02,6.825499999999999753e-04,2.019299999999999784e+01,3.492401574803149318e-04
8.705999999999999655e-05,6.998000000000000592e-07,1.259200000000000073e-05,3.166884383000000298e+02,7.664599999999999495e-04,2.558900000000000219e+01,4.681968503937008661e-04
9.227999999999999061e-05,2.757699999999999872e-06,1.158500000000000004e-05,3.892118217000000300e+02,1.153700000000000125e-03,3.144900000000000162e+01,3.475314960629921060e-04
9.745999999999999184e-05,1.853199999999999945e-07,1.359900000000000143e-05,4.618476096000000553e+02,1.493900000000000046e-03,3.731900000000000261e+01,5.280976377952757359e-04
1.026399999999999931e-04,2.757699999999999872e-06,1.863400000000000150e-05,5.283685927000000220e+02,1.569800000000000102e-03,4.269500000000000028e+01,6.250511811023623304e-04
1.078199999999999943e-04,4.815600000000000108e-06,2.266199999999999749e-05,5.788157323000000360e+02,1.800700000000000130e-03,4.677000000000000313e+01,7.026141732283464406e-04
1.129999999999999955e-04,8.417000000000000897e-06,2.669000000000000026e-05,6.076812079000000040e+02,2.213500000000000190e-03,4.910199999999999676e+01,7.194094488188975843e-04
1.181799999999999967e-04,6.873599999999999716e-06,2.971100000000000065e-05,6.223837164999999914e+02,3.422600000000000035e-03,5.029100000000000392e+01,8.991102362204723844e-04
1.233599999999999844e-04,5.330100000000000010e-06,3.776699999999999941e-05,6.339838608999999678e+02,4.102100000000000017e-03,5.122800000000000153e+01,1.277043307086614225e-03
1.285399999999999856e-04,4.301200000000000425e-06,3.877399999999999841e-05,6.463933177000000114e+02,4.585600000000000440e-03,5.222999999999999687e+01,1.357196850393700737e-03
1.337199999999999869e-04,7.902499999999999301e-06,4.985100000000000094e-05,6.575213632000001098e+02,5.588599999999999991e-03,5.313000000000000256e+01,1.651515748031496004e-03
1.388999999999999881e-04,7.902499999999999301e-06,5.891399999999999870e-05,6.683121952000000192e+02,6.456299999999999886e-03,5.400199999999999534e+01,2.008326771653543095e-03
1.440800000000000164e-04,6.873599999999999716e-06,7.099800000000000024e-05,6.782262721000000738e+02,7.473600000000000382e-03,5.480199999999999960e+01,2.524582677165354214e-03
1.492599999999999906e-04,7.387999999999999399e-06,7.703999999999999423e-05,6.877581737000000430e+02,8.658499999999999530e-03,5.557300000000000040e+01,2.742204724409448482e-03
1.544399999999999918e-04,8.931499999999999105e-06,8.912399999999999576e-05,6.956939313999999968e+02,1.011599999999999999e-02,5.621399999999999864e+01,3.157185039370079098e-03
1.596199999999999930e-04,8.417000000000000897e-06,9.818700000000001385e-05,7.033823992000001226e+02,1.162999999999999971e-02,5.683600000000000563e+01,3.534251968503937611e-03
1.647999999999999942e-04,1.047500000000000051e-05,1.112800000000000052e-04,7.104189208999999892e+02,1.265600000000000058e-02,5.740500000000000114e+01,3.968700787401574850e-03
1.699799999999999955e-04,8.417000000000000897e-06,1.203400000000000032e-04,7.176802516000000196e+02,1.411200000000000128e-02,5.799100000000000676e+01,4.406417322834646315e-03
1.751599999999999967e-04,1.253300000000000011e-05,1.404800000000000102e-04,7.253462385000000268e+02,1.604900000000000077e-02,5.860999999999999943e+01,5.037283464566929235e-03
1.803399999999999979e-04,1.201799999999999912e-05,1.475299999999999919e-04,7.321129894000000604e+02,1.777199999999999960e-02,5.915600000000000591e+01,5.335118110236220131e-03
1.855199999999999991e-04,9.960400000000000384e-06,1.676699999999999989e-04,7.393968009999999822e+02,1.961099999999999996e-02,5.974600000000000222e+01,6.209039370078740620e-03
1.906999999999999733e-04,1.150400000000000031e-05,1.797500000000000053e-04,7.466581317000001263e+02,2.126899999999999971e-02,6.033299999999999841e+01,6.623858267716536269e-03
1.958799999999999745e-04,1.201799999999999912e-05,1.928400000000000036e-04,7.536721724999999878e+02,2.312400000000000219e-02,6.089800000000000324e+01,7.118976377952755848e-03
2.062400000000000041e-04,1.047500000000000051e-05,2.331199999999999906e-04,7.668459798999999748e+02,2.711999999999999827e-02,6.196399999999999864e+01,8.765551181102362172e-03
2.114199999999999782e-04,1.356199999999999992e-05,2.421900000000000105e-04,7.740623487999999952e+02,2.897200000000000122e-02,6.254699999999999704e+01,9.001102362204724955e-03
2.165999999999999794e-04,1.510500000000000022e-05,2.583000000000000443e-04,7.802221154000000070e+02,3.088000000000000120e-02,6.304399999999999693e+01,9.574606299212600272e-03
2.217799999999999806e-04,1.819200000000000133e-05,2.764299999999999809e-04,7.875958506000000625e+02,3.263999999999999541e-02,6.364100000000000534e+01,1.016685039370078709e-02
2.269600000000000090e-04,1.356199999999999992e-05,2.935400000000000119e-04,7.941377925000000459e+02,3.501600000000000545e-02,6.416899999999999693e+01,1.102275590551181177e-02
2.321399999999999831e-04,1.716299999999999814e-05,3.136799999999999918e-04,8.002076355000000376e+02,3.703800000000000148e-02,6.465899999999999181e+01,1.167389763779527571e-02
2.373199999999999843e-04,1.870699999999999894e-05,3.328200000000000017e-04,8.060751503999999841e+02,3.915600000000000330e-02,6.513299999999999557e+01,1.236665354330708684e-02
2.424999999999999855e-04,1.819200000000000133e-05,3.428899999999999917e-04,8.109984675000000607e+02,4.097400000000000347e-02,6.553100000000000591e+01,1.278338582677165415e-02
2.476800000000000139e-04,1.973599999999999874e-05,3.620200000000000067e-04,8.166186925000000656e+02,4.293999999999999900e-02,6.598499999999999943e+01,1.347574803149606364e-02
2.528599999999999880e-04,1.819200000000000133e-05,3.861900000000000142e-04,8.224187647000001107e+02,4.511600000000000332e-02,6.645399999999999352e+01,1.448811023622047396e-02
2.580400000000000163e-04,1.922099999999999774e-05,3.952499999999999850e-04,8.279041042999999718e+02,4.695799999999999974e-02,6.689600000000000080e+01,1.480429133858267819e-02
2.632199999999999904e-04,2.127900000000000074e-05,4.153900000000000192e-04,8.324452461000000767e+02,4.897800000000000070e-02,6.726399999999999579e+01,1.551618110236220420e-02
2.683999999999999646e-04,2.385099999999999915e-05,4.365400000000000183e-04,8.379755475000000615e+02,5.071699999999999819e-02,6.771099999999999852e+01,1.624759842519685193e-02
2.735799999999999929e-04,2.282199999999999935e-05,4.526500000000000250e-04,8.426965364999999792e+02,5.301799999999999569e-02,6.809300000000000352e+01,1.692236220472441086e-02
2.787599999999999670e-04,2.693800000000000196e-05,4.647300000000000042e-04,8.481144334000000526e+02,5.422500000000000236e-02,6.853000000000000114e+01,1.723590551181102340e-02
2.839399999999999953e-04,2.385099999999999915e-05,4.808500000000000057e-04,8.527005370000000539e+02,5.675599999999999395e-02,6.890000000000000568e+01,1.799208661417323052e-02
2.891199999999999695e-04,2.487999999999999896e-05,5.009899999999999857e-04,8.574215260000000853e+02,5.874400000000000455e-02,6.928199999999999648e+01,1.874448818897637634e-02
2.942999999999999978e-04,2.693800000000000196e-05,5.191100000000000358e-04,8.622549195000000282e+02,6.059799999999999909e-02,6.967300000000000182e+01,1.937685039370078827e-02
2.994800000000000261e-04,2.642399999999999976e-05,5.342199999999999640e-04,8.671557557000000998e+02,6.218200000000000810e-02,7.006900000000000261e+01,1.999196850393700556e-02
3.046600000000000003e-04,2.590900000000000215e-05,5.513399999999999898e-04,8.709999896000000490e+02,6.467399999999999538e-02,7.037999999999999545e+01,2.068625984251968794e-02
3.098399999999999744e-04,2.796699999999999837e-05,5.704700000000000049e-04,8.757434595000000854e+02,6.619999999999999496e-02,7.076300000000000523e+01,2.135838582677165171e-02
3.150199999999999485e-04,2.539499999999999996e-05,5.865799999999999573e-04,8.804644485000000032e+02,6.830499999999999072e-02,7.114399999999999125e+01,2.209389763779527616e-02
3.201999999999999768e-04,3.002500000000000137e-05,6.006800000000000290e-04,8.848707048999999643e+02,7.006099999999999828e-02,7.150000000000000000e+01,2.246673228346456747e-02
3.253800000000000052e-04,3.002500000000000137e-05,6.167899999999999815e-04,8.888048624000000473e+02,7.207500000000000018e-02,7.181799999999999784e+01,2.310098425196850311e-02
3.305599999999999793e-04,2.951099999999999917e-05,6.339100000000000073e-04,8.931661569999999983e+02,7.376900000000000124e-02,7.217100000000000648e+01,2.379523622047244324e-02
3.357400000000000076e-04,2.590900000000000215e-05,6.580800000000000148e-04,8.974375280000000430e+02,7.625499999999998946e-02,7.251600000000000534e+01,2.488862204724409666e-02
3.409199999999999817e-04,3.156900000000000217e-05,6.701600000000000482e-04,9.019561889000000292e+02,7.791900000000000215e-02,7.288100000000000023e+01,2.514137795275590836e-02
3.461000000000000101e-04,3.002500000000000137e-05,6.902999999999999197e-04,9.061601172000000588e+02,7.971499999999999420e-02,7.322100000000000364e+01,2.599507874015747483e-02
3.512799999999999300e-04,3.259800000000000197e-05,7.054099999999999563e-04,9.100043511000000080e+02,8.184299999999999908e-02,7.353000000000000114e+01,2.648866141732283269e-02
3.564599999999999583e-04,3.516999999999999700e-05,7.255500000000000447e-04,9.142532412000000477e+02,8.354199999999999127e-02,7.387399999999999523e+01,2.718031496062992686e-02
3.616399999999999866e-04,3.619900000000000358e-05,7.416599999999999972e-04,9.183897267999999485e+02,8.568099999999999328e-02,7.420900000000000318e+01,2.777405511811023575e-02
3.668199999999999608e-04,3.568399999999999919e-05,7.567599999999999848e-04,9.232231203000000050e+02,8.758099999999999219e-02,7.459899999999998954e+01,2.838881889763779365e-02
3.771799999999999632e-04,3.671299999999999900e-05,7.940199999999999906e-04,9.316309769000000642e+02,9.112499999999999767e-02,7.527899999999999636e+01,2.981523622047244429e-02
3.823599999999999915e-04,4.185800000000000480e-05,8.111400000000000164e-04,9.360821950999999217e+02,9.314700000000000757e-02,7.563800000000000523e+01,3.028669291338582925e-02
3.875400000000000199e-04,3.877099999999999861e-05,8.262500000000000530e-04,9.398140245000000732e+02,9.479800000000000726e-02,7.594100000000000250e+01,3.100311023622047413e-02
3.927199999999999940e-04,3.877099999999999861e-05,8.423600000000000055e-04,9.442427618000000393e+02,9.725999999999999923e-02,7.629800000000000182e+01,3.163736220472440630e-02
3.978999999999999681e-04,3.928599999999999622e-05,8.645099999999999747e-04,9.484916519000000790e+02,9.905599999999999128e-02,7.664000000000000057e+01,3.248913385826771721e-02
4.030799999999999422e-04,4.031500000000000280e-05,8.836500000000000387e-04,9.524033285000000433e+02,1.011500000000000038e-01,7.695699999999999363e+01,3.320216535433070937e-02
4.082599999999999706e-04,4.134399999999999583e-05,8.967400000000000371e-04,9.557979444000001195e+02,1.028099999999999847e-01,7.723100000000000875e+01,3.367700787401575052e-02
4.134399999999999989e-04,4.340199999999999543e-05,9.239299999999999987e-04,9.589677513000000317e+02,1.049599999999999977e-01,7.748799999999999955e+01,3.466645669291338466e-02
4.186199999999999730e-04,4.031500000000000280e-05,9.329899999999999695e-04,9.618228255999999874e+02,1.066599999999999909e-01,7.771800000000000352e+01,3.514468503937007854e-02
4.238000000000000014e-04,4.546000000000000182e-05,9.541400000000000228e-04,9.649701516000000083e+02,1.085300000000000015e-01,7.797299999999999898e+01,3.577480314960630042e-02
4.289799999999999755e-04,4.597399999999999724e-05,9.712600000000000487e-04,9.685670955999999023e+02,1.106700000000000045e-01,7.826300000000000523e+01,3.642858267716535953e-02
4.341600000000000038e-04,4.648899999999999485e-05,9.853500000000000713e-04,9.707252620000000434e+02,1.126400000000000040e-01,7.843699999999999761e+01,3.696303149606299659e-02
4.393399999999999779e-04,4.443100000000000201e-05,1.008500000000000065e-03,9.743896487000000661e+02,1.144000000000000017e-01,7.873399999999999466e+01,3.795547244094488182e-02
4.445199999999999521e-04,4.854600000000000581e-05,1.019600000000000064e-03,9.774695320000000720e+02,1.162200000000000039e-01,7.898199999999999932e+01,3.823047244094488623e-02
4.496999999999999804e-04,4.854600000000000581e-05,1.040700000000000089e-03,9.800773164000000861e+02,1.182400000000000118e-01,7.919299999999999784e+01,3.906118110236220936e-02
4.548799999999999545e-04,5.009000000000000323e-05,1.059900000000000122e-03,9.825277345000000651e+02,1.199999999999999956e-01,7.939199999999999591e+01,3.975629921259842686e-02
4.600599999999999828e-04,5.009000000000000323e-05,1.072000000000000036e-03,9.855851369000000659e+02,1.219700000000000090e-01,7.963899999999999579e+01,4.023267716535432886e-02
4.652400000000000112e-04,4.803199999999999684e-05,1.093099999999999844e-03,9.891146382000000585e+02,1.241499999999999965e-01,7.992399999999999238e+01,4.114440944881889856e-02
4.704199999999999853e-04,5.369100000000000483e-05,1.115299999999999842e-03,9.917898652999999740e+02,1.262900000000000134e-01,8.014000000000000057e+01,4.179562992125983312e-02
4.756000000000000136e-04,5.420600000000000245e-05,1.128300000000000049e-03,9.953868092999999817e+02,1.276299999999999935e-01,8.043000000000000682e+01,4.228716535433071216e-02
4.807799999999999335e-04,5.471999999999999786e-05,1.142400000000000230e-03,9.988713487999999643e+02,1.299299999999999899e-01,8.071200000000000330e+01,4.282204724409449659e-02
4.859599999999999619e-04,5.317699999999999586e-05,1.159599999999999780e-03,1.001726423099999920e+03,1.314299999999999913e-01,8.094199999999999307e+01,4.355996062992125578e-02
4.911399999999999360e-04,5.626399999999999528e-05,1.175700000000000009e-03,1.004986153599999966e+03,1.333199999999999941e-01,8.120600000000000307e+01,4.407228346456693036e-02
4.963199999999999643e-04,5.780699999999999728e-05,1.191800000000000021e-03,1.007548976200000084e+03,1.355200000000000016e-01,8.141299999999999670e+01,4.464539370078740577e-02
5.014999999999999927e-04,5.471999999999999786e-05,1.211900000000000130e-03,1.010201722400000108e+03,1.374499999999999889e-01,8.162800000000000011e+01,4.555826771653543467e-02
5.066800000000000210e-04,5.883600000000000386e-05,1.237099999999999875e-03,1.012404850599999918e+03,1.393400000000000194e-01,8.180599999999999739e+01,4.638834645669290963e-02
5.118599999999999409e-04,5.677800000000000425e-05,1.251200000000000055e-03,1.014315727100000004e+03,1.411999999999999922e-01,8.195999999999999375e+01,4.702448818897638633e-02
5.170399999999999692e-04,5.883600000000000386e-05,1.267300000000000067e-03,1.015911871000000019e+03,1.428099999999999925e-01,8.208799999999999386e+01,4.757732283464567030e-02
5.222199999999999976e-04,5.986499999999999688e-05,1.278400000000000066e-03,1.017845228400000110e+03,1.447299999999999975e-01,8.224399999999999977e+01,4.797381889763779883e-02
5.273999999999999175e-04,5.935100000000000147e-05,1.300500000000000007e-03,1.020025875700000029e+03,1.467200000000000171e-01,8.242000000000000171e+01,4.886413385826771788e-02
5.325800000000000542e-04,6.295200000000000307e-05,1.315599999999999886e-03,1.021329767900000093e+03,1.480200000000000127e-01,8.252600000000001046e+01,4.931685039370078266e-02
5.377599999999999741e-04,6.861099999999999751e-05,1.327700000000000017e-03,1.022701102799999944e+03,1.493099999999999983e-01,8.263700000000000045e+01,4.957043307086615030e-02
5.429400000000000025e-04,6.243699999999999869e-05,1.338800000000000016e-03,1.023600338800000031e+03,1.513299999999999923e-01,8.270999999999999375e+01,5.025051181102362097e-02
5.481200000000000308e-04,6.655299999999999790e-05,1.351900000000000063e-03,1.023915071400000102e+03,1.526900000000000202e-01,8.273499999999999943e+01,5.060421259842520086e-02
5.499600000000000538e-04,6.552399999999999132e-05,1.359999999999999881e-03,1.025174001800000042e+03,1.531700000000000006e-01,8.283700000000000330e+01,5.096362204724409067e-02

File: documentation/advanced_examples/304L_viscoplastic_calibration/ductile_failure_small_tension_data/cleaned_SRI_500s_08_Ring1_12.csv
{'temperature':534.67, 'engineering_strain_rate':500 }
time, transmitted displacement, incident displacement, load, engineering_strain, engineering_stress, displacement
1.246000000000000098e-05,-1.124700000000000006e-07,6.571699999999999481e-07,2.590698916000000462e+00,-1.646399999999999958e-04,2.097300000000000275e-01,3.030078740157480079e-05
2.513999999999999986e-05,-6.269499999999999859e-07,2.671199999999999938e-06,9.193564055000001289e+00,-1.325599999999999912e-04,7.442699999999999871e-01,1.298484251968503927e-04
3.838000000000000184e-05,-2.684899999999999908e-06,3.678199999999999783e-06,2.596319141000000030e+01,8.823000000000000059e-05,2.101799999999999891e+00,2.505157480314960483e-04
4.889999999999999599e-05,9.164899999999999700e-07,5.692200000000000321e-06,5.714195162000000039e+01,-8.669200000000000278e-05,4.626000000000000334e+00,1.880200787401575205e-04
5.993999999999999193e-05,-1.141399999999999990e-06,3.678199999999999783e-06,1.156125244299999935e+02,2.788700000000000185e-04,9.359400000000000830e+00,1.897480314960629734e-04
6.593999999999999547e-05,1.945500000000000262e-06,6.699199999999999319e-06,1.616331748200000220e+02,2.118800000000000110e-04,1.308500000000000085e+01,1.871535433070865915e-04
7.239999999999999799e-05,2.974399999999999847e-06,3.678199999999999783e-06,2.260679304000000229e+02,3.314400000000000115e-04,1.830199999999999960e+01,2.770866141732283437e-05
7.823999999999999629e-05,4.517900000000000400e-06,7.706200000000000859e-06,2.942300192000000152e+02,6.541599999999999845e-04,2.381900000000000261e+01,1.255236220472441154e-04
8.345999999999999036e-05,4.517900000000000400e-06,1.072700000000000080e-05,3.629091687000000093e+02,9.016700000000000322e-04,2.937900000000000134e+01,2.444527559055118329e-04
8.857999999999999555e-05,2.459899999999999945e-06,1.475500000000000018e-05,4.328247676999999953e+02,9.196299999999999484e-04,3.503999999999999915e+01,4.840590551181102796e-04
9.370000000000000074e-05,3.488899999999999749e-06,1.676900000000000157e-05,4.969852563000000032e+02,1.256399999999999965e-03,4.023300000000000409e+01,5.228385826771654935e-04
9.881999999999999237e-05,4.517900000000000400e-06,2.482500000000000033e-05,5.489835779999999659e+02,1.675300000000000010e-03,4.444300000000000495e+01,7.994921259842520649e-04
1.039399999999999976e-04,3.488899999999999749e-06,2.784600000000000072e-05,5.823677145000000337e+02,1.817800000000000058e-03,4.714600000000000080e+01,9.589409448818897756e-04
1.090600000000000028e-04,4.020099999999999847e-07,3.288099999999999910e-05,6.030951043000000027e+02,2.764800000000000417e-03,4.882399999999999807e+01,1.278700393700787268e-03
1.141800000000000079e-04,2.974399999999999847e-06,3.892299999999999986e-05,6.179774601000000303e+02,3.615299999999999677e-03,5.002799999999999869e+01,1.415299212598425263e-03
1.192999999999999860e-04,6.061299999999999887e-06,4.295100000000000263e-05,6.318931372000000692e+02,3.609999999999999928e-03,5.115500000000000114e+01,1.452350393700787504e-03
1.244200000000000048e-04,1.430999999999999936e-06,5.100700000000000139e-05,6.465731649000000516e+02,5.113800000000000810e-03,5.234399999999999409e+01,1.951811023622047371e-03
1.295399999999999829e-04,6.061299999999999887e-06,4.899300000000000340e-05,6.583981182999999646e+02,5.452099999999999655e-03,5.329999999999999716e+01,1.690224409448818970e-03
1.346599999999999880e-04,8.633700000000000025e-06,6.107699999999999815e-05,6.703579571000000215e+02,6.241899999999999879e-03,5.426899999999999835e+01,2.064696850393700749e-03
1.397799999999999932e-04,2.459899999999999945e-06,6.812600000000000470e-05,6.804743621000000076e+02,7.173200000000000236e-03,5.508899999999999864e+01,2.585279527559055691e-03
1.448999999999999984e-04,1.069200000000000029e-05,7.718899999999999568e-05,6.889721422999999731e+02,7.957800000000000984e-03,5.577499999999999858e+01,2.617992125984252086e-03
1.500200000000000036e-04,1.069200000000000029e-05,8.423799999999998867e-05,6.963908393000000387e+02,9.133300000000000446e-03,5.637699999999999534e+01,2.895511811023621877e-03
1.551399999999999817e-04,6.061299999999999887e-06,9.833600000000000175e-05,7.038095362999999907e+02,1.087699999999999952e-02,5.697600000000000620e+01,3.632862204724409457e-03
1.602599999999999869e-04,9.148199999999999927e-06,1.104200000000000033e-04,7.103964399999999841e+02,1.250900000000000102e-02,5.750999999999999801e+01,3.987078740157480247e-03
1.653799999999999921e-04,1.017700000000000099e-05,1.204899999999999933e-04,7.167810156000000461e+02,1.325300000000000089e-02,5.802799999999999869e+01,4.343031496062991700e-03
1.704999999999999973e-04,1.069200000000000029e-05,1.365999999999999864e-04,7.230981484999999793e+02,1.465299999999999936e-02,5.853899999999999437e+01,4.957007874015748050e-03
1.756200000000000025e-04,9.148199999999999927e-06,1.456700000000000063e-04,7.297749757999999929e+02,1.676199999999999912e-02,5.907999999999999829e+01,5.374874015748032190e-03
1.807400000000000076e-04,1.326400000000000040e-05,1.597600000000000018e-04,7.358672997000001033e+02,1.813799999999999787e-02,5.957199999999999562e+01,5.767559055118110824e-03
1.858600000000000128e-04,1.377799999999999920e-05,1.748700000000000113e-04,7.418022572999999511e+02,2.005600000000000091e-02,6.005300000000000438e+01,6.342204724409449684e-03
1.909799999999999909e-04,1.737999999999999962e-05,1.829199999999999902e-04,7.468829407000000629e+02,2.124200000000000046e-02,6.046300000000000097e+01,6.517322834645669291e-03
1.960999999999999961e-04,1.429300000000000020e-05,2.080999999999999896e-04,7.530427072999999609e+02,2.306599999999999970e-02,6.096300000000000097e+01,7.630196850393700450e-03
2.012200000000000013e-04,1.172099999999999840e-05,2.151499999999999984e-04,7.583481997000001229e+02,2.560600000000000029e-02,6.139300000000000068e+01,8.009015748031497392e-03
2.114600000000000117e-04,1.686499999999999862e-05,2.503900000000000201e-04,7.699033822999999757e+02,2.871100000000000041e-02,6.232800000000000296e+01,9.193897637795276148e-03
2.165799999999999898e-04,1.429300000000000020e-05,2.715400000000000192e-04,7.760406679999999824e+02,3.131300000000000056e-02,6.282500000000000284e+01,1.012783464566929109e-02
2.216999999999999678e-04,1.892299999999999823e-05,2.826199999999999741e-04,7.813461604000000307e+02,3.249400000000000205e-02,6.325500000000000256e+01,1.038177165354330599e-02
2.268199999999999730e-04,1.532200000000000001e-05,2.977200000000000159e-04,7.866741337000000840e+02,3.479100000000000248e-02,6.368600000000000705e+01,1.111803149606299321e-02
2.319399999999999782e-04,1.686499999999999862e-05,3.168600000000000257e-04,7.917548171000000821e+02,3.696100000000000080e-02,6.409799999999999898e+01,1.181082677165354311e-02
2.370599999999999834e-04,1.840899999999999942e-05,3.319600000000000133e-04,7.964982870000000048e+02,3.869100000000000317e-02,6.448199999999999932e+01,1.234452755905511914e-02
2.421799999999999886e-04,2.046699999999999903e-05,3.480700000000000200e-04,8.012642378000000463e+02,4.024599999999999705e-02,6.486700000000000443e+01,1.289775590551181343e-02
2.472999999999999938e-04,2.355400000000000183e-05,3.662000000000000107e-04,8.056929751000000124e+02,4.211899999999999672e-02,6.522599999999999909e+01,1.349000000000000025e-02
2.524199999999999990e-04,1.943799999999999922e-05,3.823100000000000174e-04,8.098969034000000420e+02,4.412200000000000150e-02,6.556499999999999773e+01,1.428629921259842728e-02
2.575400000000000042e-04,1.943799999999999922e-05,4.014399999999999783e-04,8.147527777999999898e+02,4.659800000000000053e-02,6.595900000000000318e+01,1.503944881889763760e-02
2.626600000000000094e-04,2.252499999999999864e-05,4.115100000000000225e-04,8.185520499000000427e+02,4.823000000000000204e-02,6.626699999999999591e+01,1.531437007874015752e-02
2.677799999999999603e-04,2.561199999999999805e-05,4.286299999999999941e-04,8.226435737000000472e+02,4.986000000000000154e-02,6.659799999999999898e+01,1.586685039370078903e-02
2.728999999999999655e-04,2.252499999999999864e-05,4.386999999999999299e-04,8.264653267000001051e+02,5.183600000000000013e-02,6.690600000000000591e+01,1.638484251968503475e-02
2.780199999999999707e-04,2.303900000000000083e-05,4.608600000000000023e-04,8.300397897999999941e+02,5.383899999999999797e-02,6.719599999999999795e+01,1.723704724409448955e-02
2.831399999999999759e-04,2.406800000000000063e-05,4.749500000000000249e-04,8.341313135999999986e+02,5.549700000000000466e-02,6.752700000000000102e+01,1.775125984251968436e-02
2.882599999999999811e-04,2.406800000000000063e-05,4.950900000000000049e-04,8.379530666000000565e+02,5.784500000000000752e-02,6.783599999999999852e+01,1.854417322834645693e-02
2.933799999999999863e-04,2.406800000000000063e-05,5.091899999999999682e-04,8.424267657000000327e+02,5.952899999999999858e-02,6.819899999999999807e+01,1.909929133858267666e-02
2.984999999999999915e-04,2.766900000000000224e-05,5.323500000000000107e-04,8.460686715000000504e+02,6.125200000000000089e-02,6.849399999999999977e+01,1.986933070866141876e-02
3.036199999999999967e-04,2.612600000000000024e-05,5.494700000000000365e-04,8.508571032000000969e+02,6.301099999999999757e-02,6.888200000000000500e+01,2.060409448818897871e-02
3.087400000000000018e-04,2.818399999999999985e-05,5.635699999999999998e-04,8.547912607000000662e+02,6.512600000000000333e-02,6.920000000000000284e+01,2.107818897637795189e-02
3.138600000000000070e-04,3.075600000000000165e-05,5.806900000000000256e-04,8.586354946000000155e+02,6.663999999999999091e-02,6.951100000000000989e+01,2.165094488188976443e-02
3.189800000000000122e-04,2.972699999999999846e-05,5.927699999999999506e-04,8.626595757000001186e+02,6.850199999999999345e-02,6.983800000000000807e+01,2.216704724409448643e-02
3.241000000000000174e-04,2.818399999999999985e-05,6.088899999999999521e-04,8.661216342999999824e+02,7.013999999999999402e-02,7.011799999999999500e+01,2.286244094488188924e-02
3.292200000000000226e-04,3.075600000000000165e-05,6.290300000000000405e-04,8.699433873000000403e+02,7.228800000000000503e-02,7.042699999999999250e+01,2.355409448818897647e-02
3.343399999999999736e-04,2.972699999999999846e-05,6.441300000000000281e-04,8.735178504000000430e+02,7.433800000000000130e-02,7.071600000000000819e+01,2.418909448818897662e-02
3.394599999999999788e-04,3.332899999999999887e-05,6.612500000000000539e-04,8.771597562000000607e+02,7.581599999999999451e-02,7.101100000000000989e+01,2.472129921259842711e-02
3.445799999999999840e-04,3.229999999999999229e-05,6.753500000000000171e-04,8.814985699000000068e+02,7.765800000000000480e-02,7.136299999999999955e+01,2.531692913385827012e-02
3.496999999999999892e-04,3.229999999999999229e-05,6.944800000000000322e-04,8.846908577000000378e+02,7.973500000000000032e-02,7.162000000000000455e+01,2.607007874015748392e-02
3.548199999999999943e-04,3.384300000000000107e-05,7.136100000000000472e-04,8.886474961000000121e+02,8.175799999999999734e-02,7.193999999999999773e+01,2.676248031496063218e-02
3.599399999999999995e-04,3.332899999999999887e-05,7.196600000000000046e-04,8.925816536000000951e+02,8.359400000000000164e-02,7.226000000000000512e+01,2.702090551181102543e-02
3.650600000000000047e-04,3.487200000000000087e-05,7.438199999999999630e-04,8.960212312999999540e+02,8.528200000000001058e-02,7.253699999999999193e+01,2.791133858267716428e-02
3.701800000000000099e-04,3.744499999999999809e-05,7.569099999999999613e-04,8.994383281000000352e+02,8.716699999999999449e-02,7.281499999999999773e+01,2.832539370078740112e-02
3.804200000000000203e-04,3.693000000000000048e-05,7.911500000000000130e-04,9.058004227999999785e+02,9.076800000000000146e-02,7.332899999999999352e+01,2.969370078740157445e-02
3.855400000000000255e-04,3.744499999999999809e-05,8.052499999999999762e-04,9.093748858999999811e+02,9.269399999999999862e-02,7.361799999999999500e+01,3.022854330708661316e-02
3.906600000000000307e-04,3.693000000000000048e-05,8.213600000000000371e-04,9.126121355000000221e+02,9.452299999999999591e-02,7.387999999999999545e+01,3.088307086614173330e-02
3.957799999999999816e-04,4.053100000000000208e-05,8.394900000000000279e-04,9.155121716000001015e+02,9.586799999999999489e-02,7.411599999999999966e+01,3.145507874015748134e-02
4.008999999999999326e-04,3.898800000000000009e-05,8.566100000000000537e-04,9.185470931000000974e+02,9.805599999999999039e-02,7.436100000000000421e+01,3.218984251968504129e-02
4.060199999999999378e-04,3.898800000000000009e-05,8.807799999999999527e-04,9.212672820000000229e+02,1.003600000000000048e-01,7.458199999999999363e+01,3.314141732283464731e-02
4.111399999999999430e-04,4.001699999999999989e-05,8.928599999999999861e-04,9.251564777000000959e+02,1.021600000000000008e-01,7.489600000000000080e+01,3.357649606299212275e-02
4.162599999999999482e-04,4.361800000000000150e-05,9.130000000000000745e-04,9.271572777999999744e+02,1.037900000000000073e-01,7.505800000000000693e+01,3.422763779527559364e-02
4.213799999999999534e-04,4.567600000000000111e-05,9.281000000000000621e-04,9.306418172999999570e+02,1.056599999999999900e-01,7.534100000000000819e+01,3.474110236220472742e-02
4.264999999999999586e-04,4.619100000000000549e-05,9.422000000000000253e-04,9.330023118000000295e+02,1.075500000000000067e-01,7.553199999999999648e+01,3.527594488188976612e-02
4.316199999999999638e-04,4.619100000000000549e-05,9.573099999999999535e-04,9.357674625000000788e+02,1.093599999999999850e-01,7.575600000000000023e+01,3.587082677165354117e-02
4.367399999999999689e-04,4.567600000000000111e-05,9.734200000000000144e-04,9.384202087000001029e+02,1.112500000000000017e-01,7.596999999999999886e+01,3.652535433070866477e-02
4.418599999999999741e-04,4.876300000000000052e-05,9.985899999999999378e-04,9.412303212000000485e+02,1.127799999999999914e-01,7.619800000000000750e+01,3.739476377952755809e-02
4.469799999999999793e-04,4.824899999999999832e-05,1.011700000000000143e-03,9.437481820000000425e+02,1.146199999999999997e-01,7.640100000000001046e+01,3.793114173228347152e-02
4.520999999999999845e-04,4.876300000000000052e-05,1.018700000000000204e-03,9.464908517999999731e+02,1.165299999999999947e-01,7.662399999999999523e+01,3.818649606299213961e-02
4.572199999999999897e-04,4.824899999999999832e-05,1.042900000000000034e-03,9.488063845000000356e+02,1.185500000000000026e-01,7.681100000000000705e+01,3.915948818897638239e-02
4.623399999999999407e-04,4.979200000000000032e-05,1.059000000000000045e-03,9.517289015000000063e+02,1.206400000000000111e-01,7.704699999999999704e+01,3.973259842519685781e-02
4.674599999999999459e-04,5.236399999999999535e-05,1.076099999999999973e-03,9.543816477000000305e+02,1.224299999999999972e-01,7.726200000000000045e+01,4.030456692913385319e-02
4.725799999999999511e-04,5.082100000000000690e-05,1.096299999999999922e-03,9.567871039999999994e+02,1.243200000000000000e-01,7.745600000000000307e+01,4.116059055118110460e-02
4.776999999999999563e-04,5.082100000000000690e-05,1.113400000000000067e-03,9.599569109000001390e+02,1.260999999999999899e-01,7.771300000000000807e+01,4.183381889763779921e-02
4.828199999999999614e-04,5.133600000000000451e-05,1.134500000000000092e-03,9.623623672000001079e+02,1.281499999999999861e-01,7.790800000000000125e+01,4.264425196850394478e-02
4.879399999999999666e-04,5.082100000000000690e-05,1.147599999999999922e-03,9.628119852000000947e+02,1.299900000000000222e-01,7.794499999999999318e+01,4.318027559055118147e-02
4.930600000000000260e-04,5.853800000000000095e-05,1.162700000000000018e-03,9.662965247000000772e+02,1.313400000000000123e-01,7.822800000000000864e+01,4.347094488188976702e-02
4.981799999999999770e-04,5.287899999999999973e-05,1.183900000000000100e-03,9.687919045999999526e+02,1.332799999999999818e-01,7.843000000000000682e+01,4.452838582677165480e-02
5.033000000000000364e-04,5.853800000000000095e-05,1.194999999999999882e-03,9.707702238000000534e+02,1.350099999999999911e-01,7.858899999999999864e+01,4.474259842519685143e-02
5.084199999999999874e-04,5.802399999999999875e-05,1.217100000000000039e-03,9.725686958000000004e+02,1.370400000000000229e-01,7.873600000000000421e+01,4.563291338582677048e-02
5.135399999999999384e-04,5.596600000000000592e-05,1.235200000000000100e-03,9.748842285000000629e+02,1.388099999999999890e-01,7.892100000000000648e+01,4.642653543307087571e-02
5.186599999999999978e-04,5.493699999999999934e-05,1.241300000000000086e-03,9.760757162000001017e+02,1.402500000000000135e-01,7.901899999999999125e+01,4.670720472440945820e-02
5.237799999999999487e-04,6.059600000000000056e-05,1.260400000000000062e-03,9.774020892999999433e+02,1.419099999999999806e-01,7.912600000000000477e+01,4.723637795275591189e-02
5.288999999999998997e-04,6.316899999999999100e-05,1.276500000000000074e-03,9.789307905000000574e+02,1.435500000000000109e-01,7.924899999999999523e+01,4.776893700787401831e-02
5.340199999999999591e-04,6.265400000000000017e-05,1.285600000000000024e-03,9.794703320999999505e+02,1.449599999999999778e-01,7.929300000000000637e+01,4.814748031496062647e-02
5.391399999999999101e-04,6.419799999999999758e-05,1.298700000000000071e-03,9.802796445000000176e+02,1.466500000000000026e-01,7.935899999999999466e+01,4.860244094488189864e-02
5.442599999999999695e-04,6.213999999999999797e-05,1.307699999999999965e-03,9.803470872000000327e+02,1.479800000000000004e-01,7.936399999999999011e+01,4.903779527559055246e-02
5.493799999999999205e-04,6.368300000000000675e-05,1.320800000000000012e-03,9.807067815999999993e+02,1.490799999999999903e-01,7.939300000000000068e+01,4.949279527559055647e-02
5.499600000000000538e-04,6.676999999999999938e-05,1.324899999999999949e-03,9.808416670000000295e+02,1.488200000000000078e-01,7.940399999999999636e+01,4.953267716535432463e-02
