Repository: sandialabs/matcal

304L annealed bar viscoplastic calibrations
###########################################
In this calibration example, we will calibrate 
a plasticity model using a rate dependent von Mises yield surface with 
Voce hardening :cite:p:`voce1948relationship`
to the Ductile Failure data for 304L bar material :cite:p:`laser_weld_paper`.
The experimental data set
used for this calibration 
was purposefully taken such that this viscoplastic
behavior
would be characterized. 

This example has been broken into six steps:

#. Experimental data analysis to aid in model form choice. 
   :ref:`304L bar data analysis`
#. Initial guess estimation for the plasticity parameters 
   using MatFit.

File: documentation/advanced_examples/304L_viscoplastic_calibration/ductile_failure_small_tension_data/cleaned_SRI_500s_09_Ring1_28.csv
{'temperature':534.67, 'engineering_strain_rate':500 }
time, transmitted displacement, incident displacement, load, engineering_strain, engineering_stress, displacement
7.780000000000000050e-06,1.865299999999999954e-06,4.495400000000000192e-06,4.872510265999999923e+00,-1.506799999999999871e-04,3.924799999999999955e-01,1.035472440944882098e-04
1.519999999999999847e-05,-3.279499999999999687e-06,-1.546599999999999939e-06,1.079712665199999932e+01,6.107299999999999751e-04,8.697099999999999831e-01,6.822440944881888751e-05
2.523999999999999890e-05,-7.070999999999999723e-07,3.488399999999999923e-06,2.365889916000000071e+01,4.018800000000000215e-04,1.905699999999999950e+00,1.651771653543306995e-04
3.161999999999999880e-05,-4.822900000000000021e-06,4.674499999999999671e-07,3.600765752999999592e+01,5.407399999999999490e-04,2.900399999999999867e+00,2.082814960629921365e-04
3.910000000000000172e-05,8.363399999999999835e-07,5.502400000000000037e-06,5.664062754999999783e+01,-4.859399999999999587e-05,4.562400000000000233e+00,1.837031496062992045e-04
4.625999999999999416e-05,-1.736100000000000200e-06,3.488399999999999923e-06,8.531951168000000507e+01,5.138599999999999895e-04,6.872499999999999609e+00,2.056889763779527855e-04
5.273999999999999988e-05,8.363399999999999835e-07,4.495400000000000192e-06,1.228243971500000100e+02,1.887299999999999904e-04,9.893399999999999750e+00,1.440574803149606358e-04
5.889999999999999511e-05,-1.221599999999999874e-06,1.474400000000000021e-06,1.692429594700000166e+02,4.862700000000000182e-04,1.363299999999999912e+01,1.061417322834645781e-04
6.441999999999999647e-05,-1.221599999999999874e-06,8.523400000000000420e-06,2.218864829999999984e+02,7.824299999999999745e-04,1.787300000000000111e+01,3.836614173228346941e-04
7.009999999999999630e-05,1.350800000000000052e-06,1.053700000000000093e-05,2.859570479999999861e+02,5.495300000000000054e-04,2.303300000000000125e+01,3.616614173228346473e-04
7.548000000000000239e-05,3.923199999999999978e-06,1.053700000000000093e-05,3.560749751000000174e+02,9.551199999999999491e-04,2.868199999999999861e+01,2.603858267716536025e-04
8.079999999999999888e-05,1.865299999999999954e-06,1.355799999999999962e-05,4.302394641999999862e+02,1.254900000000000199e-03,3.465599999999999881e+01,4.603425196850393373e-04
8.611999999999999538e-05,1.350800000000000052e-06,1.355799999999999962e-05,4.986488428999999769e+02,1.241200000000000029e-03,4.016700000000000159e+01,4.805984251968503803e-04
9.143999999999999188e-05,1.350800000000000052e-06,1.960000000000000208e-05,5.525580411000000822e+02,2.127800000000000438e-03,4.450899999999999324e+01,7.184724409448820090e-04
9.676000000000000193e-05,8.363399999999999835e-07,2.060699999999999769e-05,5.852452697000001081e+02,2.332199999999999985e-03,4.714199999999999591e+01,7.783724409448817844e-04
1.020799999999999984e-04,5.981100000000000214e-06,2.765599999999999745e-05,6.060401022000000921e+02,2.669900000000000224e-03,4.881700000000000017e+01,8.533425196850393489e-04
1.073999999999999949e-04,-2.250500000000000306e-06,3.873300000000000337e-05,6.238449749999999767e+02,4.539600000000000406e-03,5.025000000000000000e+01,1.613523622047244397e-03
1.127199999999999914e-04,9.582500000000000157e-06,4.276100000000000614e-05,6.395141622999999527e+02,4.244300000000000329e-03,5.151399999999999579e+01,1.306240157480315208e-03
1.180400000000000015e-04,4.437699999999999880e-06,4.880300000000000013e-05,6.535422439000000168e+02,5.326199999999999685e-03,5.264300000000000068e+01,1.746665354330708764e-03
1.233599999999999844e-04,4.952200000000000630e-06,5.383800000000000190e-05,6.664237996000000521e+02,6.089800000000000248e-03,5.368100000000000449e+01,1.924637795275590483e-03
1.286799999999999945e-04,6.495599999999999269e-06,6.491499999999999766e-05,6.784286002000001190e+02,7.572199999999999417e-03,5.464699999999999847e+01,2.299976377952755915e-03
1.340000000000000045e-04,1.009700000000000006e-05,6.894300000000000721e-05,6.875783265000000029e+02,8.526600000000000498e-03,5.538499999999999801e+01,2.316771653543307167e-03
1.393199999999999875e-04,8.039099999999998976e-06,8.304100000000000674e-05,6.956040077999999767e+02,9.773200000000000984e-03,5.603100000000000591e+01,2.952830708661417780e-03
1.446399999999999704e-04,1.215499999999999967e-05,9.915299999999999071e-05,7.035397655000000441e+02,1.055400000000000088e-02,5.667000000000000171e+01,3.425118110236220325e-03
1.499600000000000076e-04,1.009700000000000006e-05,1.092200000000000012e-04,7.107786152999999558e+02,1.294799999999999944e-02,5.725399999999999778e+01,3.902480314960630331e-03
1.552799999999999905e-04,8.553500000000000353e-06,1.223100000000000131e-04,7.184221212999999580e+02,1.440099999999999887e-02,5.786899999999999977e+01,4.478602362204724477e-03
1.606000000000000006e-04,1.215499999999999967e-05,1.293599999999999947e-04,7.250315058999999565e+02,1.541100000000000109e-02,5.840200000000000102e+01,4.614370078740157206e-03
1.659199999999999835e-04,8.039099999999998976e-06,1.474900000000000126e-04,7.323377983999999969e+02,1.790699999999999931e-02,5.899000000000000199e+01,5.490192913385827551e-03
1.712399999999999936e-04,9.582500000000000157e-06,1.666200000000000005e-04,7.380254661000000169e+02,1.938899999999999998e-02,5.944699999999999562e+01,6.182578740157479782e-03
1.765600000000000036e-04,9.068000000000000255e-06,1.847499999999999913e-04,7.447022934000000305e+02,2.183699999999999877e-02,5.998600000000000421e+01,6.916614173228346346e-03
1.818799999999999866e-04,1.472699999999999978e-05,1.988500000000000087e-04,7.508170982000000322e+02,2.306500000000000217e-02,6.047899999999999920e+01,7.248937007874016111e-03
1.871999999999999695e-04,1.061099999999999886e-05,2.119400000000000071e-04,7.562349951000001056e+02,2.562000000000000041e-02,6.091499999999999915e+01,7.926338582677166719e-03
1.978399999999999896e-04,1.266900000000000017e-05,2.461799999999999774e-04,7.687568564000000606e+02,2.941799999999999971e-02,6.192399999999999949e+01,9.193346456692912463e-03
2.031599999999999997e-04,1.266900000000000017e-05,2.663200000000000116e-04,7.754112027999999555e+02,3.149100000000000510e-02,6.245899999999999608e+01,9.986259842519686764e-03
2.084799999999999826e-04,1.472699999999999978e-05,2.824300000000000183e-04,7.814585649000000558e+02,3.390899999999999470e-02,6.294600000000000506e+01,1.053948818897637758e-02
2.137999999999999927e-04,1.524200000000000077e-05,3.025699999999999982e-04,7.877307359999999790e+02,3.603100000000000053e-02,6.345100000000000051e+01,1.131212598425196912e-02
2.191200000000000027e-04,1.935799999999999999e-05,3.146499999999999774e-04,7.930811902000000373e+02,3.750500000000000361e-02,6.388300000000000267e+01,1.162566929133858167e-02
2.244399999999999857e-04,1.884299999999999899e-05,3.368099999999999957e-04,7.984091634999999769e+02,3.965400000000000175e-02,6.431199999999999761e+01,1.251838582677165454e-02
2.297599999999999686e-04,1.832900000000000019e-05,3.539200000000000267e-04,8.030402288999999882e+02,4.172799999999999426e-02,6.468399999999999750e+01,1.321224409448819130e-02
2.350800000000000058e-04,1.421299999999999928e-05,3.740600000000000066e-04,8.077162561000000096e+02,4.447900000000000464e-02,6.506100000000000705e+01,1.416720472440945004e-02
2.403999999999999887e-04,2.347300000000000040e-05,3.901800000000000082e-04,8.123023597000001246e+02,4.519499999999999906e-02,6.543200000000000216e+01,1.443728346456693047e-02
2.457199999999999987e-04,2.141599999999999960e-05,4.083000000000000041e-04,8.164613262000000304e+02,4.766999999999999710e-02,6.576699999999999591e+01,1.523165354330708633e-02
2.510399999999999546e-04,2.244400000000000060e-05,4.254199999999999757e-04,8.210474298000000317e+02,4.974800000000000055e-02,6.613500000000000512e+01,1.586519685039370145e-02
2.563600000000000189e-04,2.244400000000000060e-05,4.445499999999999907e-04,8.260606705000000147e+02,5.204600000000000198e-02,6.654000000000000625e+01,1.661834645669291524e-02
2.616799999999999747e-04,2.707500000000000081e-05,4.576499999999999839e-04,8.310963921000000028e+02,5.343900000000000039e-02,6.694499999999999318e+01,1.695177165354330717e-02
2.669999999999999847e-04,2.553100000000000001e-05,4.757699999999999798e-04,8.351879159000000072e+02,5.588200000000000806e-02,6.727500000000000568e+01,1.772594488188976303e-02
2.723199999999999948e-04,2.450199999999999682e-05,4.888600000000000324e-04,8.397965004000000135e+02,5.783200000000000840e-02,6.764499999999999602e+01,1.828181102362205074e-02
2.776399999999999506e-04,2.450199999999999682e-05,5.150400000000000290e-04,8.442027567999999746e+02,5.973999999999999450e-02,6.800000000000000000e+01,1.931251968503936919e-02
2.829599999999999607e-04,2.758899999999999962e-05,5.301499999999999572e-04,8.483842042000001129e+02,6.177100000000000646e-02,6.833700000000000330e+01,1.978586614173228481e-02
2.882799999999999707e-04,2.398800000000000140e-05,5.522999999999999264e-04,8.524082852999999886e+02,6.406599999999999795e-02,6.866199999999999193e+01,2.079968503937007843e-02
2.936000000000000350e-04,2.141599999999999960e-05,5.623699999999999706e-04,8.562525192000000516e+02,6.633000000000000007e-02,6.897100000000000364e+01,2.129740157480315005e-02
2.989199999999999908e-04,2.913300000000000042e-05,5.825099999999999506e-04,8.605688519999999926e+02,6.774199999999999666e-02,6.931999999999999318e+01,2.178649606299212435e-02
3.042400000000000009e-04,2.758899999999999962e-05,5.996299999999999764e-04,8.648177421000000322e+02,7.000299999999999578e-02,6.966100000000000136e+01,2.252129921259842654e-02
3.095600000000000109e-04,2.758899999999999962e-05,6.127199999999999747e-04,8.686170142000000851e+02,7.177100000000000146e-02,6.996800000000000352e+01,2.303665354330708750e-02
3.148799999999999668e-04,2.758899999999999962e-05,6.338700000000000280e-04,8.727759807000001047e+02,7.374999999999999611e-02,7.030199999999999250e+01,2.386933070866142231e-02
3.201999999999999768e-04,3.479199999999999486e-05,6.519999999999999104e-04,8.764853292000000238e+02,7.548499999999999654e-02,7.059999999999999432e+01,2.429952755905511602e-02
3.255199999999999869e-04,3.119100000000000003e-05,6.681099999999999713e-04,8.807567002000000684e+02,7.736099999999999921e-02,7.094499999999999318e+01,2.507555118110236375e-02
3.308399999999999427e-04,3.376300000000000183e-05,6.912700000000000138e-04,8.845559723000000076e+02,7.983200000000000018e-02,7.125100000000000477e+01,2.588610236220472566e-02
3.361600000000000070e-04,3.376300000000000183e-05,7.063700000000000014e-04,8.884226871000000756e+02,8.125700000000000978e-02,7.156199999999999761e+01,2.648059055118110253e-02
3.414800000000000170e-04,3.427799999999999944e-05,7.275199999999999462e-04,8.917498603000000230e+02,8.366500000000000326e-02,7.182999999999999829e+01,2.729299212598424937e-02
3.467999999999999729e-04,3.839300000000000324e-05,7.466499999999999613e-04,8.960886740000000827e+02,8.535800000000000332e-02,7.218099999999999739e+01,2.788413385826771923e-02
3.521199999999999829e-04,3.633499999999999686e-05,7.617599999999999979e-04,8.997080988999999818e+02,8.762499999999999456e-02,7.247100000000000364e+01,2.856003937007874083e-02
3.574399999999999930e-04,3.479199999999999486e-05,7.798899999999999886e-04,9.031027147999999443e+02,8.968399999999999983e-02,7.274500000000000455e+01,2.933456692913385955e-02
3.627599999999999488e-04,3.633499999999999686e-05,7.929799999999999870e-04,9.073516048999999839e+02,9.110399999999999054e-02,7.308700000000000330e+01,2.978917322834645845e-02
3.733999999999999689e-04,3.942199999999999627e-05,8.302399999999999928e-04,9.148602255000000696e+02,9.515200000000000047e-02,7.369299999999999784e+01,3.113456692913385906e-02
3.787200000000000332e-04,4.405299999999999987e-05,8.513799999999999970e-04,9.181199560000000019e+02,9.659199999999999731e-02,7.395499999999999829e+01,3.178452755905512156e-02
3.840399999999999890e-04,4.405299999999999987e-05,8.664900000000000336e-04,9.205928549999999859e+02,9.859999999999999321e-02,7.415300000000000580e+01,3.237940944881890354e-02
3.893599999999999991e-04,3.685000000000000124e-05,8.805899999999999969e-04,9.237177001000000018e+02,1.017100000000000087e-01,7.440500000000000114e+01,3.321811023622046888e-02
3.946800000000000091e-04,4.199500000000000026e-05,9.007299999999999768e-04,9.273146441000000095e+02,1.029000000000000054e-01,7.469599999999999795e+01,3.380846456692913199e-02
3.999999999999999650e-04,4.199500000000000026e-05,9.158299999999999644e-04,9.306867790999999670e+02,1.053900000000000114e-01,7.496600000000000819e+01,3.440295275590551233e-02
4.053199999999999750e-04,4.559600000000000187e-05,9.369800000000000177e-04,9.332720825999999761e+02,1.070300000000000001e-01,7.517499999999999716e+01,3.509385826771654199e-02
4.106399999999999851e-04,4.302399999999999329e-05,9.571199999999999977e-04,9.369139884000001075e+02,1.093400000000000066e-01,7.546899999999999409e+01,3.598803149606299295e-02
4.159599999999999409e-04,4.199500000000000026e-05,9.742400000000000235e-04,9.398814672000000883e+02,1.112099999999999894e-01,7.570699999999999363e+01,3.670255905511811412e-02
4.212799999999999510e-04,5.022600000000000328e-05,9.863199999999999485e-04,9.428489460000000690e+02,1.128500000000000059e-01,7.594700000000000273e+01,3.685409448818897232e-02
4.266000000000000152e-04,4.713999999999999929e-05,1.006500000000000016e-03,9.460412337999999863e+02,1.151200000000000001e-01,7.620300000000000296e+01,3.777007874015748251e-02
4.319199999999999711e-04,4.765399999999999470e-05,1.024599999999999860e-03,9.481994002000001274e+02,1.175900000000000140e-01,7.637699999999999534e+01,3.846244094488188159e-02
4.372399999999999811e-04,4.919699999999999670e-05,1.044700000000000186e-03,9.510994362999999794e+02,1.194999999999999951e-01,7.661100000000000421e+01,3.919303149606299941e-02
4.425599999999999912e-04,5.485700000000000011e-05,1.055799999999999968e-03,9.540219532999999501e+02,1.205900000000000027e-01,7.684699999999999420e+01,3.940720472440945032e-02
4.478800000000000012e-04,4.611100000000000626e-05,1.080000000000000014e-03,9.568545467000001281e+02,1.235599999999999893e-01,7.707500000000000284e+01,4.070429133858267934e-02
4.531999999999999570e-04,5.331300000000000269e-05,1.094099999999999977e-03,9.598220254999999952e+02,1.245900000000000063e-01,7.731399999999999295e+01,4.097586614173228531e-02
4.585199999999999671e-04,5.331300000000000269e-05,1.113199999999999953e-03,9.629918324000001348e+02,1.267199999999999993e-01,7.756900000000000261e+01,4.172783464566929418e-02
4.638399999999999771e-04,5.279899999999999372e-05,1.131299999999999797e-03,9.663639674000000923e+02,1.287800000000000056e-01,7.784199999999999875e+01,4.246066929133857082e-02
4.691599999999999872e-04,4.919699999999999670e-05,1.153500000000000011e-03,9.689492709000001014e+02,1.316100000000000048e-01,7.804999999999999716e+01,4.347649606299212877e-02
4.744799999999999972e-04,5.331300000000000269e-05,1.176599999999999868e-03,9.719617115000000922e+02,1.330299999999999816e-01,7.829200000000000159e+01,4.422389763779527305e-02
4.798000000000000073e-04,5.331300000000000269e-05,1.187700000000000084e-03,9.746594195000000127e+02,1.346900000000000042e-01,7.850900000000000034e+01,4.466090551181103180e-02
4.851199999999999631e-04,5.434199999999999572e-05,1.209900000000000081e-03,9.778067455000000336e+02,1.371700000000000141e-01,7.876200000000000045e+01,4.549440944881890520e-02
4.904399999999999732e-04,5.382800000000000030e-05,1.229999999999999974e-03,9.791331185999999889e+02,1.393999999999999961e-01,7.886799999999999500e+01,4.630598425196850998e-02
4.957599999999999290e-04,5.948700000000000152e-05,1.242099999999999888e-03,9.811114377999999761e+02,1.404200000000000170e-01,7.902800000000000580e+01,4.655956692913385681e-02
5.010799999999999933e-04,6.257400000000000093e-05,1.256200000000000068e-03,9.833145660000000134e+02,1.421599999999999808e-01,7.920699999999999363e+01,4.699314960629921711e-02
5.063999999999999491e-04,5.588600000000000669e-05,1.275300000000000045e-03,9.854502515000000358e+02,1.445599999999999941e-01,7.937699999999999534e+01,4.800842519685039750e-02
5.117200000000000134e-04,6.257400000000000093e-05,1.290400000000000141e-03,9.874735325000000330e+02,1.455200000000000105e-01,7.954099999999999682e+01,4.833960629921260632e-02
5.170399999999999692e-04,6.154499999999999435e-05,1.301500000000000139e-03,9.886425392999999531e+02,1.475100000000000022e-01,7.963500000000000512e+01,4.881712598425197447e-02
5.223600000000000335e-04,6.308800000000000313e-05,1.322700000000000004e-03,9.903061259000000973e+02,1.489400000000000168e-01,7.976899999999999125e+01,4.959102362204724501e-02
5.276799999999998809e-04,6.257400000000000093e-05,1.332700000000000030e-03,9.912053619000000708e+02,1.512099999999999833e-01,7.984199999999999875e+01,5.000496062992126900e-02
5.329999999999999452e-04,6.669000000000000015e-05,1.349799999999999958e-03,9.917898652999999740e+02,1.522999999999999909e-01,7.989000000000000057e+01,5.051614173228347049e-02
5.383200000000000094e-04,6.360300000000000751e-05,1.360900000000000174e-03,9.924867732000001297e+02,1.539200000000000013e-01,7.994499999999999318e+01,5.107468503937008519e-02
5.436399999999999653e-04,6.051600000000000132e-05,1.379099999999999857e-03,9.922844450999999708e+02,1.562300000000000078e-01,7.992900000000000205e+01,5.191275590551180236e-02
5.489600000000000295e-04,6.617499999999999576e-05,1.385100000000000003e-03,9.926441395000000512e+02,1.567699999999999927e-01,7.995699999999999363e+01,5.192618110236221080e-02
5.499400000000000642e-04,6.874799999999999976e-05,1.392099999999999848e-03,9.934534519000001183e+02,1.561899999999999955e-01,8.002199999999999136e+01,5.210047244094487967e-02

File: documentation/advanced_examples/304L_viscoplastic_calibration/ductile_failure_small_tension_data/cleaned_SRI_500s_10_Ring2_03.csv
{'temperature':534.67, 'engineering_strain_rate':500 }
time, transmitted displacement, incident displacement, load, engineering_strain, engineering_stress, displacement
1.115999999999999988e-05,-8.099999999999999739e-07,2.340500000000000292e-06,5.952492702000000691e+00,-1.081599999999999944e-04,4.779800000000000160e-01,1.240354330708661563e-04
2.107999999999999807e-05,7.334399999999999819e-07,4.354499999999999559e-06,1.673275867899999980e+01,1.031500000000000000e-04,1.343599999999999905e+00,1.425614173228346342e-04
3.143999999999999714e-05,-1.324499999999999982e-06,-6.805299999999999667e-07,3.944723523000000398e+01,2.239200000000000110e-04,3.167600000000000193e+00,2.535314960629921454e-05
3.793999999999999928e-05,2.276900000000000172e-06,4.354499999999999559e-06,6.503949178999999958e+01,2.917199999999999785e-04,5.222599999999999909e+00,8.179527559055116512e-05
4.517999999999999772e-05,1.762400000000000058e-06,3.347500000000000137e-06,1.062582219400000128e+02,1.431600000000000049e-04,8.532400000000000873e+00,6.240551181102362596e-05
5.277999999999999950e-05,1.762400000000000058e-06,6.368500000000000097e-06,1.711538359700000171e+02,5.038799999999999529e-04,1.374300000000000033e+01,1.813425196850393590e-04
5.825999999999999446e-05,2.189599999999999966e-07,4.354499999999999559e-06,2.291702946000000054e+02,5.436899999999999936e-04,1.840099999999999980e+01,1.628165354330708540e-04
6.397999999999999391e-05,3.305799999999999757e-06,9.389500000000000480e-06,2.992432598999999982e+02,4.150800000000000171e-04,2.402899999999999991e+01,2.395157480314961062e-04
6.933999999999999680e-05,-2.955199999999999887e-07,1.240999999999999977e-05,3.736325580000000173e+02,1.059500000000000112e-03,3.000199999999999889e+01,5.002173228346456927e-04
7.462000000000000046e-05,1.247900000000000156e-06,1.543099999999999846e-05,4.479993752000000313e+02,1.236900000000000195e-03,3.597299999999999898e+01,5.583897637795275353e-04
7.990000000000000411e-05,2.791400000000000074e-06,1.442400000000000115e-05,5.169033337000000756e+02,1.334899999999999975e-03,4.150600000000000023e+01,4.579763779527559731e-04
8.518000000000000777e-05,2.276900000000000172e-06,2.348699999999999722e-05,5.720714623000000074e+02,1.752400000000000095e-03,4.593699999999999761e+01,8.350433070866139984e-04
9.045999999999998432e-05,2.791400000000000074e-06,2.650800000000000099e-05,6.092773518000000195e+02,2.112499999999999795e-03,4.892399999999999949e+01,9.337244094488190678e-04
9.573999999999998798e-05,3.305799999999999757e-06,2.550099999999999860e-05,6.339388991000000715e+02,3.182699999999999679e-03,5.090399999999999636e+01,8.738267716535433284e-04
1.010199999999999916e-04,2.791400000000000074e-06,3.959899999999999813e-05,6.540368237000000136e+02,4.023999999999999799e-03,5.251699999999999591e+01,1.449118110236220433e-03
1.062999999999999953e-04,7.421699999999999601e-06,4.664800000000000467e-05,6.722238717999999835e+02,4.424400000000000208e-03,5.397800000000000153e+01,1.544342519685039774e-03
1.115799999999999990e-04,7.936200000000000350e-06,4.966899999999999489e-05,6.881403490000000147e+02,5.169100000000000257e-03,5.525699999999999790e+01,1.643023622047243976e-03
1.168599999999999891e-04,4.849300000000000310e-06,6.074600000000000420e-05,7.023932396000000153e+02,6.359300000000000022e-03,5.640100000000000335e+01,2.200657480314960942e-03
1.221399999999999927e-04,1.050900000000000052e-05,6.578099999999999919e-05,7.152747952999999370e+02,6.879999999999999831e-03,5.743600000000000705e+01,2.176062992125984107e-03
1.274199999999999964e-04,6.907200000000000546e-06,7.484399999999999018e-05,7.257958565000000135e+02,8.307600000000000054e-03,5.828000000000000114e+01,2.674677165354330793e-03
1.326999999999999729e-04,6.907200000000000546e-06,8.692799999999999171e-05,7.352153536000000713e+02,9.641799999999998982e-03,5.903600000000000136e+01,3.150425196850393291e-03
1.379799999999999766e-04,1.050900000000000052e-05,9.296999999999999926e-05,7.440953091000000086e+02,1.028600000000000000e-02,5.974899999999999523e+01,3.246496062992126029e-03
1.432599999999999802e-04,8.450600000000000033e-06,1.070700000000000032e-04,7.520085858999999573e+02,1.196800000000000121e-02,6.038600000000000279e+01,3.882653543307086619e-03
1.485399999999999839e-04,9.479599999999999837e-06,1.151199999999999956e-04,7.597869772999999896e+02,1.360899999999999957e-02,6.100999999999999801e+01,4.159070866141732076e-03
1.538199999999999876e-04,9.994099999999999739e-06,1.332500000000000134e-04,7.667785372000000734e+02,1.509100000000000025e-02,6.157199999999999562e+01,4.852594488188977095e-03
1.590999999999999912e-04,1.205200000000000082e-05,1.493599999999999930e-04,7.725561284999999998e+02,1.649899999999999978e-02,6.203399999999999892e+01,5.405826771653543007e-03
1.643799999999999949e-04,1.153800000000000032e-05,1.584300000000000129e-04,7.784461242999999513e+02,1.856999999999999970e-02,6.250899999999999324e+01,5.783149606299212674e-03
1.696599999999999985e-04,1.256599999999999963e-05,1.725200000000000084e-04,7.839314639000000398e+02,2.040000000000000147e-02,6.294800000000000040e+01,6.297401574803150603e-03
1.749400000000000022e-04,1.153800000000000032e-05,1.896400000000000071e-04,7.906757338999999547e+02,2.210099999999999912e-02,6.349000000000000199e+01,7.011889763779527787e-03
1.802199999999999787e-04,1.616799999999999835e-05,2.077699999999999979e-04,7.969703858999999966e+02,2.394499999999999754e-02,6.399499999999999744e+01,7.543385826771653417e-03
1.854999999999999824e-04,1.822599999999999795e-05,2.208599999999999962e-04,8.037820986000000403e+02,2.558600000000000110e-02,6.454200000000000159e+01,7.977716535433070424e-03
1.907799999999999861e-04,1.719700000000000154e-05,2.369700000000000029e-04,8.098294607000000269e+02,2.788899999999999713e-02,6.502800000000000580e+01,8.652480314960631080e-03
2.013399999999999934e-04,1.771100000000000034e-05,2.732200000000000167e-04,8.217443377000000737e+02,3.198999999999999760e-02,6.598499999999999943e+01,1.005940944881889877e-02
2.066199999999999970e-04,1.668200000000000054e-05,2.853099999999999907e-04,8.268025402000000668e+02,3.388000000000000039e-02,6.639100000000000534e+01,1.057590551181102241e-02
2.119000000000000007e-04,2.234199999999999717e-05,3.024300000000000165e-04,8.316808955000000196e+02,3.565899999999999626e-02,6.678300000000000125e+01,1.102708661417322808e-02
2.171800000000000043e-04,2.182699999999999956e-05,3.276000000000000483e-04,8.364693272000000661e+02,3.809799999999999992e-02,6.716700000000000159e+01,1.203830708661417573e-02
2.224600000000000080e-04,1.822599999999999795e-05,3.457299999999999848e-04,8.416399342000000843e+02,4.033699999999999786e-02,6.758199999999999363e+01,1.289385826771653580e-02
2.277400000000000117e-04,2.079800000000000314e-05,3.618399999999999915e-04,8.461361142000000655e+02,4.221000000000000446e-02,6.794299999999999784e+01,1.342685039370078784e-02
2.330199999999999882e-04,2.028400000000000095e-05,3.759400000000000090e-04,8.498679436000001033e+02,4.451600000000000001e-02,6.824299999999999500e+01,1.400220472440944809e-02
2.382999999999999919e-04,2.337100000000000036e-05,3.960799999999999889e-04,8.540943528000000242e+02,4.628299999999999775e-02,6.858199999999999363e+01,1.467358267716535429e-02
2.435799999999999955e-04,2.131300000000000075e-05,4.111799999999999765e-04,8.579385867000000871e+02,4.853199999999999875e-02,6.889100000000000534e+01,1.534909448818897598e-02
2.488599999999999992e-04,2.028400000000000095e-05,4.323299999999999756e-04,8.621649959000000081e+02,5.078500000000000375e-02,6.923000000000000398e+01,1.622228346456692713e-02
2.541399999999999757e-04,1.976899999999999995e-05,4.484399999999999823e-04,8.665712522999999692e+02,5.265700000000000242e-02,6.958400000000000318e+01,1.687681102362204727e-02
2.594200000000000065e-04,2.542800000000000117e-05,4.695899999999999814e-04,8.700782727000000705e+02,5.456699999999999745e-02,6.986599999999999966e+01,1.748669291338582690e-02
2.646999999999999830e-04,2.285599999999999936e-05,4.836899999999999989e-04,8.749341471000000183e+02,5.654700000000000004e-02,7.025600000000000023e+01,1.814307086614173545e-02
2.699800000000000138e-04,2.594300000000000216e-05,4.998000000000000055e-04,8.784861293000000160e+02,5.850399999999999351e-02,7.054200000000000159e+01,1.865578740157480472e-02
2.752599999999999904e-04,2.491400000000000236e-05,5.219499999999999747e-04,8.833195227999999588e+02,6.060800000000000215e-02,7.093000000000000682e+01,1.956834645669291300e-02
2.805400000000000211e-04,2.954400000000000038e-05,5.350399999999999731e-04,8.872986421000000519e+02,6.255399999999999849e-02,7.124800000000000466e+01,1.990141732283464901e-02
2.858199999999999977e-04,2.697199999999999858e-05,5.541800000000000372e-04,8.912552805000000262e+02,6.427900000000000280e-02,7.156600000000000250e+01,2.075622047244094631e-02
2.911000000000000284e-04,2.903000000000000158e-05,5.753200000000000414e-04,8.949421481000000540e+02,6.654600000000000792e-02,7.186199999999999477e+01,2.150748031496063292e-02
2.963800000000000050e-04,3.057300000000000019e-05,5.843899999999999529e-04,8.993708854000000201e+02,6.838199999999999834e-02,7.221800000000000352e+01,2.180381889763779307e-02
3.016600000000000358e-04,3.005900000000000138e-05,6.085500000000000197e-04,9.033275237999999945e+02,7.012400000000000577e-02,7.253600000000000136e+01,2.277523622047243970e-02
3.069399999999999581e-04,3.571799999999999921e-05,6.226499999999999830e-04,9.065422925000000305e+02,7.219099999999999129e-02,7.279399999999999693e+01,2.310755905511811120e-02
3.122199999999999889e-04,3.057300000000000019e-05,6.417900000000000471e-04,9.108136635000000751e+02,7.430499999999999605e-02,7.313700000000000045e+01,2.406366141732283609e-02
3.174999999999999654e-04,3.314599999999999741e-05,6.639400000000000163e-04,9.144106075000000828e+02,7.626199999999999646e-02,7.342699999999999250e+01,2.483440944881890045e-02
3.227799999999999420e-04,3.160199999999999999e-05,6.740099999999999520e-04,9.182323605000000271e+02,7.845699999999999896e-02,7.373300000000000409e+01,2.529165354330708410e-02
3.280599999999999727e-04,3.314599999999999741e-05,6.891100000000000480e-04,9.222339607000001251e+02,8.015599999999999115e-02,7.405500000000000682e+01,2.582535433070866707e-02
3.333399999999999493e-04,3.520400000000000379e-05,7.092500000000000280e-04,9.260781945999999607e+02,8.204199999999998993e-02,7.436299999999999955e+01,2.653724409448818961e-02
3.386199999999999800e-04,3.365999999999999960e-05,7.273800000000000187e-04,9.302146802000000889e+02,8.448400000000000354e-02,7.469499999999999318e+01,2.731181102362204710e-02
3.438999999999999566e-04,3.829000000000000101e-05,7.535600000000000154e-04,9.339015478000000030e+02,8.664199999999999680e-02,7.499099999999999966e+01,2.816023622047244407e-02
3.491799999999999874e-04,3.571799999999999921e-05,7.636299999999999512e-04,9.373411255000000892e+02,8.809000000000000163e-02,7.526699999999999591e+01,2.865795275590550875e-02
3.544599999999999639e-04,3.829000000000000101e-05,7.807499999999999770e-04,9.415900155999999015e+02,8.997499999999999942e-02,7.560899999999999466e+01,2.923070866141732477e-02
3.597399999999999947e-04,4.086300000000000500e-05,7.988799999999999677e-04,9.456365776000000096e+02,9.178400000000000447e-02,7.593300000000000693e+01,2.984318897637795037e-02
3.650199999999999712e-04,3.931900000000000081e-05,8.119699999999999661e-04,9.495707350999999790e+02,9.394900000000000473e-02,7.624899999999999523e+01,3.041933070866141564e-02
3.755799999999999785e-04,4.034800000000000062e-05,8.462100000000000177e-04,9.565847759000000678e+02,9.763700000000000156e-02,7.681199999999999761e+01,3.172685039370078813e-02
3.808600000000000093e-04,4.394999999999999764e-05,8.683599999999999869e-04,9.596871400999999651e+02,9.961599999999999622e-02,7.706199999999999761e+01,3.245708661417322921e-02
3.861399999999999859e-04,4.189199999999999803e-05,8.895100000000000402e-04,9.623174054000000979e+02,1.018600000000000061e-01,7.727299999999999613e+01,3.337078740157480711e-02
3.914200000000000166e-04,4.343500000000000003e-05,9.036100000000000035e-04,9.647228617000000668e+02,1.039500000000000007e-01,7.746500000000000341e+01,3.386515748031496131e-02
3.966999999999999932e-04,4.652199999999999944e-05,9.187099999999999910e-04,9.671732798000000457e+02,1.060400000000000093e-01,7.766199999999999193e+01,3.433811023622047182e-02
4.019800000000000239e-04,4.446399999999999306e-05,9.458999999999999526e-04,9.696911405999999261e+02,1.080000000000000127e-01,7.786399999999999011e+01,3.548960629921259907e-02
4.072599999999999463e-04,4.806600000000000363e-05,9.609999999999999402e-04,9.728159857000000557e+02,1.100799999999999973e-01,7.811499999999999488e+01,3.594228346456692508e-02
4.125399999999999770e-04,4.703699999999999705e-05,9.811399999999999202e-04,9.755811364000001049e+02,1.116499999999999992e-01,7.833899999999999864e+01,3.677570866141732092e-02
4.178199999999999536e-04,4.755100000000000602e-05,9.972600000000000301e-04,9.779641117999999551e+02,1.138300000000000006e-01,7.852899999999999636e+01,3.739011811023622289e-02
4.230999999999999843e-04,4.755100000000000602e-05,1.013400000000000021e-03,9.805718962000000829e+02,1.157299999999999995e-01,7.873799999999999955e+01,3.802555118110235999e-02
4.283799999999999609e-04,4.652199999999999944e-05,1.031499999999999865e-03,9.825277345000000651e+02,1.178700000000000025e-01,7.889499999999999602e+01,3.877866141732282806e-02
4.336599999999999917e-04,5.063799999999999866e-05,1.048599999999999793e-03,9.852479234000001043e+02,1.195500000000000035e-01,7.911299999999999955e+01,3.928984251968502955e-02
4.389399999999999682e-04,5.166699999999999846e-05,1.061700000000000057e-03,9.882154022000000850e+02,1.216400000000000120e-01,7.935200000000000387e+01,3.976507874015747929e-02
4.442199999999999990e-04,5.063799999999999866e-05,1.084899999999999970e-03,9.916999417000000676e+02,1.237700000000000050e-01,7.963299999999999557e+01,4.071897637795275637e-02
4.494999999999999755e-04,5.423899999999999349e-05,1.103999999999999947e-03,9.936108182000000397e+02,1.257000000000000062e-01,7.978499999999999659e+01,4.132917322834645663e-02
4.547799999999999521e-04,5.372499999999999807e-05,1.118099999999999910e-03,9.965558160999999018e+02,1.275599999999999790e-01,8.002199999999999136e+01,4.190452755905511861e-02
4.600599999999999828e-04,5.629699999999999987e-05,1.136199999999999970e-03,9.990961578000000145e+02,1.295699999999999907e-01,8.022599999999999909e+01,4.251586614173227807e-02
4.653399999999999594e-04,5.475399999999999788e-05,1.154300000000000031e-03,1.001861308500000064e+03,1.315000000000000058e-01,8.044700000000000273e+01,4.328921259842519881e-02
4.706199999999999902e-04,5.989899999999999690e-05,1.172499999999999931e-03,1.004738863700000024e+03,1.331200000000000161e-01,8.067799999999999727e+01,4.380318897637795056e-02
4.758999999999999667e-04,5.629699999999999987e-05,1.190599999999999775e-03,1.007526495299999965e+03,1.355400000000000216e-01,8.090300000000000580e+01,4.465759842519684275e-02
4.811799999999999975e-04,5.835499999999999948e-05,1.198700000000000026e-03,1.008088517799999977e+03,1.371600000000000041e-01,8.094800000000000750e+01,4.489547244094488354e-02
4.864599999999999740e-04,5.732600000000000645e-05,1.227900000000000085e-03,1.011415691000000038e+03,1.393800000000000039e-01,8.121500000000000341e+01,4.608559055118111036e-02
4.917399999999999506e-04,6.092800000000000348e-05,1.243999999999999880e-03,1.013753704599999992e+03,1.412299999999999944e-01,8.140300000000000580e+01,4.657763779527558656e-02
4.970199999999999271e-04,6.195700000000000328e-05,1.261099999999999808e-03,1.015237444000000096e+03,1.432599999999999985e-01,8.152100000000000080e+01,4.721035433070865095e-02
5.023000000000000121e-04,6.349999999999999850e-05,1.277200000000000037e-03,1.017260725000000093e+03,1.446900000000000130e-01,8.168399999999999750e+01,4.778346456692914024e-02
5.075799999999999887e-04,6.401400000000000070e-05,1.291300000000000000e-03,1.018362289099999998e+03,1.466599999999999848e-01,8.177400000000000091e+01,4.831834645669291078e-02
5.128599999999999652e-04,6.041299999999999909e-05,1.304400000000000047e-03,1.019576257700000042e+03,1.485400000000000054e-01,8.187000000000000455e+01,4.897586614173228547e-02
5.181399999999999418e-04,6.658700000000000469e-05,1.325500000000000072e-03,1.020970073500000012e+03,1.496699999999999975e-01,8.198200000000001353e+01,4.956350393700787588e-02
5.234199999999999183e-04,6.504300000000000728e-05,1.340599999999999951e-03,1.021554576900000143e+03,1.512900000000000078e-01,8.203000000000000114e+01,5.021877952755905011e-02
5.287000000000000033e-04,6.812999999999999991e-05,1.351700000000000167e-03,1.022633660099999929e+03,1.524000000000000077e-01,8.211499999999999488e+01,5.053425196850394596e-02
5.339599999999999902e-04,6.864500000000000430e-05,1.361800000000000033e-03,1.022723583700000063e+03,1.543400000000000050e-01,8.212299999999999045e+01,5.091161417322834920e-02
5.392399999999999667e-04,6.658700000000000469e-05,1.372900000000000032e-03,1.022341408400000091e+03,1.561799999999999855e-01,8.209200000000001296e+01,5.142964566929133369e-02
5.445199999999999433e-04,6.864500000000000430e-05,1.381900000000000142e-03,1.022363889299999983e+03,1.580199999999999938e-01,8.209499999999999886e+01,5.170295275590552214e-02
5.497999999999999199e-04,6.967399999999999733e-05,1.394000000000000057e-03,1.021756905000000074e+03,1.593900000000000039e-01,8.204600000000000648e+01,5.213881889763780086e-02
5.499400000000000642e-04,6.812999999999999991e-05,1.394999999999999973e-03,1.021756905000000074e+03,1.593400000000000094e-01,8.204600000000000648e+01,5.223897637795275883e-02
