Repository: sandialabs/matcal

304L annealed bar viscoplastic calibrations
###########################################
In this calibration example, we will calibrate 
a plasticity model using a rate dependent von Mises yield surface with 
Voce hardening :cite:p:`voce1948relationship`
to the Ductile Failure data for 304L bar material :cite:p:`laser_weld_paper`.
The experimental data set
used for this calibration 
was purposefully taken such that this viscoplastic
behavior
would be characterized. 

This example has been broken into six steps:

#. Experimental data analysis to aid in model form choice. 
   :ref:`304L bar data analysis`
#. Initial guess estimation for the plasticity parameters 
   using MatFit.

File: documentation/advanced_examples/304L_viscoplastic_calibration/ductile_failure_small_tension_data/cleaned_SRI_500s_11_Ring2_15.csv
{'temperature':534.67, 'engineering_strain_rate':500 }
time, transmitted displacement, incident displacement, load, engineering_strain, engineering_stress, displacement
1.033999999999999926e-05,3.000099999999999872e-06,4.418699999999999723e-06,1.018070037400000061e+01,-1.337800000000000100e-04,8.252099999999999991e-01,5.585039370078740035e-05
1.901999999999999747e-05,-8.674099999999999566e-08,5.425700000000000416e-06,3.772070210999999773e+01,-3.503399999999999779e-06,3.057500000000000107e+00,2.170252362204724665e-04
2.781999999999999792e-05,4.543600000000000001e-06,7.439700000000000107e-06,1.158530700600000074e+02,5.696599999999999804e-06,9.390800000000000480e+00,1.140196850393700856e-04
3.575999999999999643e-05,-8.674099999999999566e-08,1.397700000000000187e-06,2.595869523000000072e+02,2.996900000000000258e-04,2.104199999999999804e+01,5.844255905511811742e-05
4.071999999999999638e-05,2.485699999999999765e-06,1.146799999999999930e-05,3.879978531000000430e+02,9.356500000000000017e-04,3.144999999999999929e+01,3.536338582677165613e-04
4.529999999999999657e-05,9.422200000000000819e-07,1.650300000000000107e-05,5.140032975999999962e+02,1.311199999999999996e-03,4.166399999999999437e+01,6.126291338582677375e-04
4.988000000000000355e-05,3.514599999999999774e-06,1.549599999999999868e-05,6.129867002999999386e+02,1.476700000000000061e-03,4.968800000000000239e+01,4.717086614173228117e-04
5.445999999999999696e-05,4.029100000000000099e-06,2.455899999999999983e-05,6.580384238999999980e+02,2.099100000000000011e-03,5.333800000000000097e+01,8.082637795275591846e-04
6.623999999999998921e-05,4.543600000000000001e-06,4.771999999999999712e-05,6.664237996000000521e+02,5.785100000000000485e-03,5.401899999999999835e+01,1.699858267716535193e-03
7.081999999999998940e-05,6.601499999999999391e-06,5.577600000000000266e-05,6.768998990000000049e+02,6.177799999999999785e-03,5.486800000000000210e+01,1.936003937007874228e-03
7.540000000000000315e-05,5.058099999999999904e-06,6.584600000000000620e-05,6.803844384999999875e+02,8.268100000000000449e-03,5.514999999999999858e+01,2.393224409448819253e-03
7.998000000000000335e-05,6.601499999999999391e-06,8.095100000000000472e-05,6.906806907000000137e+02,9.699799999999999742e-03,5.598499999999999943e+01,2.927145669291339285e-03
8.456000000000000354e-05,5.058099999999999904e-06,9.504899999999999070e-05,7.062374735000000783e+02,1.148099999999999989e-02,5.724600000000000222e+01,3.542948818897637391e-03
8.913999999999999019e-05,1.071700000000000090e-05,1.051199999999999964e-04,7.156569706000000224e+02,1.284699999999999905e-02,5.800999999999999801e+01,3.716653543307086704e-03
9.371999999999999038e-05,1.174599999999999901e-05,1.171999999999999892e-04,7.209399821000000657e+02,1.474999999999999922e-02,5.843699999999999761e+01,4.151732283464566915e-03
9.829999999999999058e-05,9.688400000000000278e-06,1.403599999999999911e-04,7.284261218000000326e+02,1.705299999999999871e-02,5.904399999999999693e+01,5.144551181102362085e-03
1.028799999999999908e-04,9.688400000000000278e-06,1.534499999999999894e-04,7.344734839000000193e+02,1.846800000000000178e-02,5.953499999999999659e+01,5.659905511811023915e-03
1.074599999999999910e-04,6.601499999999999391e-06,1.655399999999999905e-04,7.398688998999999740e+02,2.078699999999999992e-02,5.997100000000000364e+01,6.257421259842519887e-03
1.120400000000000047e-04,1.071700000000000090e-05,1.826599999999999893e-04,7.443650798999999552e+02,2.240599999999999883e-02,6.033600000000000563e+01,6.769409448818896648e-03
1.166200000000000049e-04,1.174599999999999901e-05,1.897099999999999980e-04,7.509295027000000573e+02,2.423600000000000060e-02,6.086800000000000210e+01,7.006456692913385839e-03
1.211999999999999916e-04,8.144900000000000572e-06,2.128700000000000134e-04,7.565722086000000672e+02,2.604100000000000165e-02,6.132600000000000051e+01,8.060043307086614192e-03
1.257800000000000053e-04,9.173900000000000376e-06,2.249499999999999926e-04,7.605513279000000466e+02,2.813299999999999829e-02,6.164800000000000324e+01,8.495122047244094837e-03
1.303600000000000190e-04,1.226099999999999831e-05,2.390500000000000101e-04,7.641482719000000543e+02,2.959100000000000272e-02,6.193999999999999773e+01,8.928700787401575717e-03
1.349399999999999786e-04,1.226099999999999831e-05,2.571799999999999737e-04,7.685095665000000054e+02,3.137399999999999911e-02,6.229299999999999926e+01,9.642480314960628907e-03
1.395199999999999923e-04,1.071700000000000090e-05,2.652299999999999797e-04,7.739724252000000888e+02,3.351099999999999912e-02,6.273600000000000421e+01,1.002019685039370021e-02
1.440999999999999790e-04,1.534799999999999942e-05,2.853700000000000138e-04,7.779965062999999645e+02,3.484500000000000097e-02,6.306199999999999761e+01,1.063078740157480384e-02
1.486799999999999927e-04,1.586200000000000161e-05,2.954400000000000038e-04,7.816833738999999923e+02,3.630599999999999800e-02,6.335999999999999943e+01,1.100700787401574787e-02
1.532599999999999794e-04,1.277500000000000051e-05,3.105499999999999862e-04,7.864268438000000288e+02,3.845099999999999907e-02,6.374499999999999744e+01,1.172342519685039275e-02
1.578399999999999931e-04,1.328999999999999981e-05,3.216200000000000005e-04,7.906757338999999547e+02,4.044599999999999584e-02,6.408899999999999864e+01,1.213897637795275687e-02
1.624199999999999798e-04,1.431900000000000131e-05,3.407600000000000104e-04,7.941153116000000409e+02,4.188399999999999762e-02,6.436899999999999977e+01,1.285200787401574903e-02
1.669999999999999935e-04,1.637699999999999922e-05,3.528399999999999896e-04,7.980494691000000103e+02,4.351200000000000206e-02,6.468699999999999761e+01,1.324657480314960639e-02
1.715800000000000072e-04,1.483300000000000012e-05,3.699600000000000154e-04,8.020061074999999846e+02,4.538500000000000173e-02,6.500799999999999557e+01,1.398137795275590685e-02
1.807400000000000076e-04,1.946299999999999983e-05,4.011800000000000045e-04,8.117178562999999940e+02,4.857000000000000206e-02,6.579500000000000171e+01,1.502822834645669431e-02
1.853199999999999943e-04,1.637699999999999922e-05,4.122500000000000188e-04,8.157644182999999884e+02,5.038800000000000223e-02,6.612399999999999523e+01,1.558555118110236358e-02
1.899000000000000080e-04,1.586200000000000161e-05,4.293699999999999904e-04,8.201032320000000482e+02,5.244700000000000056e-02,6.647499999999999432e+01,1.627984251968504076e-02
1.944799999999999676e-04,2.049199999999999964e-05,4.454799999999999971e-04,8.241273131000000376e+02,5.382100000000000078e-02,6.680100000000000193e+01,1.673181102362204797e-02
1.990599999999999813e-04,2.254999999999999924e-05,4.616000000000000528e-04,8.276343335000000252e+02,5.567400000000000126e-02,6.708599999999999852e+01,1.728543307086614564e-02
2.036399999999999680e-04,2.049199999999999964e-05,4.706600000000000237e-04,8.310514302999999927e+02,5.726200000000000040e-02,6.736199999999999477e+01,1.772314960629921277e-02
2.082199999999999817e-04,2.100699999999999725e-05,4.918099999999999685e-04,8.348282215000000406e+02,5.971799999999999331e-02,6.766800000000000637e+01,1.853555118110236308e-02
2.127999999999999955e-04,2.203600000000000044e-05,4.998599999999999745e-04,8.380205092999999579e+02,6.152300000000000130e-02,6.792699999999999250e+01,1.881196850393700506e-02
2.173799999999999821e-04,2.100699999999999725e-05,5.230200000000000170e-04,8.413027207000001226e+02,6.339400000000000590e-02,6.819400000000000261e+01,1.976429133858267906e-02
2.219599999999999958e-04,2.357900000000000244e-05,5.371199999999999803e-04,8.453268017999999984e+02,6.478300000000000725e-02,6.851899999999999125e+01,2.021814960629920999e-02
2.265399999999999825e-04,2.666599999999999846e-05,5.461799999999999511e-04,8.477097772000000759e+02,6.655800000000000605e-02,6.871200000000000330e+01,2.045330708661417460e-02
2.311199999999999962e-04,2.254999999999999924e-05,5.673300000000000044e-04,8.515090493000000151e+02,6.823099999999999998e-02,6.902199999999999136e+01,2.144803149606299211e-02
2.356999999999999829e-04,2.460800000000000224e-05,5.834399999999999569e-04,8.555556113000000096e+02,6.996299999999999741e-02,6.934899999999998954e+01,2.200125984251968467e-02
2.402799999999999966e-04,2.666599999999999846e-05,5.915000000000000119e-04,8.587478991000000406e+02,7.171399999999999997e-02,6.960699999999999932e+01,2.223755905511811196e-02
2.448600000000000104e-04,1.946299999999999983e-05,6.136499999999999811e-04,8.624797285000000784e+02,7.417200000000000182e-02,6.990899999999999181e+01,2.339318897637794950e-02
2.494399999999999699e-04,2.460800000000000224e-05,6.317799999999999718e-04,8.653797646000000441e+02,7.564700000000000590e-02,7.014600000000000080e+01,2.390440944881890017e-02
2.540199999999999837e-04,3.129699999999999529e-05,6.428599999999999809e-04,8.689991895000000568e+02,7.722799999999999110e-02,7.043899999999999295e+01,2.407728346456692800e-02
2.585999999999999974e-04,2.975300000000000126e-05,6.549400000000000143e-04,8.718992256000000225e+02,7.900700000000000778e-02,7.067300000000000182e+01,2.461366141732283797e-02
2.631800000000000112e-04,2.666599999999999846e-05,6.750799999999999943e-04,8.751814370000000736e+02,8.089400000000000757e-02,7.093899999999999295e+01,2.552811023622047343e-02
2.677599999999999707e-04,2.923900000000000246e-05,6.911899999999999468e-04,8.779690686000000142e+02,8.268500000000000849e-02,7.116500000000000625e+01,2.606106299212598149e-02
2.723399999999999844e-04,2.820999999999999926e-05,7.052900000000000185e-04,8.809815092000001187e+02,8.482100000000000750e-02,7.140899999999999181e+01,2.665669291338582797e-02
2.769199999999999982e-04,3.026800000000000226e-05,7.234200000000000092e-04,8.842187588000000460e+02,8.642099999999999782e-02,7.167199999999999704e+01,2.728944881889764154e-02
2.815000000000000119e-04,3.438299999999999928e-05,7.365100000000000076e-04,8.871187949000000117e+02,8.785199999999999954e-02,7.190699999999999648e+01,2.764279527559055163e-02
2.860799999999999715e-04,3.283999999999999729e-05,7.536300000000000334e-04,8.893893657999999505e+02,8.971099999999999908e-02,7.209199999999999875e+01,2.837755905511811158e-02
2.906599999999999852e-04,3.232499999999999968e-05,7.657099999999999584e-04,8.926041344999999865e+02,9.128600000000000603e-02,7.235200000000000387e+01,2.887342519685039133e-02
2.952399999999999990e-04,2.975300000000000126e-05,7.828299999999999842e-04,8.946274154999999837e+02,9.341499999999999804e-02,7.251600000000000534e+01,2.964870078740157455e-02
2.998199999999999585e-04,2.975300000000000126e-05,7.959199999999999825e-04,8.984941302999999380e+02,9.498399999999999899e-02,7.282999999999999829e+01,3.016405511811023551e-02
3.043999999999999722e-04,3.541199999999999909e-05,8.100199999999999458e-04,9.011693573999999671e+02,9.639199999999999158e-02,7.304699999999999704e+01,3.049637795275590701e-02
3.089799999999999860e-04,3.489800000000000367e-05,8.251200000000000418e-04,9.039345081000000164e+02,9.843400000000000760e-02,7.326999999999999602e+01,3.111110236220472613e-02
3.135599999999999997e-04,3.695599999999999650e-05,8.392200000000000050e-04,9.072167195000000675e+02,9.999299999999999855e-02,7.353699999999999193e+01,3.158519685039370278e-02
3.181399999999999593e-04,3.746999999999999870e-05,8.583500000000000201e-04,9.112632815000000619e+02,1.016700000000000104e-01,7.386399999999999011e+01,3.231811023622047779e-02
3.227200000000000272e-04,3.335399999999999948e-05,8.704399999999999941e-04,9.133315242999999555e+02,1.033799999999999997e-01,7.403199999999999648e+01,3.295614173228346433e-02
3.318800000000000005e-04,4.055699999999999811e-05,9.016599999999999832e-04,9.189742302000000791e+02,1.067200000000000093e-01,7.448899999999999011e+01,3.390169291338582941e-02
3.364599999999999601e-04,3.849899999999999850e-05,9.107199999999999540e-04,9.220765944000000900e+02,1.081200000000000078e-01,7.474099999999999966e+01,3.433940944881890001e-02
3.410400000000000280e-04,4.055699999999999811e-05,9.308600000000000424e-04,9.250215922999999520e+02,1.099599999999999883e-01,7.497899999999999920e+01,3.505129921259842601e-02
3.456199999999999876e-04,4.004300000000000269e-05,9.459600000000000300e-04,9.280789947000000666e+02,1.114799999999999958e-01,7.522800000000000864e+01,3.566602362204724513e-02
3.501999999999999471e-04,4.004300000000000269e-05,9.520099999999999873e-04,9.299224285000000236e+02,1.127400000000000069e-01,7.537699999999999534e+01,3.590421259842519613e-02
3.547799999999999608e-04,3.798500000000000308e-05,9.731499999999999916e-04,9.327100600999999642e+02,1.149299999999999905e-01,7.560300000000000864e+01,3.681751968503937239e-02
3.593599999999999746e-04,4.313000000000000210e-05,9.882599999999999198e-04,9.352279209000000719e+02,1.160299999999999943e-01,7.580599999999999739e+01,3.720984251968503798e-02
3.639399999999999883e-04,4.158600000000000469e-05,1.001299999999999890e-03,9.380605143000000226e+02,1.177799999999999958e-01,7.603699999999999193e+01,3.778401574803148810e-02
3.685199999999999479e-04,4.261499999999999772e-05,1.014399999999999937e-03,9.407582222999999431e+02,1.190999999999999975e-01,7.625499999999999545e+01,3.825925196850393784e-02
3.731000000000000158e-04,4.313000000000000210e-05,1.028500000000000117e-03,9.431411977000001343e+02,1.209099999999999897e-01,7.644899999999999807e+01,3.879409448818898348e-02
3.776799999999999754e-04,4.621600000000000610e-05,1.044599999999999912e-03,9.452993640999999343e+02,1.223500000000000004e-01,7.662300000000000466e+01,3.930645669291338296e-02
3.822599999999999891e-04,4.364399999999999752e-05,1.062800000000000029e-03,9.478846675999999434e+02,1.240900000000000059e-01,7.683299999999999841e+01,4.012425196850393644e-02
3.868399999999999487e-04,4.570199999999999713e-05,1.068799999999999958e-03,9.498854677000000493e+02,1.256599999999999939e-01,7.699399999999999977e+01,4.027944881889763962e-02
3.914200000000000166e-04,4.518699999999999952e-05,1.083900000000000054e-03,9.519087487000000465e+02,1.272400000000000198e-01,7.715999999999999659e+01,4.089421259842520445e-02
3.959999999999999762e-04,4.570199999999999713e-05,1.096000000000000186e-03,9.541568387000000939e+02,1.283499999999999919e-01,7.734100000000000819e+01,4.135031496062993583e-02
4.005799999999999899e-04,4.827399999999999893e-05,1.115099999999999945e-03,9.568770275999999058e+02,1.298799999999999955e-01,7.756199999999999761e+01,4.200102362204723855e-02
4.051600000000000036e-04,4.775999999999999674e-05,1.123200000000000197e-03,9.593274457000001121e+02,1.313999999999999890e-01,7.776100000000000989e+01,4.234015748031497162e-02
4.097400000000000174e-04,4.570199999999999713e-05,1.143300000000000089e-03,9.612158412999999655e+02,1.333999999999999908e-01,7.791299999999999670e+01,4.321251968503937724e-02
4.143199999999999769e-04,4.827399999999999893e-05,1.153400000000000172e-03,9.635313740000000280e+02,1.346799999999999942e-01,7.809999999999999432e+01,4.350889763779527963e-02
4.188999999999999365e-04,5.084699999999999615e-05,1.168500000000000051e-03,9.652848842000000786e+02,1.363499999999999990e-01,7.824299999999999500e+01,4.400208661417323586e-02
4.234800000000000044e-04,4.878899999999999654e-05,1.185599999999999979e-03,9.679601112999999941e+02,1.384299999999999975e-01,7.845999999999999375e+01,4.475633858267716314e-02
4.280599999999999640e-04,5.136100000000000512e-05,1.203800000000000096e-03,9.703655675999999630e+02,1.398800000000000043e-01,7.865500000000000114e+01,4.537161417322835288e-02
4.326399999999999777e-04,5.393399999999999556e-05,1.211800000000000073e-03,9.731981610000000273e+02,1.411300000000000054e-01,7.888400000000000034e+01,4.558527559055118583e-02
4.372199999999999915e-04,5.496300000000000214e-05,1.229900000000000134e-03,9.752664038000000346e+02,1.429400000000000115e-01,7.905299999999999727e+01,4.625736220472441429e-02
4.418000000000000052e-04,5.393399999999999556e-05,1.240999999999999916e-03,9.762106015999999045e+02,1.447799999999999920e-01,7.912899999999999068e+01,4.673488188976377550e-02
4.463799999999999647e-04,5.547699999999999756e-05,1.256100000000000012e-03,9.797176220000000058e+02,1.459400000000000142e-01,7.941199999999999193e+01,4.726862204724410071e-02
4.509599999999999785e-04,5.547699999999999756e-05,1.272200000000000024e-03,9.814261704000001600e+02,1.476699999999999957e-01,7.955100000000000193e+01,4.790248031496063125e-02
4.555399999999999922e-04,5.702100000000000175e-05,1.288299999999999819e-03,9.834269705000000386e+02,1.489800000000000013e-01,7.971399999999999864e+01,4.847555118110235400e-02
4.601200000000000060e-04,5.496300000000000214e-05,1.302399999999999999e-03,9.855401750999999422e+02,1.509000000000000064e-01,7.988500000000000512e+01,4.911169291338582377e-02
4.646999999999999655e-04,5.804899999999999936e-05,1.316499999999999962e-03,9.873386471000000029e+02,1.523500000000000132e-01,8.003199999999999648e+01,4.954531496062992285e-02
4.692799999999999251e-04,5.856399999999999697e-05,1.324599999999999779e-03,9.884851730000000316e+02,1.538299999999999945e-01,8.012399999999999523e+01,4.984393700787400489e-02
4.738599999999999930e-04,5.856399999999999697e-05,1.340700000000000008e-03,9.893394472000001088e+02,1.555499999999999938e-01,8.019299999999999784e+01,5.047779527559054930e-02
4.784200000000000171e-04,6.165100000000000994e-05,1.353800000000000055e-03,9.895867370999999366e+02,1.567000000000000060e-01,8.021399999999999864e+01,5.087200787401575247e-02
4.829999999999999767e-04,6.010699999999999897e-05,1.364900000000000054e-03,9.892944854000000987e+02,1.589599999999999902e-01,8.018999999999999773e+01,5.136980314960630511e-02
4.839399999999999778e-04,6.216499999999999858e-05,1.368899999999999935e-03,9.892495235999999750e+02,1.595099999999999851e-01,8.018500000000000227e+01,5.144625984251968015e-02

File: documentation/advanced_examples/304L_viscoplastic_calibration/ductile_failure_small_tension_data/cleaned_SRI_500s_12_Ring2_28.csv
{'temperature':534.67, 'engineering_strain_rate':500 }
time, transmitted displacement, incident displacement, load, engineering_strain, engineering_stress, displacement
8.199999999999999417e-06,-6.991800000000000973e-07,2.883399999999999786e-06,2.368587623999999892e+00,-3.928799999999999552e-06,1.902000000000000079e-01,1.410464566929133900e-04
1.995999999999999863e-05,-1.846999999999999797e-07,3.890400000000000055e-06,1.058648061900000137e+01,2.906799999999999749e-04,8.500700000000001033e-01,1.604370078740157660e-04
2.599999999999999840e-05,-1.213700000000000128e-06,8.694400000000000350e-07,1.767425877100000164e+01,-1.510299999999999965e-06,1.419200000000000017e+00,8.201338582677167061e-05
3.863999999999999596e-05,1.873199999999999912e-06,1.876399999999999941e-06,4.814734353000000056e+01,-6.667399999999999217e-05,3.866099999999999870e+00,1.259842519685050776e-07
4.445999999999999784e-05,-3.786100000000000054e-06,1.876399999999999941e-06,7.335068051999999739e+01,5.140999999999999737e-04,5.889999999999999680e+00,2.229330708661417595e-04
4.989999999999999319e-05,1.873199999999999912e-06,1.876399999999999941e-06,1.048823908600000152e+02,2.777100000000000228e-04,8.422000000000000597e+00,1.259842519685050776e-07
5.913999999999999959e-05,4.445600000000000262e-06,9.932399999999999974e-06,1.763109544300000096e+02,4.543199999999999734e-04,1.415700000000000003e+01,2.160157480314960500e-04
6.375999999999999940e-05,-5.329500000000000388e-06,8.925399999999999282e-06,2.224979634800000099e+02,1.055299999999999901e-03,1.786599999999999966e+01,5.612165354330708343e-04
6.873999999999999577e-05,1.358700000000000010e-06,6.911399999999999591e-06,2.776166341000000557e+02,3.283599999999999800e-04,2.229199999999999804e+01,2.186102362204724319e-04
7.394000000000000019e-05,1.358700000000000010e-06,9.932399999999999974e-06,3.412600620000000049e+02,9.442499999999999939e-04,2.740300000000000225e+01,3.375472440944882191e-04
7.855999999999999323e-05,3.931100000000000360e-06,1.194599999999999879e-05,4.006545998000000282e+02,1.008200000000000112e-03,3.217199999999999704e+01,3.155472440944881180e-04
8.309999999999998703e-05,2.387700000000000026e-06,1.396000000000000017e-05,4.579134521000000291e+02,1.569900000000000158e-03,3.677000000000000313e+01,4.556023622047244851e-04
8.763999999999999438e-05,1.358700000000000010e-06,2.302300000000000302e-05,5.106311626000000388e+02,1.482400000000000254e-03,4.100300000000000011e+01,8.529251968503937702e-04
9.218000000000000174e-05,-1.213700000000000128e-06,1.798799999999999786e-05,5.553007109000000128e+02,1.769299999999999692e-03,4.459000000000000341e+01,7.559724409448818905e-04
9.671999999999999554e-05,5.989099999999999968e-06,2.302300000000000302e-05,5.889096564000000171e+02,1.766099999999999831e-03,4.728899999999999437e+01,6.706259842519686617e-04
1.012600000000000029e-04,2.387700000000000026e-06,2.503699999999999763e-05,6.135936846000000742e+02,2.601800000000000033e-03,4.927100000000000080e+01,8.917047244094487672e-04
1.057999999999999967e-04,1.358700000000000010e-06,3.611400000000000016e-05,6.317807327000000441e+02,4.028399999999999689e-03,5.073100000000000165e+01,1.368318897637795352e-03
1.103400000000000040e-04,9.075900000000000636e-06,3.007199999999999939e-05,6.481468278999999484e+02,3.013699999999999799e-03,5.204600000000000648e+01,8.266181102362205350e-04
1.148799999999999843e-04,8.047000000000001051e-06,4.618399999999999692e-05,6.633439162999999326e+02,4.019699999999999315e-03,5.326600000000000534e+01,1.501456692913385712e-03
1.194199999999999917e-04,5.474600000000000066e-06,4.618399999999999692e-05,6.756859303999999611e+02,5.026499999999999718e-03,5.425699999999999790e+01,1.602732283464566648e-03
1.239599999999999990e-04,1.873199999999999912e-06,5.121899999999999869e-05,6.881628299000000197e+02,6.093399999999999685e-03,5.525899999999999324e+01,1.942748031496062920e-03
1.285000000000000064e-04,6.503500000000000498e-06,5.927499999999999745e-05,6.993133563000000095e+02,5.889000000000000137e-03,5.615399999999999636e+01,2.077618110236220152e-03
1.330399999999999866e-04,7.017999999999999553e-06,6.531699999999999822e-05,7.087778152000000773e+02,6.646100000000000271e-03,5.691399999999999437e+01,2.295236220472441063e-03
1.375799999999999940e-04,8.047000000000001051e-06,7.538700000000000175e-05,7.178151370000000497e+02,8.182500000000000537e-03,5.763899999999999579e+01,2.651181102362204934e-03
1.421200000000000013e-04,1.358700000000000010e-06,7.840799999999999875e-05,7.270547868999999537e+02,9.493099999999999108e-03,5.838199999999999790e+01,3.033437007874015615e-03
1.466599999999999816e-04,1.113400000000000046e-05,8.747100000000000328e-05,7.340463468000000375e+02,9.979299999999999976e-03,5.894300000000000495e+01,3.005393700787401499e-03
1.511999999999999889e-04,8.561499999999999259e-06,1.035799999999999942e-04,7.414200819999999794e+02,1.095600000000000046e-02,5.953499999999999659e+01,3.740885826771653527e-03
1.557399999999999963e-04,1.010500000000000066e-05,1.076099999999999946e-04,7.476248104000000012e+02,1.237500000000000058e-02,6.003300000000000125e+01,3.838779527559055098e-03
1.602800000000000036e-04,1.422099999999999988e-05,1.217099999999999985e-04,7.540993096000000833e+02,1.315999999999999982e-02,6.055300000000000438e+01,4.231850393700787791e-03
1.648199999999999839e-04,5.474600000000000066e-06,1.267399999999999961e-04,7.612707167000000936e+02,1.555300000000000085e-02,6.112899999999999778e+01,4.774228346456693348e-03
1.693600000000000183e-04,1.061900000000000116e-05,1.438599999999999948e-04,7.665537282000000232e+02,1.615899999999999975e-02,6.155199999999999960e+01,5.245708661417321922e-03
1.738999999999999986e-04,1.473500000000000038e-05,1.428599999999999976e-04,7.717018543000000363e+02,1.724099999999999938e-02,6.196600000000000108e+01,5.044291338582676879e-03
1.829799999999999862e-04,1.113400000000000046e-05,1.750800000000000110e-04,7.825151672000000644e+02,2.149099999999999969e-02,6.283500000000000085e+01,6.454566929133859383e-03
1.875199999999999935e-04,1.422099999999999988e-05,1.962300000000000101e-04,7.882477967000000945e+02,2.261499999999999969e-02,6.329500000000000171e+01,7.165708661417323488e-03
1.920600000000000009e-04,1.267700000000000077e-05,2.012600000000000077e-04,7.934184037000001126e+02,2.348400000000000140e-02,6.371100000000000563e+01,7.424527559055118381e-03
1.965999999999999812e-04,1.730800000000000098e-05,2.183800000000000064e-04,7.991060714000000189e+02,2.546800000000000105e-02,6.416800000000000637e+01,7.916220472440945594e-03
2.011399999999999885e-04,1.524999999999999968e-05,2.324799999999999968e-04,8.049735862999999654e+02,2.730199999999999988e-02,6.463800000000000523e+01,8.552362204724410152e-03
2.056799999999999959e-04,1.267700000000000077e-05,2.536300000000000230e-04,8.105263686000000689e+02,2.931100000000000025e-02,6.508400000000000318e+01,9.486338582677167341e-03
2.102199999999999761e-04,1.782199999999999979e-05,2.596699999999999855e-04,8.159217846000000236e+02,3.041899999999999812e-02,6.551699999999999591e+01,9.521574803149605512e-03
2.147599999999999835e-04,1.473500000000000038e-05,2.767900000000000113e-04,8.206202927000000500e+02,3.232200000000000351e-02,6.589399999999999125e+01,1.031712598425196976e-02
2.192999999999999908e-04,1.987999999999999940e-05,2.939099999999999829e-04,8.245994120000000294e+02,3.408999999999999531e-02,6.621399999999999864e+01,1.078858267716535299e-02
2.238399999999999982e-04,1.576400000000000018e-05,3.140500000000000171e-04,8.294777672999999822e+02,3.657900000000000040e-02,6.660500000000000398e+01,1.174354330708661520e-02
2.283799999999999784e-04,1.987999999999999940e-05,3.221000000000000230e-04,8.331646349000000100e+02,3.797899999999999887e-02,6.690200000000000102e+01,1.189842519685039429e-02
2.329199999999999858e-04,2.193800000000000239e-05,3.361999999999999863e-04,8.372336778000000095e+02,3.923899999999999610e-02,6.722800000000000864e+01,1.237251968503937094e-02
2.374599999999999931e-04,2.348099999999999762e-05,3.523099999999999930e-04,8.415724915000000692e+02,4.085400000000000142e-02,6.757600000000000762e+01,1.294602362204724452e-02
2.420000000000000005e-04,1.782199999999999979e-05,3.684199999999999997e-04,8.449446265000000267e+02,4.328800000000000009e-02,6.784899999999998954e+01,1.380307086614173187e-02
2.465400000000000078e-04,1.576400000000000018e-05,3.875600000000000095e-04,8.476198536000000558e+02,4.534099999999999936e-02,6.806199999999999761e+01,1.463763779527559213e-02
2.510799999999999881e-04,2.451000000000000081e-05,3.956100000000000155e-04,8.514640875000000051e+02,4.601299999999999835e-02,6.837199999999999989e+01,1.461023622047244279e-02
2.556199999999999683e-04,2.708300000000000141e-05,4.167600000000000146e-04,8.549261461000000963e+02,4.770500000000000435e-02,6.864900000000000091e+01,1.534161417322834654e-02
2.601600000000000028e-04,2.245199999999999781e-05,4.288399999999999938e-04,8.585680519000000004e+02,5.018199999999999744e-02,6.894199999999999307e+01,1.599952755905511767e-02
2.646999999999999830e-04,2.193800000000000239e-05,4.449599999999999953e-04,8.620301104999999779e+02,5.238200000000000495e-02,6.921899999999999409e+01,1.665440944881889720e-02
2.692400000000000175e-04,2.142300000000000139e-05,4.580499999999999936e-04,8.657844208000000208e+02,5.363799999999999818e-02,6.952100000000000080e+01,1.719003937007873919e-02
2.737799999999999435e-04,2.708300000000000141e-05,4.741600000000000003e-04,8.691565557999999783e+02,5.477999999999999536e-02,6.979300000000000637e+01,1.760145669291338436e-02
2.783199999999999780e-04,2.451000000000000081e-05,4.842299999999999903e-04,8.730457515000000512e+02,5.688300000000000300e-02,7.010500000000000398e+01,1.809921259842519822e-02
2.828600000000000125e-04,2.451000000000000081e-05,5.013500000000000161e-04,8.772721607000000859e+02,5.847200000000000314e-02,7.044400000000000261e+01,1.877322834645669264e-02
2.873999999999999385e-04,2.759699999999999683e-05,5.204800000000000312e-04,8.803970057999999881e+02,6.071499999999999814e-02,7.069400000000000261e+01,1.940484251968504353e-02
2.919399999999999730e-04,3.017000000000000083e-05,5.285399999999999777e-04,8.834768891000001076e+02,6.162200000000000316e-02,7.094100000000000250e+01,1.962086614173228286e-02
2.964800000000000074e-04,2.605400000000000161e-05,5.496799999999999820e-04,8.866466960000000199e+02,6.380700000000000260e-02,7.119700000000000273e+01,2.061519685039370220e-02
3.010199999999999877e-04,2.399599999999999861e-05,5.667999999999998994e-04,8.910079906000000847e+02,6.584199999999999775e-02,7.154600000000000648e+01,2.137023622047243970e-02
3.055599999999999679e-04,2.811199999999999783e-05,5.778800000000000169e-04,8.939080267000000504e+02,6.755300000000000193e-02,7.177899999999999636e+01,2.164440944881890205e-02
3.101000000000000024e-04,2.914099999999999763e-05,5.899600000000000503e-04,8.970553527000000713e+02,6.833200000000000385e-02,7.203199999999999648e+01,2.207948818897638096e-02
3.146399999999999826e-04,3.222800000000000382e-05,6.030599999999999893e-04,8.996856180000000904e+02,7.022799999999999876e-02,7.224399999999999977e+01,2.247370078740157373e-02
3.191800000000000171e-04,2.914099999999999763e-05,6.171500000000000119e-04,9.029453485000000228e+02,7.233300000000000840e-02,7.250600000000000023e+01,2.314996062992126166e-02
3.237199999999999973e-04,2.914099999999999763e-05,6.372899999999999919e-04,9.068120632999999771e+02,7.463099999999998901e-02,7.281499999999999773e+01,2.394287401574803076e-02
3.328000000000000120e-04,3.582899999999999865e-05,6.604500000000000344e-04,9.135788142000001244e+02,7.684299999999999464e-02,7.335899999999999466e+01,2.459137795275590649e-02
3.373399999999999381e-04,3.479999999999999885e-05,6.815999999999999793e-04,9.170633537000001070e+02,7.888699999999999879e-02,7.363800000000000523e+01,2.546456692913385764e-02
3.418799999999999725e-04,3.017000000000000083e-05,6.967100000000000159e-04,9.202781224000000293e+02,8.130199999999999927e-02,7.389699999999999136e+01,2.624173228346456804e-02
3.464200000000000070e-04,3.119900000000000402e-05,7.138300000000000417e-04,9.240773945000000822e+02,8.276300000000000323e-02,7.420100000000000762e+01,2.687523622047244265e-02
3.509599999999999873e-04,3.274199999999999924e-05,7.279199999999999560e-04,9.272022395999999844e+02,8.402899999999999259e-02,7.445300000000000296e+01,2.736921259842519522e-02
3.554999999999999675e-04,3.685799999999999846e-05,7.450399999999999818e-04,9.303270847000001140e+02,8.583699999999999664e-02,7.470399999999999352e+01,2.788118110236220692e-02
3.600400000000000020e-04,3.634300000000000085e-05,7.581299999999999801e-04,9.330247927000000345e+02,8.753899999999999182e-02,7.492100000000000648e+01,2.841681102362204892e-02
3.645799999999999822e-04,3.891599999999999807e-05,7.782699999999999601e-04,9.363294850000000906e+02,8.963799999999999546e-02,7.518600000000000705e+01,2.910842519685039390e-02
3.691199999999999625e-04,3.531400000000000104e-05,7.873399999999999800e-04,9.391620784000001549e+02,9.118600000000000316e-02,7.541400000000000148e+01,2.960732283464566697e-02
3.736599999999999969e-04,3.840100000000000046e-05,8.064699999999999950e-04,9.425117324999999937e+02,9.270199999999999274e-02,7.568300000000000693e+01,3.023893700787401786e-02
3.781999999999999772e-04,3.994499999999999787e-05,8.165400000000000392e-04,9.453668067999999494e+02,9.414500000000000646e-02,7.591199999999999193e+01,3.057460629921259984e-02
3.827400000000000116e-04,3.891599999999999807e-05,8.376899999999999841e-04,9.485590945999999803e+02,9.617799999999999960e-02,7.616800000000000637e+01,3.144779527559055099e-02
3.872799999999999377e-04,3.788699999999999826e-05,8.487600000000000526e-04,9.515265734000000748e+02,9.797400000000000553e-02,7.640600000000000591e+01,3.192413385826772115e-02
3.918199999999999721e-04,4.148799999999999987e-05,8.628600000000000159e-04,9.539095488000000387e+02,9.886200000000000543e-02,7.659799999999999898e+01,3.233748031496062880e-02
3.963600000000000066e-04,4.045900000000000006e-05,8.749499999999999899e-04,9.562250814999999875e+02,1.005500000000000005e-01,7.678300000000000125e+01,3.285397637795275938e-02
4.008999999999999326e-04,3.840100000000000046e-05,8.981100000000000324e-04,9.587429422999999815e+02,1.033099999999999852e-01,7.698600000000000421e+01,3.384681102362205318e-02
4.054399999999999671e-04,4.148799999999999987e-05,9.132100000000000200e-04,9.612383222000000842e+02,1.049999999999999961e-01,7.718600000000000705e+01,3.431976377952756369e-02
4.099800000000000015e-04,4.457499999999999928e-05,9.222699999999999908e-04,9.633065650000000915e+02,1.054700000000000082e-01,7.735099999999999909e+01,3.455492125984251789e-02
4.145199999999999818e-04,4.869100000000000527e-05,9.373800000000000274e-04,9.655996168000000353e+02,1.074400000000000077e-01,7.753600000000000136e+01,3.498775590551181369e-02
4.190599999999999620e-04,4.406100000000000386e-05,9.555100000000000182e-04,9.681624394000001530e+02,1.101000000000000034e-01,7.774299999999999500e+01,3.588381889763779531e-02
4.235999999999999965e-04,4.714700000000000108e-05,9.716199999999999707e-04,9.704554912000000968e+02,1.113900000000000029e-01,7.792600000000000193e+01,3.639657480314960336e-02
4.281399999999999768e-04,4.611899999999999669e-05,9.947800000000000132e-04,9.728609475000000657e+02,1.132500000000000034e-01,7.811899999999999977e+01,3.734885826771654205e-02
4.326800000000000112e-04,4.920500000000000069e-05,1.002799999999999872e-03,9.750640757000001031e+02,1.148400000000000115e-01,7.829600000000000648e+01,3.754311023622047133e-02
4.372199999999999915e-04,4.714700000000000108e-05,1.018900000000000101e-03,9.773796084000001656e+02,1.166200000000000014e-01,7.848300000000000409e+01,3.825799212598425536e-02
4.417599999999999717e-04,4.869100000000000527e-05,1.031000000000000015e-03,9.804370108000000528e+02,1.183400000000000146e-01,7.872700000000000387e+01,3.867358267716535652e-02
4.463000000000000062e-04,4.714700000000000108e-05,1.052200000000000097e-03,9.818083457000001317e+02,1.204199999999999993e-01,7.883800000000000807e+01,3.956901574803150384e-02
4.508399999999999322e-04,4.869100000000000527e-05,1.066300000000000060e-03,9.843711683000000221e+02,1.213499999999999995e-01,7.904300000000000637e+01,4.006334645669291927e-02
4.553799999999999667e-04,5.074899999999999810e-05,1.075299999999999954e-03,9.864618920000000344e+02,1.233400000000000052e-01,7.921200000000000330e+01,4.033665354330707997e-02
4.599200000000000011e-04,4.869100000000000527e-05,1.098499999999999867e-03,9.889572719000001371e+02,1.257900000000000129e-01,7.941199999999999193e+01,4.133106299212598034e-02
4.644599999999999814e-04,4.869100000000000527e-05,1.115599999999999795e-03,9.915875372000000425e+02,1.275999999999999912e-01,7.962399999999999523e+01,4.200429133858266800e-02
4.689999999999999616e-04,5.126300000000000030e-05,1.128700000000000059e-03,9.943302070000000867e+02,1.283200000000000174e-01,7.984300000000000352e+01,4.241877952755906261e-02
4.735399999999999961e-04,5.074899999999999810e-05,1.145799999999999987e-03,9.964209307000000990e+02,1.300999999999999934e-01,8.001100000000000989e+01,4.311224409448819600e-02
4.780799999999999763e-04,5.332100000000000668e-05,1.158900000000000034e-03,9.990287150999999994e+02,1.320900000000000130e-01,8.022100000000000364e+01,4.352673228346456979e-02
4.826199999999999566e-04,5.434999999999999971e-05,1.173999999999999913e-03,1.000714782599999921e+03,1.340900000000000147e-01,8.035500000000000398e+01,4.408070866141731992e-02
4.839599999999999675e-04,5.589399999999999713e-05,1.173999999999999913e-03,1.001209362400000145e+03,1.336299999999999988e-01,8.039600000000000080e+01,4.401992125984251908e-02
