Repository: sandialabs/matcal

6061T6 aluminum plate calibrations
##################################
In this calibration example, we will calibrate 
the Hill48 orthotropic
yield surface :cite:p:`hill1948theory` with 
Voce hardening :cite:p:`voce1948relationship`
to the Ductile Failure aluminum data for a rolled plate.
The rolling process tends to impart a texture 
to the material microstructure that results in 
orthotropic plasticity behavior. The experimental data set
used for this calibration 
was purposefully taken such that this orthotropic behavior
would be characterized. 

This example has been broken into several steps:

#. Experimental data analysis to verify the suspected orthotropic

File: documentation/advanced_examples/6061T6_anisotropic_calibration/aluminum_6061_data/top_hat_shear/processed_data/cleaned_B-RTSL-1.csv
{'direction':'R12' }
time,displacement,load
0.0,7.206201549741655e-06,27.7813356044726
2.98828125,7.876753807381174e-06,27.9547841975271
5.9765625,6.666779394504192e-06,27.8153711625389
8.96484375,8.362531874322102e-06,27.5738017138242
11.953125,1.0642409228594034e-05,27.7360211797542
14.94140625,1.3324618259152126e-05,28.2380765340428
17.9296875,1.2198090236929922e-05,28.0885869568433
20.91796875,1.226365556787219e-05,28.0618785457262
23.90625,1.0922550772851927e-05,27.8220516956305
26.89453125,1.3858079897969702e-05,27.9872160846203
29.8828125,1.4764070141426799e-05,27.8115069157982
32.87109375,1.3634562035832925e-05,27.9903016504821
35.859375,1.2993812360292847e-05,28.0668096195742
38.84765625,1.3104080899998874e-05,28.1049632674872
41.8359375,1.6942620185202074e-05,28.0438008002102
44.82421875,1.3542175255192476e-05,27.7468969847178
47.8125,1.0862946727617927e-05,28.2637592817995
50.80078125,1.4764070141426799e-05,27.9002902572488
53.7890625,1.679956918983085e-05,28.0973548349342
56.77734375,1.5121698329207924e-05,28.0622387285116
59.765625,1.9153952265030726e-05,28.0361083250072
62.75390625,1.702308635261455e-05,28.5123265674882
65.7421875,1.7908214753634376e-05,28.3681402530151
68.73046875,1.5258788878094573e-05,28.0646725350474
71.71875,1.9618868489534352e-05,27.6087823229132
74.70703125,1.6626715122813027e-05,27.9501738578737
77.6953125,2.0623206099987075e-05,28.3061733775173
80.68359375,2.1252035581911026e-05,27.8614711287608
83.4287109375,0.00018935501104108248,79.2565685217897
86.0625,0.0003755807784462978,159.118792973049
88.6025390625,0.000535854691922331,249.06355582134
91.0927734375,0.0006873428686757987,346.374296753385
93.5830078125,0.0008384913097705885,449.625597541341
96.0234375,0.0009929835582660744,560.003632716036
98.5634765625,0.001135224107473925,658.927032039348
101.00390625,0.0012814134391901024,765.840808601973
103.494140625,0.0014237344285494328,869.956438304952
105.9111328125,0.001582708946228905,988.628392188642
108.375,0.0017312049749307326,1094.24545583875
110.8154296875,0.001876097900724665,1203.75660994611
113.255859375,0.0020239144223022625,1312.33779268339
115.74609375,0.0021763503175997925,1422.41733580802
118.1865234375,0.0023254841384129574,1530.75493893361
123.1171875,0.0026309668659608354,1745.88502278094
125.5576171875,0.0027874201497449873,1854.60045421812
127.998046875,0.0029527216711572896,1965.7250076642
130.5224609375,0.003114259101938105,2067.34852924453
133.0283203125,0.00327686364929775,2163.54699829269
135.5546875,0.0034519017053681877,2260.37905973322
138.1171875,0.003625553677190375,2341.89776824495
140.748046875,0.00382513985462674,2421.74358208244
143.3876953125,0.004035359529015705,2492.11383069227
146.0771484375,0.0042503116552453975,2545.08641376999
148.81640625,0.0044834225235266725,2595.18434030382
151.60546875,0.004732558043929382,2637.41175842932
154.4443359375,0.004968532889542415,2668.61717168341
157.283203125,0.0052203595116697855,2702.39317860426
160.0224609375,0.005476561018153953,2734.19859463325
162.861328125,0.005740457709180192,2763.68369257667
165.7001953125,0.006005987337071774,2793.57186592979
168.5888671875,0.006271311863166037,2811.84856955582
171.4775390625,0.006537857690255898,2837.36306735773
174.2607421875,0.006801888155778427,2860.56471143352
177.1552734375,0.007072472282571674,2872.27980403282
179.994140625,0.007360580295469158,2903.26304282362
182.7333984375,0.0076039135261295795,2910.14891440597
185.6220703125,0.00788416250221116,2930.33056646879
188.560546875,0.0081562072631727,2946.06389938601
191.349609375,0.008420544665253642,2958.72850241394
194.2880859375,0.008703166061845482,2974.96502097334
197.0771484375,0.008979773478432169,2992.38200602399
200.015625,0.009266286939437554,3002.13023991116
202.8544921875,0.009542336771319672,3016.86795900323
205.79296875,0.00981498638206477,3027.06251767684
208.7314453125,0.010086164186895608,3033.83225260792
211.669921875,0.010371243654049952,3045.80728054768
214.4091796875,0.010646897318633676,3054.23454235415
217.248046875,0.010934883731373374,3069.34899205791
220.0869140625,0.011208113699997425,3076.36483131048
223.025390625,0.011491799277004125,3080.10315814945
225.9140625,0.01177120521594955,3088.96510912324
228.802734375,0.01204433120139985,3086.88452869965
231.69140625,0.012326306069002101,3097.4709662438
234.580078125,0.012591591493985576,3099.25560676964
237.369140625,0.012882959794740774,3110.86641787678
243.146484375,0.013440477755287375,3121.33957278945
246.134765625,0.013733106458148975,3126.50820262089
248.9736328125,0.014021491902737375,3131.20745596762
251.8623046875,0.014302936255634873,3135.5747648593
254.80078125,0.01458871896987355,3138.22131936034
257.689453125,0.01487587351722305,3146.42728486345
260.578125,0.015152319802858624,3146.14846908441
263.466796875,0.015432322141164401,3150.68614100328
266.4052734375,0.01572264373526125,3156.84906741998
269.2939453125,0.0160051433884678,3158.90879154514
272.232421875,0.016290479805778826,3161.34568536194
275.12109375,0.016576522048269426,3164.19224078795
277.91015625,0.016866191670731247,3167.2629465371
280.69921875,0.017141559739655823,3169.59226576199
283.6376953125,0.017428296349125027,3176.87352885462
286.5224609375,0.017731281833385876,3186.23515283084
289.4150390625,0.018001675324360547,3182.25511247005
292.353515625,0.018282410414618123,3183.07531384839
295.2421875,0.018582665696043475,3191.33726204729
298.130859375,0.0188588945623157,3190.96184867551
300.9697265625,0.0191352961609675,3191.63034792525
303.8583984375,0.019426098140139923,3198.41567019516
306.8466796875,0.01971836361803085,3204.21284299935
309.7353515625,0.01999501844292405,3196.79766051679
312.474609375,0.02028325464444485,3200.68022512492
315.36328125,0.0205710531426887,3207.83503318705
318.3515625,0.020863571846821,3206.38233711625
321.140625,0.021127750409591025,3207.96851349701
323.7802734375,0.021398537489768926,3216.69039796133
326.5693359375,0.02167060330517475,3216.58545784922
329.5576171875,0.0219698577127456,3219.00654478721
332.5458984375,0.022266741991446425,3220.29809851012
335.5341796875,0.02257240325208815,3221.76660145972
338.2236328125,0.02283170233997627,3218.85484265862
341.162109375,0.023128115113707274,3229.13216790601
344.150390625,0.023419961221442798,3223.66079243733
347.138671875,0.023717551898233272,3232.41977915886
350.02734375,0.024013202128689903,3229.80439933547
352.8662109375,0.024290898504051,3235.14405081406
355.6552734375,0.024558922439065625,3232.99497391562
358.4443359375,0.02485575859332235,3243.31950025946
361.4326171875,0.02513447933184995,3233.50320897741
367.359375,0.025739133180170404,3246.22752688084
370.248046875,0.0260176419419801,3249.26859473223
373.13671875,0.026311823803982826,3250.61832655076
376.125,0.026583116190823326,3249.12325926315
379.11328125,0.026884068703777547,3253.66949324138
382.001953125,0.0271839315418198,3255.47235558585
384.90625,0.0274586470661993,3250.46552672225
387.7294921875,0.0277469629022168,3254.90199070873
390.6025390625,0.0280257466608497,3250.827987235
393.4072265625,0.028306238837246825,3258.30815355267
396.3955078125,0.02859211178481815,3255.92899875152
399.2841796875,0.028894220430249928,3265.63837406161
402.0732421875,0.0291629163887513,3263.0631700552
404.8623046875,0.029438691796720252,3264.02914598258
407.6513671875,0.0297023822401291,3267.19096082489
410.390625,0.02998274551176535,3272.51239048485
413.3291015625,0.030290370708052797,3279.28717483554
416.1181640625,0.03055255898131482,3277.02459576564
419.0322265625,0.030834960666903125,3281.34536218082
421.74609375,0.031092729512052098,3270.48932953693
424.634765625,0.03138498066719182,3275.4274423857
427.3740234375,0.031647211335797426,3277.01998542598
430.3623046875,0.031934430621982375,3275.29001035604
433.3505859375,0.03223578932816093,3280.25512662278
436.3388671875,0.0325308374301567,3276.70099382996
439.27734375,0.032838185337980774,3284.8347306785
442.166015625,0.033124649528722,3283.74800776019
444.955078125,0.03339579066730978,3285.52979426625
447.64453125,0.03366737008208452,3293.62225759789
450.4833984375,0.03393598411444898,3289.5649391629
453.421875,0.034248053373981624,3300.32700869385
456.2109375,0.03451870925775838,3293.25672352537
459.19921875,0.03482049707356313,3297.81788622247
461.98828125,0.03508987021174162,3296.68220588785
464.9765625,0.035382192407727345,3298.02732736673
467.8154296875,0.035671582450085546,3297.68682085233
470.5546875,0.03593021352485733,3293.39217969518
473.3935546875,0.03621597532787925,3304.21593996149
476.3818359375,0.036502033898306224,3295.54037843369
479.2705078125,0.03679378490297375,3301.46268902847
482.2587890625,0.03709703936850225,3305.10529643463
485.09765625,0.03737786727018773,3312.02212315465
490.67578125,0.0379363892555941,3308.09147929014
493.46484375,0.0382056048435093,3306.79663246749
496.453125,0.0385183346683277,3314.55254100443
499.44140625,0.0388103337430461,3319.71085245664
502.4296875,0.03911014215463375,3319.07572328439
505.2685546875,0.03940587832159768,3315.45199631681
508.107421875,0.03968759308803795,3321.03270269727
510.896484375,0.03996133638406538,3318.63839963727
513.6357421875,0.040228684858133,3326.58486887988
516.5244140625,0.040522922292410404,3328.71440671979
519.5126953125,0.040816967228911524,3325.90714895083
522.5009765625,0.041117727816999544,3328.89420996627
525.439453125,0.04139904727550653,3328.96643862084
528.2783203125,0.04167778405551542,3331.3600830609
531.1171875,0.04196378762657777,3334.87360095677
534.005859375,0.0422464992565022,3334.18051322887
536.994140625,0.042544765394239695,3336.38974408279
539.8828125,0.04282320540684355,3338.0323422393
542.771484375,0.04310951720351193,3336.66855986183
545.4609375,0.04338098948410765,3334.55241396091
548.349609375,0.04367105384159275,3341.05211471229
551.23828125,0.0439422030009212,3338.74979890537
554.0771484375,0.044227135230193074,3343.04795270225
556.9658203125,0.044519087899197646,3341.58493825223
559.9541015625,0.0448128028395109,3346.03325739782
562.9423828125,0.0451020674145685,3340.81413337018
565.9306640625,0.0454053980771335,3345.75268529892
568.7197265625,0.04568468141332857,3347.53073962525
571.658203125,0.0459679327245186,3349.06795858969
574.646484375,0.046270772976082154,3352.64492354078
577.53515625,0.046548393727316846,3353.39728706422
580.5234375,0.04684568018887163,3355.4567916494
583.3125,0.04712318062899617,3357.09938980591
586.220703125,0.04740563444939892,3355.42298249194
589.08984375,0.04769879939606575,3364.43487927446
591.8291015625,0.04796863773720354,3359.24956440427
594.7177734375,0.0482538655880604,3366.62479060983
597.6064453125,0.04854028394599775,3367.71831926762
600.3955078125,0.0488182530265419,3363.57186759934
603.3837890625,0.04912240295047603,3371.8568674965
606.2724609375,0.049401323061700426,3365.07396016642
609.2607421875,0.049698918894681296,3364.4928378301
614.98828125,0.05027583014681995,3372.1747613926
617.77734375,0.05055800094965875,3377.23713387203
620.666015625,0.05083950717684145,3374.191455681
623.654296875,0.051139867873715716,3373.97938005694
626.642578125,0.05142405990320513,3369.72030437712
629.630859375,0.05172878502882783,3373.19803725568
632.619140625,0.052025070043618046,3374.14930400417
635.607421875,0.05232927611273695,3384.05011817986
638.595703125,0.05262266105686238,3378.71463796096
641.583984375,0.05292189426676142,3382.05998822947
644.5224609375,0.05321566191479915,3380.09642261708
647.4111328125,0.053499409366091044,3377.463699135
650.2001953125,0.0537747155607304,3382.25186617505
653.0888671875,0.0540656931368326,3382.55724629209
655.9775390625,0.05436143044961657,3382.53331643389
658.7666015625,0.054649688994629325,3380.44066131121
661.6552734375,0.05491945973238138,3377.20420287451
664.5439453125,0.05522180384384308,3384.78074724493
667.4326171875,0.05550408922869157,3384.39984537357
670.37109375,0.05579325297158065,3381.36887636143
673.3095703125,0.05608011476189542,3378.41474634351
676.1982421875,0.0563757627007119,3380.90915963598
679.0869140625,0.05666958878557458,3383.90148961103
681.8759765625,0.05694737911818357,3383.61301407272
684.71484375,0.0572256323621117,3380.50740146619
687.603515625,0.05751540568129228,3381.57041406627
690.392578125,0.057790771458576654,3381.40817401847
693.380859375,0.05808128612335978,3380.55965198226
696.369140625,0.05837944913728853,3377.95261467825
699.2578125,0.05867446458341157,3379.72057016534
702.24609375,0.058964258527353874,3374.97411572216
705.234375,0.0592652265088794,3372.11460743713
707.923828125,0.059479499450246755,3355.98829794944
710.8125,0.0594945864634603,3330.90322035524
713.6015625,0.05945727168619045,3289.98294329148
716.3154296875,0.0593889246632411,3235.99169469033
719.0302734375,0.0593212502366885,3182.6388683612
721.76953125,0.05925175510200225,3127.36660395636
724.474609375,0.059179724267441954,3073.81136176244
727.1982421875,0.05910869602546624,3020.2032104325
729.9375,0.05903710518582307,2965.11162743408
732.626953125,0.05896639089855387,2911.90501473395
738.10546875,0.058821896109436674,2802.89046006925
740.794921875,0.058750714327568024,2748.92160454643
743.5341796875,0.0586806783657961,2694.8996203476
746.2734375,0.05860537506903955,2640.03262675229
748.962890625,0.05853447745055488,2586.99418167952
751.7021484375,0.05845938269305595,2531.79634132909
754.44140625,0.05838850226187273,2477.4770999926
757.130859375,0.05831793120211563,2423.88102336176
759.8701171875,0.058245305686925104,2369.69767727506
762.60546875,0.05816944895906183,2314.32859573749
765.298828125,0.058097670204922805,2261.35908621954
768.0380859375,0.05802131160785715,2206.36541805376
770.7275390625,0.05794836526303955,2152.93619181037
773.466796875,0.05787614307652307,2098.6872032686
776.2060546875,0.057802432469700946,2044.14842194862
778.8955078125,0.05772924321102285,1990.72644052469
781.634765625,0.0576528903430577,1936.38700150972
784.3740234375,0.05757918775697627,1880.9322993786
787.0634765625,0.05750453986931505,1828.01021049708
789.802734375,0.057430070729588924,1773.54892679127
792.525390625,0.057352973078560875,1719.00838915142
795.2314453125,0.057280117253530924,1665.4359130688
797.970703125,0.057201234414792204,1610.98472820224
800.6708984375,0.0571263688213126,1556.93167909574
803.3994140625,0.05705076761133087,1502.98269194142
806.138671875,0.05697209789513015,1448.22974936754
808.828125,0.056896325957954054,1394.51731654544
811.5673828125,0.0568213411991844,1339.7279303343
814.306640625,0.056742389611239875,1285.47378260292
816.99609375,0.05666573310094908,1231.7762784997
819.7353515625,0.05658715963363645,1177.33848557213
822.474609375,0.0565042469456176,1122.57928610872
825.1640625,0.05642207216574097,1069.35028033027
827.9033203125,0.05634236204489245,1014.75705309439
830.63671875,0.056260968714321805,959.76250676867
833.33203125,0.0561802342303068,906.415498249097
836.0712890625,0.05609758851837042,851.968100447247
838.7607421875,0.05601325615925173,798.624494797419
841.5,0.05592489509667292,743.979511010423
844.2392578125,0.05583473280490205,689.024097686764
846.9287109375,0.05574707413004255,635.999977597917
849.66796875,0.0556522758501604,581.219318101121
852.4072265625,0.05555756579842565,526.577243218906
855.0966796875,0.055461831383524424,473.364867594212
857.8359375,0.05536068526030642,418.357231196979
860.5751953125,0.05525771269985423,364.003714180572
861.7705078125,0.05521188791672605,340.405580894591

File: documentation/advanced_examples/6061T6_anisotropic_calibration/aluminum_6061_data/top_hat_shear/processed_data/cleaned_B-RTSL-2.csv
{'direction':'R12' }
time,displacement,load
0.0,6.467103737917582e-06,29.4307000518858
3.0029296875,5.337596051935553e-06,29.4909260439208
6.005859375,4.604458546725447e-06,29.7078830022983
9.0087890625,3.090500786168432e-06,29.4922672960074
12.01171875,5.36739814448785e-06,29.5265910003021
15.0146484375,4.795193673455797e-06,29.4219973497276
18.017578125,5.41806214941273e-06,29.4371456085888
21.0205078125,6.991624427267045e-06,29.2957344167195
24.0234375,6.5267087622458775e-06,29.5584860435294
27.0263671875,8.282065427168382e-06,29.5292700741632
30.029296875,9.337067532093118e-06,29.5529152164482
33.0322265625,5.859136518042725e-06,30.0230978245391
36.03515625,8.237361798792768e-06,29.5970907775022
39.0380859375,1.0520219516177648e-05,29.6881106825347
42.041015625,9.828805905648002e-06,29.4464520457017
45.0439453125,8.827447679213877e-06,29.5752705613301
48.046875,1.0871887117603577e-05,29.3096306116124
51.0498046875,8.42511642253959e-06,29.4258084266286
54.052734375,7.721781569364237e-06,29.5912626770028
57.0556640625,7.832050248940892e-06,29.5062698305798
60.05859375,9.25362086169711e-06,30.00409732503
63.0615234375,9.661912564855977e-06,29.8583227759888
66.064453125,1.1602044189765472e-05,29.6499964832125
69.0673828125,1.1348724514817607e-05,29.792601423742
72.0703125,1.1232494969144529e-05,29.4149995127536
75.0732421875,8.773803520981999e-06,29.4298733466355
78.076171875,1.1599063826652556e-05,29.4423253800744
81.0791015625,1.1292099573861007e-05,29.8623053685019
84.08203125,1.0138749962070009e-05,29.5836370928886
87.0849609375,1.283585996896895e-05,30.1486541132253
89.4873046875,0.00011250972688936225,66.1324134234143
91.31640625,0.00024716853669643624,120.878989337773
93.291015625,0.000370544182983645,178.667168232225
95.056640625,0.0004903227016357266,243.148901683482
96.697265625,0.0005953579978618862,304.187246542349
98.49609375,0.0007075071181585431,374.298986821612
100.09765625,0.0008121013363095009,438.620991213626
101.8994140625,0.0009137332335382143,507.046801632131
103.5009765625,0.0010113686176901958,575.305514680699
105.115234375,0.00110274254259957,640.374695964043
106.744140625,0.00120482442486439,711.61679273333
108.3056640625,0.0013044536255018625,784.010047406078
110.107421875,0.0014034688456018851,854.554720532795
111.6728515625,0.0014987081229937925,926.298575934362
113.1103515625,0.0015972524826478125,996.254662365327
114.7607421875,0.0016911864203014101,1069.26586720662
116.3671875,0.0017892300565731625,1140.17047613628
117.9228515625,0.00188453493216561,1211.28606299008
119.560546875,0.0019844681331974926,1282.014161773
121.1484375,0.00208106635322411,1352.6987916392
122.8046875,0.002174365434930365,1423.54192937348
124.3212890625,0.00227404225871561,1496.50911644808
125.962890625,0.0023699700665650125,1565.61163142322
127.5244140625,0.0024714589690263424,1639.05895244172
129.16796875,0.0025701402183750423,1708.19088577464
130.791015625,0.002669706828589735,1779.8657507364
132.4736328125,0.0027754575730939424,1851.34335902298
134.044921875,0.0028802214800398504,1922.8523615272
135.6484375,0.00298396045090924,1994.53238567857
137.333984375,0.0030888049949444546,2062.40031755651
140.626953125,0.0033059656177968277,2197.57328079472
142.3388671875,0.003409269391870727,2258.58717438792
144.140625,0.003530409860935275,2325.64741866659
145.9423828125,0.003656178655439265,2389.35506785729
147.744140625,0.003775918431049322,2445.69100348216
149.5986328125,0.0039149045468240195,2503.53276385384
151.5478515625,0.00406588002279452,2557.74267427854
153.5498046875,0.0042214422166122,2605.52752754626
155.751953125,0.0044035166106690974,2647.70950089517
157.87109375,0.004593911592199607,2696.55297596331
160.15625,0.00478745091891679,2727.96980622151
162.55859375,0.005000412325955942,2757.99760700413
164.9609375,0.005214506376160706,2783.39223597506
167.5634765625,0.00544691392574386,2813.17327381623
170.06640625,0.005675428981230943,2839.24803765603
172.568359375,0.005900678019759825,2862.64112059742
175.0205078125,0.006134915300809932,2890.65222709165
177.7734375,0.00638098990605176,2901.23954279574
180.3759765625,0.006643641090632865,2929.87743594285
182.978515625,0.0068808434676382625,2946.30780830768
185.5810546875,0.00712945735344194,2964.20382960232
188.18359375,0.00737332095557963,2979.08666462349
190.7861328125,0.007616815173963643,2997.08565017039
193.5888671875,0.007887914490117873,3017.17838853989
196.19140625,0.00812985569258829,3024.78764436786
198.59375,0.008358460551725452,3044.25579148432
200.99609375,0.008588203783128703,3054.90809102352
203.3984375,0.008823227956130233,3067.50024585689
206.1279296875,0.009086906941338098,3083.39098894228
208.8037109375,0.00933250760674242,3090.12142621631
211.2060546875,0.009567048959800695,3103.2799942071
214.0087890625,0.00983664094961769,3110.60253081662
216.4111328125,0.010077661342412881,3123.56043926249
219.4140625,0.0103701327814662,3130.8632172735
222.0166015625,0.010618570354202498,3139.01166330093
225.015625,0.010915642547399126,3154.80866281337
227.421875,0.011139422358109,3155.58473665503
229.82421875,0.011367100248787926,3160.44601050957
232.8271484375,0.01165654013432035,3168.39665101187
235.6298828125,0.01192913904252615,3176.61622799396
238.4326171875,0.0122067302888934,3180.81734511813
241.435546875,0.012501758052582499,3191.81739599119
243.837890625,0.012738919036836875,3196.00204761661
246.640625,0.013022029412155026,3198.03806142355
249.2431640625,0.0132764991547905,3202.83720546276
251.845703125,0.013537397807533675,3205.12020175114
254.6484375,0.013807806194169575,3213.44932918498
257.6513671875,0.014106389724073826,3218.06559641795
260.0537109375,0.014335399630615175,3218.0131263619
262.65625,0.01458952677304175,3222.04980803843
265.2587890625,0.01484794959501095,3230.16356674847
268.0615234375,0.015116840342928699,3230.15720008895
271.064453125,0.015410509736893176,3234.96490618752
273.466796875,0.015661805557860724,3247.07165811738
275.869140625,0.0158817554648973,3239.9574649522
278.671875,0.016169375215206075,3243.7844859445
281.6748046875,0.016462776200812823,3247.89361581559
284.4775390625,0.016750403398952198,3252.33007980208
287.080078125,0.017002868242873476,3255.01724920006
293.0859375,0.017595737617954174,3261.00015283029
295.7392578125,0.0178481844152089,3256.29036156436
298.0908203125,0.01808342615080135,3263.97030926701
301.09375,0.01838608937315995,3267.38964450995
304.0966796875,0.018688132993301274,3270.30447687083
306.4990234375,0.0189303218361401,3270.16528852129
309.1015625,0.019197245497406878,3277.52536646799
312.1044921875,0.019487282641664674,3278.3113196089
315.107421875,0.019786849858121975,3281.74953529043
318.1103515625,0.0200918339390865,3279.58377335325
320.5126953125,0.02033276495791415,3282.13658428134
323.115234375,0.02059864792807805,3292.41127504892
326.1181640625,0.020892712343520824,3287.28808999406
329.12109375,0.02119051385120905,3288.11992699153
331.7236328125,0.02145569042328335,3293.80601256407
334.5322265625,0.021744409015064872,3297.98341937003
337.1572265625,0.021993472492029,3298.20273981354
340.1318359375,0.02229601425745737,3294.04201804633
343.134765625,0.022585754920765175,3290.15835573829
346.1376953125,0.022906532413032876,3304.47433852207
348.4853515625,0.023134770609739102,3298.03018138651
350.75390625,0.023365494090235098,3308.07369655148
353.3447265625,0.023620048337102698,3303.86709092772
356.34765625,0.023925334341662725,3302.30660072503
359.3505859375,0.024225758631552324,3306.49278913033
362.353515625,0.024521353289734326,3309.87238763626
364.9560546875,0.024784397490608574,3308.35865945006
367.7587890625,0.02506931597003935,3311.62212130472
370.2470703125,0.025302143749142948,3308.26996529673
372.5986328125,0.0255485466318425,3318.85179250122
375.166015625,0.025779333132443825,3315.63772714285
378.1689453125,0.026083254465268622,3318.32884826054
380.771484375,0.026356598442992377,3319.22259553335
383.7744140625,0.026649900315160797,3319.75432137338
386.77734375,0.026953643472960528,3322.75170076804
389.3798828125,0.027209076563842374,3321.16903702702
391.982421875,0.027467881803268798,3327.30210600596
394.78515625,0.02774253488045305,3325.87180301349
397.7880859375,0.028040754039566525,3328.05886032907
400.791015625,0.028339311215608547,3331.06853396282
403.7939453125,0.02863433983866275,3327.00133622857
406.796875,0.028932165981483026,3330.20091194804
409.3994140625,0.029186570698828025,3329.30474973541
412.0751953125,0.0294525705426418,3329.37851516986
414.404296875,0.029698535149154378,3336.46724169696
416.6064453125,0.029914062190617548,3336.61543118582
419.5751953125,0.030204469148311625,3329.91221686974
422.2119140625,0.030467571213100772,3336.83497116932
425.21484375,0.03076740712437075,3341.87758505023
428.2177734375,0.031070329874981276,3342.50020044343
430.8203125,0.031327517789341223,3342.76979554316
433.8232421875,0.03162255271440593,3342.86397819608
436.6259765625,0.031903934620108126,3342.06880437586
439.09765625,0.03214484157671375,3339.90501829852
441.8310546875,0.032419734703208226,3346.16585954786
444.43359375,0.0326801452365902,3346.16520092791
447.4365234375,0.03296071876621415,3347.83875422209
450.439453125,0.03326982321624655,3350.99859320455
453.4423828125,0.03357432719859053,3354.39597444915
458.2470703125,0.034052818806431295,3352.72769011456
460.6494140625,0.03429384721996717,3356.7470281324
463.65234375,0.034602563236986725,3357.8737073277
466.6552734375,0.034892480929499474,3355.78083266504
469.658203125,0.035199215250661754,3364.32467020274
472.6611328125,0.035496928530202546,3361.21291047668
475.6640625,0.035786359822084224,3357.68578110183
478.466796875,0.0360721846452115,3364.79250990757
480.5185546875,0.036270219024168125,3360.93431423762
483.0712890625,0.0365195592166856,3360.05483706373
485.4775390625,0.03676114335296838,3371.05115575707
488.2763671875,0.0370394309714994,3364.31083918378
491.0791015625,0.03732118240418278,3364.19514161248
494.08203125,0.03763351061905727,3369.92184208197
497.0849609375,0.037939804372392374,3373.42240711881
499.6875,0.03819696020378957,3371.50757938276
502.4931640625,0.0384874754414828,3381.36229016192
504.892578125,0.03871692534294128,3372.2147176696
507.0947265625,0.038932939930855656,3370.70581936303
509.8974609375,0.0392213875361843,3373.84611928696
512.5,0.03948381012965607,3377.37522452165
515.5029296875,0.03977887713768353,3380.73374718917
518.505859375,0.040080259906084076,3383.40950050802
521.5087890625,0.04036882323924248,3378.4241865628
524.111328125,0.04063216248879163,3384.24397198529
527.1142578125,0.04092244226045495,3384.11027213534
529.31640625,0.041136907699598574,3381.69599093683
531.5185546875,0.04135801087456247,3384.41762811223
533.5205078125,0.04156353547949137,3391.68044984624
536.123046875,0.04181348123793,3388.86594725782
538.7255859375,0.042086794851421125,3394.3094411486
541.728515625,0.04238578285581952,3393.97771623354
544.7314453125,0.04267659314218763,3390.2962502503
547.6044921875,0.04297562812520997,3401.82275800378
550.13671875,0.043228858949865875,3398.73844077565
552.5390625,0.04345127523466065,3394.83919112878
555.0947265625,0.04371150931174775,3401.8756671398
557.9443359375,0.043994833955423925,3400.79201778127
560.947265625,0.044292035626291526,3399.21879425954
563.9501953125,0.04458726877823295,3400.19179546639
566.953125,0.04488493221459952,3407.67415718389
569.9560546875,0.04517922235660137,3405.25372886585
572.958984375,0.045473654580295196,3402.43461593778
575.5615234375,0.045737640072378925,3404.45460332593
578.1640625,0.0460018696241433,3409.34727139812
580.966796875,0.04627335565458018,3405.77689264652
583.9697265625,0.04656878588757825,3407.36109316743
586.97265625,0.0468700861569318,3409.96088565199
589.375,0.0471163240415374,3412.94794666743
592.177734375,0.047392310853314225,3415.76201017588
595.1806640625,0.047670143581266824,3406.55318602816
597.5830078125,0.047721107367528826,3377.63845296186
599.9853515625,0.047694567882448545,3341.854094272
602.0732421875,0.047645210535962206,3300.52832685871
604.189453125,0.047593828525364874,3258.88664140918
606.3916015625,0.0475387397867547,3214.89565859625
608.59375,0.04748273439206713,3171.11016520788
610.6845703125,0.04742784502615375,3129.27660181277
612.7978515625,0.04737022631677003,3087.29792248857
617.2021484375,0.04725736991216348,2999.69795643401
619.310546875,0.047202325860537075,2957.24836384521
621.40625,0.0471466974406613,2915.94850214998
623.6083984375,0.047088697173185326,2872.3785970254
625.810546875,0.04703221053405718,2828.58432203769
627.9345703125,0.0469761994102691,2785.89191822714
630.0146484375,0.04692222440879295,2744.90863318811
632.216796875,0.04686234385053825,2701.27945226799
634.4189453125,0.046803918483806405,2657.22348561995
636.5859375,0.04674529718183802,2613.71746663057
638.623046875,0.04669244393823652,2573.60070590639
640.8251953125,0.04663622542101098,2529.74254478348
643.02734375,0.046575217375781096,2485.52192314782
645.208984375,0.04651856917601929,2442.01414783858
647.236328125,0.0464650066697779,2401.67609081104
649.43359375,0.04640410976909747,2358.29103835256
651.6357421875,0.04634522836596712,2314.60324025685
653.837890625,0.04628889985001228,2270.45001739612
655.873046875,0.04623355444770043,2229.49132083524
658.0419921875,0.04617184974385175,2186.91659045585
660.244140625,0.0461133888566969,2142.77346643436
662.4462890625,0.04605616087196618,2099.07513041944
664.5244140625,0.0459989580952775,2057.41632085119
666.650390625,0.0459421678138237,2015.47452424422
668.8525390625,0.0458824339205414,1971.74633079154
671.0546875,0.045824176989363724,1927.41571962415
673.1484375,0.0457671942101337,1885.44121155963
675.2587890625,0.04570948841842258,1843.83070078775
677.4609375,0.04565032972682882,1799.84169383468
679.6630859375,0.04558884043715835,1755.97431203247
681.8037109375,0.04552952935149175,1712.79957887818
683.8671875,0.04547342656209595,1672.4727183898
686.0693359375,0.045411955605547026,1628.72158300885
688.271484375,0.04535092349809512,1585.01578263448
690.45703125,0.04529085502534458,1540.95784012659
692.478515625,0.0452365385694796,1500.61440436946
694.677734375,0.045175830729115074,1456.94131545264
696.8798828125,0.0451125585433741,1413.08019053995
699.08203125,0.045053062980671923,1369.17482832059
701.095703125,0.044995430521447,1328.9346861257
703.2861328125,0.04493284353612388,1285.50857969031
705.48828125,0.044872659335543526,1242.08444911477
707.6904296875,0.04481150577116142,1197.99785663903
709.7412109375,0.044754029143469654,1156.84552581271
711.89453125,0.04469404316976608,1114.23588857594
714.0966796875,0.044629068295361375,1070.41713488007
716.298828125,0.04456748275680278,1026.85579181485
718.412109375,0.044506760020777,984.283805685251
720.5029296875,0.044443278149958305,942.76484308649
722.705078125,0.04438371269223022,898.809645290877
724.9072265625,0.044321063832621896,855.002636984123
727.03515625,0.044256585098319076,812.618686850388
729.111328125,0.044196390585357875,771.324039229764
731.3134765625,0.044131626541850946,727.577843498438
733.515625,0.044066515314854726,683.653381300514
735.6337890625,0.04400364302032749,640.93913326161
737.7197265625,0.04394417266566745,599.881204628191
739.921875,0.04387578210155445,556.248456183336
742.1240234375,0.04381036723223257,512.4704820394
744.2412109375,0.04374788680817842,469.680767131169
746.328125,0.04368507524211635,428.510900548665
748.5302734375,0.04361351648543588,385.083559200869
750.5322265625,0.04355273989586554,344.85433912015

File: documentation/advanced_examples/6061T6_anisotropic_calibration/aluminum_6061_data/top_hat_shear/processed_data/cleaned_B-RTSL-3.csv
{'direction':'R12' }
time,displacement,load
0.0,1.3068318081220731e-05,28.7569507092545
3.3369140625,1.215636739127908e-05,28.8273904559904
6.673828125,1.2913346332751001e-05,28.9194634668812
10.0107421875,1.2412666869857364e-05,28.924859348038
13.34765625,1.09225506329813e-05,28.5930555357943
16.6845703125,1.2910365969638075e-05,28.5312275879423
20.021484375,1.3923644669429525e-05,29.1468451441625
23.3583984375,1.2305378833134867e-05,28.8829683749372
26.6953125,1.3715028482986625e-05,29.2567420574633
30.0322265625,1.5005469203146726e-05,28.9810272806905
33.369140625,1.2058019045189124e-05,28.5011540405156
36.7060546875,1.3428926212502952e-05,28.5397930776109
40.04296875,1.5529990172237426e-05,28.6570788834813
43.3798828125,1.5890597883907773e-05,28.7567363147394
46.716796875,1.6331672322473075e-05,29.0272267259674
50.0537109375,1.5637277929218674e-05,29.2111120440186
53.390625,1.6951560994799576e-05,28.9903234268667
56.7275390625,1.8116831499559724e-05,28.8716483445382
60.064453125,1.8224119816023426e-05,29.0342931691862
63.4013671875,1.6811489523317548e-05,28.9186093191329
66.73828125,1.9788742473180503e-05,28.7380136705219
70.0751953125,1.5676021530721576e-05,28.9463331026737
73.412109375,1.772940163883815e-05,29.2707994770316
76.515625,8.77171721085473e-05,54.7722552318032
79.1396484375,0.000275501610676155,129.261945231324
81.6298828125,0.00044120548502507703,219.097651592814
84.03515625,0.0005918204662993672,314.154279465565
86.4609375,0.0007240891401432766,406.278360845023
88.828125,0.0008691042211015825,510.688091798393
91.1923828125,0.0010104238890204498,614.796202256937
93.4833984375,0.0011585890979762302,720.697570185671
95.8994140625,0.001291698212957645,818.149063689635
98.1650390625,0.001422986387060665,916.036069635859
100.4560546875,0.0015620857241836674,1020.75038487383
102.796875,0.0016983747226781926,1120.4711534172
105.1396484375,0.00183874660043924,1223.90456262147
107.4833984375,0.0019767253971214077,1327.51854346216
109.8193359375,0.0021186888189968,1431.0892749261
112.2099609375,0.002260699828213087,1534.2163160834
114.5009765625,0.0024124949952352825,1642.8144033994
116.6923828125,0.002548658884497995,1738.70738256053
119.087890625,0.002688342231801548,1836.15799790456
121.423828125,0.002841237028047815,1939.01599281208
123.7646484375,0.003002160728939325,2043.8999026873
126.1689453125,0.00316662186292444,2145.30322566418
128.6953125,0.003316998361439378,2228.19515677268
131.185546875,0.003490075418028035,2317.90226758884
133.716796875,0.0036802768275759554,2406.65986797638
136.2158203125,0.0038558363034041573,2467.71679140635
138.673828125,0.004055648995150895,2531.45144401502
144.1875,0.004503255953263368,2639.83240628734
146.82421875,0.004742860613715298,2683.4424872289
149.5341796875,0.0049646346663458525,2708.88892763593
152.203125,0.005213877320927605,2744.44935554264
154.79296875,0.00543975212045681,2770.00095560176
157.5322265625,0.005704411784439955,2805.45205259668
160.4208984375,0.0059674738887532455,2831.41089932519
163.1103515625,0.006215405295461812,2856.0369188139
165.8994140625,0.006466612028916859,2869.46969224408
168.478515625,0.006719857319551485,2903.86106973866
171.328125,0.0069883763920754105,2922.82449443306
173.96875,0.007233321505156897,2941.64499859821
176.84765625,0.00749890484336551,2952.84263545641
179.5458984375,0.007758036211836997,2973.3838940122
182.3349609375,0.008011695716436586,2986.53785166333
184.974609375,0.008261796733498295,3001.34121321047
187.6298828125,0.008521774146883697,3020.01111294694
190.154296875,0.008768451023813864,3028.42717821425
192.84375,0.009033647074829789,3049.54033842704
195.43359375,0.009264004179349857,3049.05778954332
198.181640625,0.009521365255771911,3061.62820991832
201.0615234375,0.00978358947913947,3074.45000357443
203.701171875,0.010051870077855775,3089.31483631695
206.3759765625,0.01031052750648975,3099.16581491639
208.982421875,0.010560560060800651,3100.21631373742
211.7666015625,0.010827416118681725,3110.15532787024
214.7080078125,0.011118787570442174,3115.21287047003
217.224609375,0.011349680918767549,3120.26975444987
220.037109375,0.011631345555578602,3129.59076352916
222.7265625,0.01188630169884515,3131.75433006651
225.416015625,0.012158160980178525,3144.7890775066
228.1171875,0.01243171378361485,3148.25758970585
230.9443359375,0.01268769514941295,3148.91401425651
233.8330078125,0.01297786835980725,3155.62052167234
236.4677734375,0.013231652902024925,3158.96960412056
239.26171875,0.01350928568437065,3161.06972360269
241.9013671875,0.013768097798717675,3163.5716012546
244.640625,0.014047724021576675,3176.05771827594
247.33203125,0.014311959875351575,3176.9163391514
250.0693359375,0.01458178503955825,3179.13720562444
252.6591796875,0.0148341622282421,3184.13964368838
255.3486328125,0.015097370567845225,3190.08895770113
257.888671875,0.01534029531364115,3186.27269416802
260.6279296875,0.015606084040102124,3188.91266246956
263.3671875,0.0158675905504066,3190.1412082172
266.35546875,0.0161592066347577,3194.8514385631
269.14453125,0.01643912217719115,3200.39592084629
271.8837890625,0.016704314790746747,3199.10195218357
274.4736328125,0.016972001854652953,3204.70241716254
280.1513671875,0.017525952877238474,3209.01330427847
282.7412109375,0.0177833347216498,3212.1015732263
285.48046875,0.018045034875550627,3212.770731096
288.26953125,0.018320649868705997,3219.66955553737
291.0087890625,0.0185777031492046,3214.00081362353
293.84765625,0.0188622228832417,3215.63001984105
296.63671875,0.019138839896071676,3226.72557060693
299.3759765625,0.019411992521839252,3224.70316827896
302.01171875,0.01968271142572135,3229.55412375429
304.6552734375,0.019947284723514702,3234.98817742577
307.39453125,0.02021165177369065,3229.81954759433
310.083984375,0.020483824723275527,3230.88036479458
312.97265625,0.020754492638163348,3230.17366558771
315.6123046875,0.0210219826210129,3236.31419892609
318.451171875,0.02129782677818765,3236.31112536632
321.041015625,0.021558222988818376,3241.96252362147
323.6806640625,0.021823698619937926,3241.97964774018
326.4697265625,0.022097012233429077,3234.12933701034
328.9990234375,0.0223550555024912,3243.15440619187
331.599609375,0.0226115673829941,3245.18910275891
334.388671875,0.0228904250470232,3245.4073255025
337.27734375,0.023165256299232453,3243.2005095884
339.98046875,0.02343734445813017,3247.30502911984
342.9052734375,0.02373223959314307,3246.81852851641
345.626953125,0.024004685820821,3253.14128004109
348.1845703125,0.02426347673749625,3249.90657792427
350.8935546875,0.024548721775654574,3262.44055466201
353.4384765625,0.024773042986360124,3252.63063003948
356.0537109375,0.0250300974126788,3252.87212402133
358.79296875,0.025312849146306625,3260.05591136128
361.482421875,0.02557165266700295,3260.36985353768
364.3212890625,0.025855761624535352,3257.33229832603
366.8115234375,0.02609901407487895,3258.69454392362
369.4013671875,0.0263500391958487,3257.32483396659
372.1904296875,0.026629617580718648,3264.11762059593
375.119140625,0.026927790334118226,3268.50732256593
377.8681640625,0.027192395714874276,3264.44890643103
380.5576171875,0.027467041344227873,3267.09282645227
383.3466796875,0.027736359483041748,3268.78811420482
385.986328125,0.027993344587244576,3266.39644562462
388.478515625,0.028246345102061025,3268.13103103422
391.2158203125,0.028509628779335522,3268.15781491221
394.0546875,0.028782441669444426,3269.5666029863
396.6943359375,0.029044588693182948,3271.24696201998
399.3837890625,0.029314016830726125,3274.61975478642
401.9736328125,0.0295810060901934,3280.32252539771
404.5634765625,0.029838097182755177,3277.66960423715
407.302734375,0.030101534399922622,3274.94840614172
409.892578125,0.030370202858741625,3280.13920951149
415.4208984375,0.0309030922756743,3282.50519191362
418.16015625,0.031177559157092798,3283.33329673137
420.705078125,0.031422554972713554,3285.46766445092
423.275390625,0.0316763644365183,3285.13506137592
426.0791015625,0.03195017247138117,3285.47776329016
428.51953125,0.032193162528922674,3284.54559652023
431.3583984375,0.03246922152736555,3288.54166329983
434.0478515625,0.032741561766684545,3288.24769926192
436.744140625,0.03300608063802327,3294.93708255904
439.3271484375,0.03326728579764232,3293.78098500595
442.1162109375,0.033545180972790196,3292.29909011736
445.1044921875,0.03384106666927672,3290.79150905069
447.744140625,0.03410271354254307,3289.10807645724
450.234375,0.03435237685632782,3294.48746467284
453.0966796875,0.03465247917077027,3304.34656625167
455.9619140625,0.03491601836592635,3298.47979927271
458.7509765625,0.0351971143895144,3300.7360116831
461.490234375,0.03545588468142792,3295.06968470907
464.1796875,0.035731412019345946,3297.80515290343
466.869140625,0.035996051201794874,3302.97751491459
469.6083984375,0.03627250722690127,3304.2717031173
472.421875,0.03653579548745613,3300.61153251246
475.2861328125,0.03682311102252925,3305.8706128171
477.826171875,0.037086101369858945,3306.61617060105
480.615234375,0.03736941741988443,3312.55253175478
483.3544921875,0.0376419719275615,3310.87327042102
486.2431640625,0.03792947766877065,3308.13758268668
488.78515625,0.038178958224250006,3307.81024857129
491.572265625,0.038465191532241726,3313.91609459227
494.2119140625,0.03872284694120113,3312.25066427747
497.14453125,0.0390268318670413,3319.57254226704
499.8896484375,0.0392983774801232,3313.80500736062
502.62890625,0.03957848695260805,3321.31239663625
505.318359375,0.03984797123533592,3320.06606814994
508.0078125,0.04010486180938077,3313.12640927164
510.59765625,0.04036796158252975,3322.37431153641
513.134765625,0.04061568215834053,3324.59166536972
515.677734375,0.040864806363769726,3319.719414516
518.2177734375,0.04111233558762435,3322.07903025861
520.95703125,0.04138902249548025,3326.84963409998
523.646484375,0.0416515722749828,3324.03469243159
526.435546875,0.04192246018732922,3325.10099813143
529.125,0.042183879042396275,3326.93657193344
531.7646484375,0.042452059381854125,3326.08695219731
534.458984375,0.04273302936523152,3331.68214821669
537.2431640625,0.043005074555875655,3333.9234319082
540.072265625,0.04327474560727933,3331.53066562807
542.572265625,0.0435221442076429,3327.74689401252
545.2119140625,0.04378538949994415,3330.72253894883
550.4912109375,0.04431493025764415,3336.44660493851
553.03125,0.044556702881332795,3333.02222027594
555.4951171875,0.044806937386435805,3331.66041375832
558.1611328125,0.0450699134110143,3334.65867131292
561.0498046875,0.0453562870819679,3336.68261042077
563.689453125,0.045610930702803074,3333.95746060564
566.318359375,0.0458925056791916,3349.20582969932
569.068359375,0.04615249684241813,3342.28922251929
571.7578125,0.04641979604622155,3340.28526154994
574.546875,0.04669700773968177,3345.08308834925
577.2861328125,0.04697377600076452,3352.87544052345
580.025390625,0.04722754077758552,3343.12325491659
582.71484375,0.0475044786200426,3350.06093793504
585.3046875,0.04775490906038213,3344.35070296431
588.09375,0.048038056101943324,3348.61175450398
590.783203125,0.04831361781446425,3354.77577862059
593.373046875,0.048568571952545624,3357.5558134316
596.1123046875,0.048835342933284474,3354.71233156536
598.951171875,0.0491235304374512,3355.1176023749
601.5908203125,0.04938774051027387,3355.44779051007
604.23046875,0.049655789080420606,3354.53143061896
607.0693359375,0.04992254860295848,3349.27410663419
609.673828125,0.05019028551003887,3358.52727785857
612.1494140625,0.050433343743876105,3355.29213666178
614.9384765625,0.050714118937837074,3360.33584824261
617.7275390625,0.0509822087575073,3353.66995572373
620.56640625,0.05126290603570172,3356.91717161961
623.3056640625,0.05153221729959502,3356.1378046782
625.9453125,0.05180421436579505,3359.43727109016
628.4853515625,0.05205550990030755,3354.20695052336
631.125,0.05233376887333618,3363.82631444021
634.0634765625,0.05261325731132852,3360.69128347589
636.603515625,0.0528639203531477,3356.78632578945
639.3232421875,0.05314764947131802,3361.34309768689
642.08203125,0.05341327692360038,3356.00322666832
644.671875,0.05368056581502295,3362.48470560107
647.5107421875,0.053974813561681226,3365.41710116062
650.109375,0.05423219454672745,3360.31696780403
652.740234375,0.0544933521548125,3360.00412332755
655.4296875,0.0547694638609798,3356.10377598076
658.0751953125,0.05502643235079123,3357.42255266162
660.908203125,0.055309245958704324,3360.41466309668
663.4345703125,0.055549516412246196,3352.90156578149
666.087890625,0.0558269309158635,3362.08404513119
668.7275390625,0.05607504450796745,3354.47391114329
671.466796875,0.0563577916583149,3360.64803409914
674.5048828125,0.05664952891314125,3358.22694716115
677.14453125,0.05691030725477425,3356.1351701984
679.93359375,0.05719105724069315,3353.12198392492
685.095703125,0.057699540116655554,3347.70263943233
687.802734375,0.05798016749982408,3359.01992558154
690.4423828125,0.058226764026119954,3348.68903257817
693.08203125,0.058507162245269126,3346.27475137967
695.7216796875,0.058780509087543106,3350.40561570913
698.361328125,0.05903809402856652,3352.08224256308
701.05078125,0.059301483694200005,3346.57530161708
703.646484375,0.059564936379938725,3350.89760481214
706.37109375,0.0598426866088444,3345.71887614146
708.919921875,0.06009188070929953,3344.74960711432
711.5595703125,0.06036730034012848,3341.59569571142
714.19921875,0.06063514037101754,3339.12828583691
716.9384765625,0.06090167187535621,3329.74448832235
719.677734375,0.061182466548258874,3330.14800281202
722.294921875,0.06144830368561892,3327.11857057976
725.0068359375,0.061737122536658896,3329.90738699011
727.6962890625,0.06199525976296898,3320.92446948541
730.3359375,0.0622621006387337,3319.02039920855
732.92578125,0.06251852028071878,3317.82676031828
735.9208984375,0.06281664662840444,3312.03244153388
738.603515625,0.06309240198452173,3306.45151561343
741.6416015625,0.06339787533066757,3298.79813224878
744.4306640625,0.06368309172332345,3293.38691073558
747.26953125,0.06397738874024587,3287.28040609464
750.0087890625,0.06424411503400095,3270.25178727479
752.748046875,0.06453020454157055,3261.10531248239
755.3876953125,0.06481624363305591,3255.49013832451
758.126953125,0.0651039097890786,3242.64639067006
760.6669921875,0.06536774059544928,3221.33169275242
763.2568359375,0.06562904945178705,3204.52019897624
765.796875,0.0659027079571273,3197.97527298827
768.4365234375,0.066184960113193,3187.71924311928
771.1259765625,0.066449126644852,3167.09433982978
773.9150390625,0.06672621688138193,3147.89490965312
776.6044921875,0.06700633208296725,3128.40085681861
779.2939453125,0.06729791465208049,3110.98013958823
781.7841796875,0.06756215451622573,3086.47091537074
784.423828125,0.06784426459059942,3068.00474873896
786.9638671875,0.06813707089557598,3034.51787597638
789.5537109375,0.06841415081972507,3011.43324671179
792.193359375,0.06869258281158822,2980.25395871573
794.6337890625,0.06898198603087757,2958.88701028202
797.3232421875,0.06927186820296732,2923.39639609007
800.0625,0.06958178733108844,2893.49658711783
802.65234375,0.06986495385159132,2841.41445821316
805.2421875,0.07017168301656312,2805.61165816468
807.7822265625,0.07047755167064235,2734.67258145762
810.1728515625,0.07076579875745406,2668.35965128277
812.6630859375,0.07107238354909372,2604.86627311597
815.103515625,0.07138008895278798,2541.58980045285
817.494140625,0.07169969026072642,2444.14763739819
819.5361328125,0.071997828066613,2322.64345307241
821.677734375,0.07231025539492587,2195.44637743461
822.12890625,0.07440722762885703,485.073538648999
