Repository: sandialabs/matcal

6061T6 aluminum plate calibrations
##################################
In this calibration example, we will calibrate 
the Hill48 orthotropic
yield surface :cite:p:`hill1948theory` with 
Voce hardening :cite:p:`voce1948relationship`
to the Ductile Failure aluminum data for a rolled plate.
The rolling process tends to impart a texture 
to the material microstructure that results in 
orthotropic plasticity behavior. The experimental data set
used for this calibration 
was purposefully taken such that this orthotropic behavior
would be characterized. 

This example has been broken into several steps:

#. Experimental data analysis to verify the suspected orthotropic

File: documentation/advanced_examples/6061T6_anisotropic_calibration/aluminum_6061_data/top_hat_shear/processed_data/cleaned_B-TRSL-3.csv
{'direction':'R12' }
time,displacement,load
0.0,2.4199485460127372e-05,28.9550426654565
3.3369140625,2.732276948873325e-05,29.3331145292219
6.673828125,2.7480720900962824e-05,29.0069947443634
10.0107421875,2.9167532571183253e-05,28.9830100011665
13.34765625,3.217458635476295e-05,28.9897711465957
16.6845703125,3.08513644377732e-05,28.8232534994264
20.021484375,3.696382007128133e-05,29.0652037128
23.3583984375,3.4183263254115746e-05,28.9862585068598
26.6953125,3.59147781330999e-05,28.76938216082
30.0322265625,4.0364265001290905e-05,29.1427665029066
33.369140625,3.7878751823689004e-05,29.0642672375579
36.7060546875,3.92705209733107e-05,29.1483270390511
40.04296875,4.2220950095675025e-05,29.1432879103674
43.3798828125,4.4220685346206605e-05,28.9459454773904
46.716796875,4.80741242090445e-05,28.7591083756548
50.0537109375,4.546940098278598e-05,29.0660509999238
53.390625,4.5323371582490505e-05,28.5125409620033
56.7275390625,4.908144442054e-05,29.2349492837891
60.064453125,5.150437277018316e-05,29.27800313274
63.4013671875,5.030930031274135e-05,29.077926740906
66.73828125,4.9418210346271996e-05,28.5829789935831
70.0751953125,4.83602267592694e-05,29.0085692576825
72.9140625,0.000255039336071769,81.4105782092344
75.685546875,0.00047870873179739075,142.099092965025
78.3427734375,0.0006676107724039085,211.437380161184
80.8828125,0.0008417606388649991,292.578136870078
83.2734375,0.0010026365375743458,381.740925739655
85.763671875,0.001141908750304445,467.916159628826
88.2041015625,0.0012885868459056326,564.451787206641
90.544921875,0.00143824813783895,667.073502206927
92.87890625,0.0015771299123710873,763.823620348618
95.220703125,0.00172041650581005,867.354944385523
97.5673828125,0.001860320495095975,967.203485199285
100.0078125,0.00198991296287648,1061.48262594173
102.3212890625,0.0021366357991717553,1167.94019841866
104.6396484375,0.00228189223639137,1275.376480142
106.98046875,0.00242206746277832,1376.2580663481
109.3359375,0.0025645643713293753,1478.90332701162
111.662109375,0.0027077227761450177,1582.50435499328
114.052734375,0.00284433661463696,1678.73762112883
116.3603515625,0.003001424682754695,1788.25327580586
118.734375,0.0031498729808881174,1890.23925789893
121.125,0.0032965332267606102,1986.04694577647
123.515625,0.0034473896806685653,2083.61292938183
125.9404296875,0.003606104813323645,2181.90405355267
128.2470703125,0.0037550627865588423,2264.56898031823
130.7333984375,0.003934493558811335,2357.53208862962
133.2490234375,0.004118666092692838,2440.51161619153
135.767578125,0.004299342514617978,2503.76350037649
138.45703125,0.004512208675361588,2569.60441958682
141.0966796875,0.004733437246012345,2626.0321229248
143.8359375,0.004951375665869125,2664.41693271917
146.5478515625,0.0051948665900203575,2710.11242396396
149.3642578125,0.005446177593104203,2739.41354740121
152.2353515625,0.005702817375775365,2771.90941667829
154.9921875,0.005956682411854808,2806.75172929898
157.7314453125,0.006193912002087505,2830.67192774075
160.41796875,0.006445583508819285,2859.48786781447
162.9609375,0.00667778237591732,2877.79903921791
165.75,0.006946074862517125,2898.92712814958
171.12890625,0.007435399196779826,2932.42300205149
173.818359375,0.00769288803214266,2960.69426342616
176.607421875,0.007957840023477979,2976.7373672601
179.4462890625,0.008209818609995681,2984.89854660657
182.384765625,0.008498519584793213,3007.70479917208
185.2236328125,0.00877683441655153,3031.90644787269
187.86328125,0.00901910618811985,3037.19867871484
190.453125,0.0092582401313533,3044.95283093192
193.04296875,0.009500074199644675,3058.21875397463
195.732421875,0.00975331061017355,3068.74130538359
198.4716796875,0.010029748015703381,3083.74313107581
201.1611328125,0.010290557008024,3095.70235213676
203.869140625,0.010548182625660875,3098.72388092961
206.7890625,0.01082631011583335,3110.62755837474
209.5283203125,0.0110861506037172,3118.87040659507
212.1181640625,0.011350676349976552,3135.9519345509498
214.7080078125,0.01157792513102925,3134.27574677696
217.3974609375,0.011844241507644725,3139.88235887547
220.037109375,0.012102031836920525,3145.72914771593
222.5771484375,0.012344521457534724,3148.91840505618
225.3662109375,0.0126100509421988,3157.29627036636
227.8564453125,0.01285261475466425,3157.52042068951
230.396484375,0.013089588397332826,3158.90462028545
233.1357421875,0.013378426154404426,3171.24781677754
235.7255859375,0.013640585495709026,3175.84191047217
238.365234375,0.013896715531664649,3177.26540772516
241.0048828125,0.014153763655972774,3182.016252968
243.4951171875,0.014386316724708251,3183.77981765543
246.234375,0.014660844048136851,3188.80882005736
248.82421875,0.014912134426458926,3193.70017088965
251.42578125,0.015177759587101075,3200.00272473585
254.0537109375,0.015423106883036525,3201.81524683959
256.6435546875,0.015673234826870473,3203.25520959134
259.0341796875,0.0159090961646802,3200.6617837663
261.5244140625,0.016167896820826276,3204.21108667948
264.1240234375,0.016419395738405975,3211.14042717856
266.953125,0.016693076300783125,3211.38301886032
269.6923828125,0.0169590288795179,3208.50770369648
272.4814453125,0.01724896347287705,3219.80105998749
275.3203125,0.017514860192882124,3218.94397589192
278.0751953125,0.017782148797849652,3217.87130353256
280.859375,0.0180684921045707,3223.62808097978
283.6162109375,0.018333008970724277,3233.10715884718
286.177734375,0.018575629501284552,3223.99427367226
288.767578125,0.018837496372009453,3237.43034020218
291.4072265625,0.01910143173446395,3231.526690506
294.24609375,0.019377407088039776,3232.07773586457
296.8857421875,0.019651821261733825,3241.62838376659
299.6748046875,0.019918337297501202,3236.30585640672
302.513671875,0.020203544523596302,3238.47908270334
305.0537109375,0.020468148185622224,3247.55464608108
307.7998046875,0.02073560952296935,3249.82315273054
310.58203125,0.021011876487759824,3245.79020323372
313.3212890625,0.021278035600567024,3252.11602831817
316.2099609375,0.021544226796336927,3246.28043601687
318.849609375,0.021814990387202825,3252.87717344095
321.4892578125,0.022074496295618452,3250.03742375443
324.2783203125,0.022361829017992975,3257.82714144883
327.03125,0.02263431592228435,3257.34678796494
332.4462890625,0.02315976896678925,3261.01376430927
335.185546875,0.023437896743416772,3260.52967864566
337.875,0.023707187382548324,3256.75073690975
340.46484375,0.02397009924120145,3262.3143191715
343.0048828125,0.024216806339136674,3263.58391889605
345.5947265625,0.024478563211132273,3265.64474072113
348.3037109375,0.024745327316950574,3264.98260813091
351.0732421875,0.025030260692042575,3269.94289451801
353.712890625,0.02529584116570095,3274.32118040887
356.501953125,0.025570031331566098,3276.85576951833
359.19140625,0.025841706995228975,3277.92800279772
361.865234375,0.026101242694967074,3282.30255650886
364.4208984375,0.0263419623099869,3279.05116935328
367.060546875,0.0266057249400618,3281.46676779169
369.7998046875,0.02687852980943,3277.68804559576
372.4892578125,0.027153470487458524,3287.82662157358
375.2021484375,0.02740341681880715,3278.04370036902
377.818359375,0.027671852676146573,3288.10324195278
380.36328125,0.02792383111943675,3288.65099421161
383.0478515625,0.028194915539929727,3290.35594172344
385.986328125,0.028486156081744148,3289.74408378943
388.576171875,0.0287339144696181,3289.46746341023
391.3154296875,0.02900047576527925,3291.9274089253
394.1044921875,0.029287227556864723,3291.10215812734
396.64453125,0.029537114878478425,3297.11755367512
399.3837890625,0.0298047389222793,3293.65365181553
402.1728515625,0.03007903335777325,3297.95202515239
405.01171875,0.030373554955434624,3299.74544727757
407.8505859375,0.03064114061426225,3298.17727317546
410.3408203125,0.0308906572630746,3303.87214034734
413.1298828125,0.03115947525141628,3298.47628663298
415.869140625,0.03143241017136547,3307.12747922261
418.359375,0.03167439362595195,3304.39464550806
420.9990234375,0.031946173559243625,3305.25524224336
423.9375,0.03222497393226793,3304.35710417088
426.5771484375,0.0324945086310801,3306.27742040652
429.431640625,0.032781242089544055,3307.19487799755
431.9560546875,0.0330189877285028,3304.51034307936
434.6953125,0.033301055407532955,3311.60850982575
437.384765625,0.03357163394845318,3311.51081453309
440.1240234375,0.03385032604147835,3313.37097681325
442.86328125,0.03411658655936415,3312.203682721
445.6025390625,0.03437869233357918,3313.87328429549
448.341796875,0.0346584133730512,3314.12092539687
451.0810546875,0.03492499242892388,3316.99163022106
453.720703125,0.035191640234002355,3319.00525094969
456.2109375,0.03543905258420708,3320.3538850683
459.0498046875,0.035721426197203,3326.80265254351
461.98828125,0.03600405704681065,3325.09133837216
464.5283203125,0.03626643953657908,3325.51219652052
467.1181640625,0.036528304115663775,3328.19365787894
470.056640625,0.03681562537983732,3330.05711325885
472.74609375,0.03707455665947444,3325.04743037546
475.53515625,0.037355276281160754,3327.32581632418
478.1748046875,0.037629207491684025,3329.92275478895
480.9140625,0.03790706027148835,3337.04046059387
483.5869140625,0.03816721414116865,3334.05757083811
486.392578125,0.03844879771120785,3338.32454995734
489.3310546875,0.03873427191338553,3334.94868363112
494.859375,0.03929193224207915,3336.73683679669
497.75,0.0395862212382609,3345.23369277793
500.337890625,0.03983726240071195,3336.32871196738
503.1767578125,0.0401170453144692,3338.44924866796
506.0712890625,0.040413363558042245,3345.86574839042
508.9013671875,0.0406954438410934,3350.09123445276
511.3447265625,0.04093876905101315,3347.28946518339
514.1279296875,0.0412119761032353,3344.63127506322
516.8232421875,0.0414637414239875,3342.4167752497
519.5126953125,0.041734217986919175,3351.33888017897
522.3388671875,0.04201117416249779,3348.42273057819
525.240234375,0.04229425474649337,3347.07102289981
528.072265625,0.04258982018626285,3353.68576260254
530.849609375,0.04286633751274445,3347.92086217592
533.58203125,0.04313849843121831,3357.53385943325
536.396484375,0.043400052493056826,3349.00143797469
539.1064453125,0.04369281754850992,3362.90029478982
541.875,0.04396584585279695,3362.14090598691
544.6142578125,0.044240116226068875,3359.09698411574
547.3037109375,0.04451535367150245,3363.18811170819
550.1923828125,0.044784235252859454,3356.87194638301
552.931640625,0.0450638004607983,3360.82630056574
555.7666015625,0.045339053947713204,3354.80146479866
558.5595703125,0.04562090162928473,3362.26055527792
561.1494140625,0.0458771803353979,3360.23705525004
564.0380859375,0.046154963793086375,3362.45155506356
566.677734375,0.046416242858101656,3362.11368302896
569.3671875,0.04667668547444635,3363.04782565873
572.0185546875,0.04693423489504675,3363.63026523495
574.6611328125,0.047204410107292996,3364.89832817962
577.236328125,0.047462398376990476,3370.17453260297
579.8759765625,0.047722431935560604,3368.6737572758
582.71484375,0.04801215140119664,3373.4944162334
585.31640625,0.048270988723585824,3376.293111943
588.01171875,0.04853684304824729,3371.3567554141
590.4345703125,0.04879008991438455,3369.60021600615
593.291015625,0.04907153541310215,3371.48913802415
596.0126953125,0.049337573068979096,3372.2107659499
598.7021484375,0.049613116448378444,3377.36468660245
601.541015625,0.04990072760503653,3375.87247333462
604.3798828125,0.05018820126328295,3377.53922088932
607.318359375,0.05048021466075262,3379.78467584052
609.9677734375,0.0507557477277711,3377.05842832547
612.7470703125,0.05102313745136217,3379.29400397741
615.5361328125,0.051299885087683225,3379.23867990157
618.375,0.05159016715098673,3381.28435346778
621.1142578125,0.0518523537055186,3373.82811700831
623.75390625,0.05211688919124875,3380.42529351236
626.54296875,0.0524024378717327,3384.74957256728
629.1328125,0.052657566174468776,3380.89291367721
631.8955078125,0.05293314049101075,3378.69180580268
634.611328125,0.05318926909469127,3379.05229045558
637.30078125,0.05346728744549954,3383.49270616176
639.990234375,0.0537479423283504,3382.83628161111
642.6298828125,0.0539959654006667,3378.98752616045
645.169921875,0.05426285783833583,3382.930903344
647.9091796875,0.05454120847697217,3385.52432916903
650.2998046875,0.054780204778566495,3384.51268892509
652.931640625,0.05503575932637852,3382.33112010909
658.5673828125,0.055575418821352696,3380.64593119577
661.23046875,0.055846994225757104,3383.58864513455
663.8466796875,0.0561111275286333,3380.04988014058
666.560546875,0.056382857618750795,3378.91815152566
669.375,0.0566677485984992,3382.00620093351
672.1142578125,0.056935091343466346,3377.4663336148
674.9033203125,0.057207883608813445,3372.6816792145
677.525390625,0.0574668802001961,3370.07595915038
680.1435546875,0.0577337714920451,3370.11481772746
682.921875,0.05802500229438867,3379.63077831209
685.5615234375,0.05826790355087262,3374.56445411296
688.2509765625,0.058553794831565524,3372.21779122937
690.8935546875,0.05881056967778055,3370.69681822371
693.5302734375,0.059068295554675895,3370.87464561034
696.26953125,0.05934640671691205,3365.24454273359
699.0087890625,0.059622732691437474,3365.1832910782
701.5927734375,0.0598820386542462,3362.05616355328
704.1884765625,0.06013993411251588,3357.89939350577
706.818359375,0.06041221877956014,3367.63401591396
709.517578125,0.06067825299797683,3360.05549568369
712.5556640625,0.060994028412612276,3360.34594708185
715.1953125,0.06126411539671105,3361.36746662506
717.884765625,0.06151334730922942,3344.4053684202
720.375,0.061769584765819126,3344.94324137977
722.96484375,0.06203824749553767,3346.88265759397
725.7099609375,0.0623078578184762,3334.84308489906
728.4931640625,0.06258548773627173,3330.62835629591
731.232421875,0.06286952393422796,3326.28585542236
733.822265625,0.06313515024069023,3324.79693525429
736.5615234375,0.06340578492679524,3313.03793465829
739.5,0.06371733799437428,3316.80458215513
742.2392578125,0.06398630322059837,3305.1975032277
745.078125,0.0642694811993022,3297.94478033293
747.568359375,0.06453193931319698,3285.7765572077
750.0185546875,0.06478107497682722,3278.44501945885
752.6484375,0.06505966738350394,3269.53037888902
755.2880859375,0.06533274495805518,3257.59684400614
757.9775390625,0.06560169528861799,3253.41482686053
760.6669921875,0.0658794707255658,3240.9511029175
763.1572265625,0.06614077958190359,3220.27921807154
765.76953125,0.06641010803309835,3218.51236028436
768.5859375,0.0667035468307683,3201.04883275721
771.1943359375,0.06697223820598924,3183.72998207917
773.9150390625,0.06725693668796148,3161.69146083595
776.6279296875,0.06753865260022189,3137.50298453434
779.2939453125,0.06783718571404188,3123.33036135979
781.7841796875,0.0681079498778178,3094.09883209731
784.4326171875,0.0683993880735989,3065.50660326676
787.013671875,0.06868467321546057,3040.73985864863
789.9521484375,0.06900045092173625,3008.97176441684
792.6416015625,0.06929198880386575,2971.49058119453
795.28125,0.06960278333854077,2941.74840193044
797.8212890625,0.06989486663103633,2902.02395915677
800.5107421875,0.07019114591672608,2852.76006502024
803.05078125,0.07048452856921131,2812.39456549477
805.640625,0.07077284898850919,2766.45604348826
808.2802734375,0.07107157918338584,2713.02352414511
810.7705078125,0.07136550495459693,2656.01469847082
813.2109375,0.07166757750669568,2572.13110525687
815.419921875,0.07196590322707817,2500.07654589366
817.59375,0.0722580231858168,2398.83173078487
819.5908203125,0.0725608244794971,2271.41094390388
819.69140625,0.07392616193616894,772.274318048326

File: documentation/advanced_examples/6061T6_anisotropic_calibration/aluminum_6061_data/top_hat_shear/processed_data/cleaned_B-TSRL-1.csv
{'direction':'R31' }
time,displacement,load
0.0,4.0256975286121024e-05,27.5911162148663
2.7392578125,3.974139708481642e-05,27.6302234895826
5.478515625,4.1803717722789274e-05,28.1407499999532
8.2177734375,4.2858719268231525e-05,28.2454019658358
10.95703125,4.406869410072037e-05,27.4804749238089
13.6962890625,4.598796290409828e-05,27.8615122925077
16.435546875,4.6053526416722524e-05,28.0925163795167
19.1748046875,4.510581458645013e-05,27.7900743249094
21.9140625,4.5210122260059724e-05,28.0317621193965
24.6533203125,4.6667456600753076e-05,27.5423920597792
27.392578125,4.58121298726737e-05,28.1375752459731
30.1318359375,4.6625733755102225e-05,27.5339620674442
32.87109375,4.93735065780258e-05,27.4188665159404
35.6103515625,4.90635644797924e-05,27.8481906749154
38.349609375,5.142092819784642e-05,27.797988055252
41.0888671875,5.251168962478382e-05,27.8071744314364
43.828125,4.715621377197135e-05,27.5282042883458
46.5673828125,5.456209104823493e-05,27.867225477547
49.306640625,5.47021630791994e-05,27.5565386674657
52.0458984375,5.252659199983085e-05,27.5927559041181
54.78515625,5.31554212020136e-05,28.0627704269091
57.5244140625,5.7446956098492524e-05,28.2629994676379
60.263671875,5.443096066609163e-05,27.8765679329384
63.0029296875,5.4866072420242505e-05,27.8496674243357
65.7421875,5.774199805960877e-05,27.9818407853369
68.4814453125,5.505382914204855e-05,28.0029269146892
71.220703125,5.480348871124865e-05,28.0410839929144
73.9599609375,5.614757372951125e-05,27.9235940834656
76.69921875,5.6993958808769395e-05,27.7689144438439
79.4384765625,5.689859390294595e-05,27.7374481896469
82.177734375,5.739629048505555e-05,28.1836460545409
84.9169921875,5.7667492898163306e-05,27.9731672408327
87.65625,5.64247379878098e-05,28.1412971347558
90.3955078125,6.004571859852523e-05,27.9978191797607
93.134765625,6.158351770792488e-05,27.5117387895836
95.8740234375,5.676150279457684e-05,27.9820020100122
98.61328125,8.52733840145261e-05,34.1096905441995
101.103515625,0.00030227898770228775,78.9661582873717
103.59375,0.0004769772185968545,132.752562362662
105.9345703125,0.0006446003595112242,212.731101841427
108.275390625,0.0007869154228322395,291.961394171442
110.56640625,0.0009387969560442237,387.348470883101
112.857421875,0.00107041296001898,472.907565808591
115.111328125,0.0012211829403165051,577.730388683406
117.3896484375,0.001356062222023285,671.379724098201
119.630859375,0.00149868423980615,773.534148243617
121.91015625,0.0016370415509958927,872.655847057021
124.1630859375,0.0017655461700151927,964.284920658692
126.4541015625,0.00189963580264094,1064.1847240586
128.6640625,0.0020421922222232675,1166.18497625061
130.9365234375,0.0021797298781681927,1266.61990836029
133.177734375,0.0023096441423614876,1359.98323806158
135.4189453125,0.0024476409499033,1461.03035741524
137.6982421875,0.0025907189324708975,1563.52984352972
139.9013671875,0.00273824334153759,1667.48411134483
142.1923828125,0.002876931257632112,1762.97664957606
144.4482421875,0.0030204713637674778,1859.68851287562
146.724609375,0.003165900640787307,1954.46260651086
149.015625,0.003309652150730515,2043.20176553979
151.306640625,0.0034761041471336827,2138.43447820055
153.6474609375,0.003632572183351575,2219.31739892008
156.0380859375,0.0038051127812936975,2292.51027309771
158.4287109375,0.003979262683561667,2361.67744259799
160.869140625,0.00417442313087444,2421.17146088545
163.359375,0.004381504547246,2471.31131955612
165.8994140625,0.004600053975669353,2516.08715781005
168.439453125,0.004818087713435422,2554.02761867782
170.9794921875,0.005053633377808477,2587.11602637036
173.419921875,0.00527219168633758,2612.28979811789
176.0595703125,0.005517277019153402,2637.00385313998
178.5,0.005741110253725275,2659.15346161486
181.08984375,0.00598096835525985,2682.51822389838
183.7294921875,0.006228783747683622,2710.31571798867
186.369140625,0.0064673990640957925,2721.76648444785
189.0087890625,0.006728532896413813,2746.38877175684
194.337890625,0.0072410043721329274,2774.60141595592
197.02734375,0.007492849184154335,2785.50508877622
199.6669921875,0.007743483580471068,2801.31108942798
202.3564453125,0.008000144417586508,2812.81103284346
205.0458984375,0.00826668738012613,2830.7404242156
207.7353515625,0.00852994298480825,2843.71545678018
210.375,0.008775299733759482,2853.59651235736
212.96484375,0.00903075917850351,2865.692945908
215.7041015625,0.009279724831076882,2870.55839102223
218.2939453125,0.009537291582206292,2878.67917501174
220.9833984375,0.009801182114449514,2892.34971024404
223.5732421875,0.010045176769760775,2898.4107701084
226.1630859375,0.010305529439227825,2903.47292304784
228.7529296875,0.010556086492688025,2914.05518933231
231.3916015625,0.010818424581927725,2928.71541081021
234.08203125,0.011070843879500126,2926.2692963141
236.771484375,0.01133143860346265,2935.51478363906
239.4111328125,0.0115886895379279,2942.29725188918
242.1005859375,0.0118531462485264,2949.02571330336
244.7900390625,0.01212196882014845,2962.86770926277
247.529296875,0.012376084790829049,2961.74081052748
250.21875,0.0126331506753487,2964.01414705658
252.8583984375,0.012903853537749477,2975.08335302444
255.5478515625,0.01316745575301085,2980.40390452446
258.1171875,0.013412242456463951,2979.49456991282
260.77734375,0.0136850510497475,2989.83731807529
263.42578125,0.013949477396113451,2989.90098467051
266.0068359375,0.014208618074373226,2996.8900400451
268.74609375,0.014477816188531951,3006.53904185972
271.3359375,0.014722171204263624,3012.02666328718
274.025390625,0.014983394410549175,3019.00540028255
276.515625,0.015226009212008975,3017.42076068167
279.205078125,0.015486323496502825,3024.42518385511
281.8447265625,0.015732380341533125,3018.31099531475
284.5341796875,0.0160149094996072,3029.34090362556
287.2734375,0.016285109346985502,3031.85946631623
289.86328125,0.016544335961752553,3036.15432701335
292.5029296875,0.016804429389422698,3037.5477472886
295.2421875,0.017078223674444424,3047.03758261519
297.6826171875,0.017305057955077148,3039.45752560503
300.322265625,0.0175651754449694,3047.46810052283
303.01171875,0.0178178250523812,3046.34339718738
305.6513671875,0.018085577714487926,3053.25824804755
308.1416015625,0.018334752049546425,3055.90743702839
310.681640625,0.018581157510341173,3057.36408481889
313.3212890625,0.018845039592161175,3066.27411504906
316.060546875,0.019110452489630426,3059.87650039001
318.6005859375,0.019365399466336173,3061.89890271797
321.140625,0.0196213871341448,3066.40671719909
323.830078125,0.0198943707514481,3074.41092545737
326.51953125,0.0201599116943131,3075.29676929077
329.109375,0.02040711034906985,3080.01182951631
331.69921875,0.020668103531970974,3076.87372499222
334.4384765625,0.020939152432040947,3085.53940722077
337.177734375,0.0212218932803779,3090.34425929956
339.767578125,0.021475208322810902,3086.94753667491
342.4072265625,0.021738958348864752,3092.31023985176
345.146484375,0.022014918806779325,3094.37237891674
347.7861328125,0.02228664717816665,3094.11529759607
350.3759765625,0.0225425271388862,3099.17218157591
352.916015625,0.022791454263258827,3101.95814396647
355.4560546875,0.02303583362766755,3101.53355363839
358.095703125,0.0233008285872565,3105.93357398761
360.8349609375,0.0235700842788751,3104.90941996461
363.375,0.0238182660472748,3104.23587129524
365.9150390625,0.024072756128217,3110.86290523705
368.4052734375,0.0243299721151693,3119.23264756784
371.044921875,0.024584104700241326,3112.18782903744
373.7841796875,0.024862747523002326,3117.68467114421
376.5234375,0.025133165076199025,3120.56284032784
379.1630859375,0.0253954816813119,3119.96942375245
381.7529296875,0.025655748987181724,3123.2517660457
384.392578125,0.025910705416903324,3120.18984189588
387.1318359375,0.026172640463924,3125.34595794826
392.4111328125,0.026693209450266625,3131.08275725699
394.9013671875,0.026940697424597745,3131.1611330311
397.44140625,0.027199190428047824,3134.12426418834
399.9814453125,0.02744419884768967,3132.24873410934
402.720703125,0.0277190415580999,3134.47025920233
405.4599609375,0.027984976663078174,3131.87573567738
408.19921875,0.02824916840277935,3136.92844839754
410.6396484375,0.028488743343522527,3138.63142004951
413.279296875,0.028744407890063876,3136.9528173357
415.869140625,0.029011239599267876,3144.52980078609
418.6083984375,0.029284599045562847,3143.07930011514
421.34765625,0.02955774594222995,3147.58206517664
424.0869140625,0.029811576030796448,3144.40290667563
426.7265625,0.030087675705852752,3153.73533183406
429.4658203125,0.030343012547846448,3147.36559875291
431.90625,0.030595364528488177,3151.73642028433
434.49609375,0.030852823429300975,3149.54497216907
437.2353515625,0.0311114545040727,3150.41632636357
439.974609375,0.03138584117808445,3155.90789951073
442.7138671875,0.03165851714269177,3151.74695820354
445.353515625,0.0319256181196185,3161.39925311791
447.9931640625,0.032182701764349626,3152.36803681685
450.5830078125,0.0324481126566337,3160.04293509988
453.0234375,0.03268639740394795,3159.95358232659
455.6630859375,0.03294443780845983,3165.24054420914
458.40234375,0.03322279761365695,3166.78632523293
461.0048828125,0.033490228586771524,3176.9854942462
463.58203125,0.03374191484593705,3166.90070556433
466.2216796875,0.0340014900764685,3171.28601673466
468.9609375,0.0342710133170797,3172.67548529021
471.55078125,0.03451813978517033,3170.13167550144
474.0908203125,0.03477608795116442,3173.81182424478
476.73046875,0.0350412123884243,3174.91940346152
479.4697265625,0.03530922200068775,3176.09855271288
482.208984375,0.035569893208141704,3173.74288868996
484.9482421875,0.035848670664764076,3179.87178640922
487.6376953125,0.036112350222882006,3182.40439965883
490.2275390625,0.036358344047806974,3178.8065784093
492.8173828125,0.036628305564605175,3186.97083131554
495.2578125,0.0368648543944729,3188.89575789083
497.9970703125,0.037138747792932976,3183.96488986151
500.736328125,0.03742298966559662,3187.03844963045
503.4755859375,0.037701591238834174,3194.59106414268
506.115234375,0.037961023814763545,3192.42705852536
508.8544921875,0.038233052963926296,3195.46768729678
511.294921875,0.03847717337299315,3190.24065982972
513.78515625,0.03873264828630852,3198.62642857931
516.4248046875,0.03899305996551055,3192.99917972235
518.96484375,0.0392518571841963,3197.94761095035
521.7041015625,0.039523933311983006,3199.62467688427
524.443359375,0.03980270102913455,3201.70415960794
527.0830078125,0.0400519982533984,3202.41810363427
529.6728515625,0.040319496829898674,3207.12482134044
532.1630859375,0.0405515173787442,3200.16123260393
534.703125,0.04079524477151787,3199.68175727998
537.392578125,0.04106091805660408,3200.94960068467
539.982421875,0.041306495948833975,3201.13094071103
542.572265625,0.041578290204876904,3211.96655613645
545.3115234375,0.04184456733715405,3208.75249077807
548.05078125,0.042111326859691926,3210.35557173756
550.6904296875,0.04237732441186552,3205.83524347738
553.201171875,0.042641260633685125,3219.18020091416
555.712890625,0.042880512453161025,3209.07653179371
558.2109375,0.04312340454308423,3211.42846363691
560.80078125,0.04339227810370053,3217.60983141221
563.3408203125,0.04363251876591993,3218.6263015358
566.080078125,0.04390574529708368,3214.55141990213
568.8193359375,0.044175597388062676,3219.45177187374
571.55859375,0.04444914016557315,3223.94751165577
574.2255859375,0.044725497077241175,3219.87021508229
576.9375,0.04498195338546935,3225.67309592605
579.4775390625,0.0452234979909588,3216.31191102979
582.1669921875,0.0455038870435472,3230.54973757944
584.7568359375,0.04576186500086382,3223.67594069619
589.986328125,0.04628559645067342,3232.59650884557
592.576171875,0.04653250693167582,3222.07703099639
594.966796875,0.046776877129523775,3227.45444335213
597.5068359375,0.04702424250110457,3226.04807021786
599.947265625,0.047270014036930826,3225.67002236628
602.4873046875,0.047521408111971676,3232.23448741279
605.2265625,0.0477966169119028,3223.61798214054
607.9658203125,0.048067728259168024,3226.66300171163
610.60546875,0.048329416381957827,3231.18289089184
613.3447265625,0.04860822305699268,3224.05508624768
615.984375,0.04886437113961485,3227.23314704877
618.7236328125,0.04913669705618262,3225.85246009256
621.263671875,0.04939891683949728,3230.50582958274
623.7041015625,0.04965085174162382,3234.23647252229
626.1943359375,0.049887285989481875,3223.26584000702
628.6845703125,0.05013877402177065,3230.10538865284
631.2236328125,0.05038612564351027,3222.66408091225
633.71484375,0.05050424709146124,3199.01457527013
636.2548828125,0.05047592814777076,3158.33667034815
638.7451171875,0.0504164520640102,3108.86794540702
641.2353515625,0.0503556697453394,3058.76936025324
643.7255859375,0.05029028352151997,3009.6413613665
646.2216796875,0.0502272267499572,2959.58866006927
648.755859375,0.050158616188385574,2909.78469757335
651.24609375,0.0500958676424288,2860.38227370724
653.736328125,0.0500324648331968,2810.46217456004
656.2265625,0.04996582966547196,2761.06062885386
658.716796875,0.04990016271572883,2711.54865453599
661.20703125,0.04983388962715453,2661.48914749927
663.697265625,0.04977023244586105,2612.01647083844
666.1875,0.0497061788108141,2562.51766891957
668.677734375,0.04963867511145595,2512.7382949018
671.16796875,0.04957074058374143,2463.52774898126
673.6953125,0.04950288282597338,2413.09260903279
676.197265625,0.049438880752830774,2362.5711898708
678.6884765625,0.049373805046257546,2313.84912041354
681.1787109375,0.04930383554205123,2264.47523674528
683.6689453125,0.0492399503425585,2214.32725509522
686.1591796875,0.04917490786476807,2165.04513914006
688.6494140625,0.04910757603842445,2115.61593139596
691.1396484375,0.0490396644271118,2065.57618295776
693.6298828125,0.0489756761038104,2016.1518050933
696.1201171875,0.04890580170267213,1966.66068707386
698.6103515625,0.048838713936009026,1917.1124886587
701.1005859375,0.04877031535115535,1867.26900896575
703.6279296875,0.0486993730456869,1816.98666884579
706.130859375,0.0486342240066275,1767.60938230779
708.62109375,0.04856479418368673,1717.88950362554
711.111328125,0.048501714495722,1668.01803258469
713.6015625,0.048430005636608875,1618.42186468314
716.091796875,0.048360672062556224,1569.15248204703
718.58203125,0.048294198455464996,1519.27244894682
721.072265625,0.048222982298993446,1469.66332818625
723.5625,0.048156237132539324,1420.30711748666
726.052734375,0.0480876265709677,1370.67198123804
728.54296875,0.048015926878415355,1320.97219046429
731.033203125,0.047945661752624075,1271.79710025108
733.5234375,0.04787836659252347,1221.73155586482
736.0400390625,0.047807695846417995,1171.56491331616
738.5537109375,0.04773434731874647,1122.01605628106
741.0439453125,0.0476630944960318,1072.05139051721
743.5341796875,0.0475904987721638,1022.464113985
746.0244140625,0.04751947855092879,972.893961571497
748.5146484375,0.04744700199235082,923.173643809283
751.0048828125,0.047376841136188376,873.846467272514
753.4951171875,0.047300734619543996,824.086357888292
755.9853515625,0.0472311879229534,774.761925601317
758.4755859375,0.04715725158957223,725.287821930594
760.9658203125,0.04708271484646037,675.327766506402
763.4560546875,0.047010282974866174,626.062280704996
765.9462890625,0.046933644797696975,576.947838412235
768.4775390625,0.04685729880465238,525.793211052847
770.9765625,0.04677868523363643,476.144847520224
773.466796875,0.046704554110838806,426.869345207071
775.95703125,0.046623816189363475,377.036211335838
778.447265625,0.04654549480247215,327.457853615452
778.546875,0.046541446620070454,325.46270168794

File: documentation/advanced_examples/6061T6_anisotropic_calibration/aluminum_6061_data/top_hat_shear/processed_data/cleaned_B-TSRL-2.csv
{'direction':'R31' }
time,displacement,load
0.0,1.6719102183194652e-05,27.8722594607623
2.689453125,2.0089744601040124e-05,28.0527865031284
5.37890625,2.0980834567509422e-05,27.934281221256
8.068359375,2.3683904461410447e-05,28.3712686977799
10.7578125,2.529621097018545e-05,28.5697208367673
13.447265625,2.675354475139632e-05,28.1103797305175
16.13671875,2.8967856075372902e-05,28.3959103457712
18.826171875,2.89022925627487e-05,28.0787985608604
21.515625,2.96503306946231e-05,28.1102030694371
24.205078125,3.3840537161640405e-05,27.7122542613846
26.89453125,3.406703412805455e-05,27.9927337418617
29.583984375,3.556311095128582e-05,28.2359291585792
32.2734375,3.350078919434805e-05,28.4998076429606
34.962890625,3.346800743803595e-05,27.7440549710252
37.65234375,3.74287365755262e-05,28.2666939139227
40.341796875,3.946423506444777e-05,28.1316425209503
43.03125,3.8319825982513076e-05,27.7777783706775
45.720703125,3.9997697122877196e-05,28.1036203002444
48.41015625,3.9383769736259004e-05,28.1477049580241
51.099609375,4.147589008898362e-05,27.7409899870369
53.7890625,4.2292473775042575e-05,28.6662309565432
56.478515625,4.222094729826265e-05,27.9520382325773
59.16796875,4.294812456679412e-05,28.9006996589168
61.857421875,4.4262408191857476e-05,27.9893274418053
64.546875,4.58180894799346e-05,28.0969860763682
67.236328125,4.7850608724708204e-05,28.2352859750338
69.92578125,4.470944251742487e-05,28.1338602178149
72.615234375,4.590153517123627e-05,28.4088906472954
75.3046875,4.7421455458853296e-05,28.7513129910846
77.994140625,5.045831175459715e-05,27.8363578128362
80.68359375,4.5853853837289496e-05,28.6439613694674
83.373046875,5.1632522229731094e-05,28.5435509846721
86.0625,4.8685074589444625e-05,27.9688347564709
88.751953125,4.9361586244539096e-05,28.1820423835677
91.146484375,0.00016489028836993275,59.9549424828133
93.3837890625,0.0003111660444620777,106.180218010896
95.326171875,0.0004582256041624165,174.540145852479
97.318359375,0.0005903035437188195,244.416854858162
99.2109375,0.0007119864332750918,320.670665255687
101.1533203125,0.0008366346336279237,399.177394963847
103.095703125,0.0009529352123142344,478.18278230202
105.0087890625,0.0010690480018287576,560.445402047826
106.9306640625,0.0011775135701143176,637.878361696708
110.71875,0.00140807328785368,806.478702361969
112.6083984375,0.001522812203265355,893.568237954906
114.5009765625,0.0016351312182465074,977.06730688776
116.4404296875,0.0017425685383193376,1056.35823341697
118.2861328125,0.0018526404926701874,1139.0488463606
120.12890625,0.0019758372791258126,1228.51512181486
122.021484375,0.00208366808098123,1311.47456146828
123.9140625,0.0021969616517615274,1394.9714350013
125.7568359375,0.0023148178781669648,1481.82419672204
127.69921875,0.0024228274995712275,1562.51589811594
129.5419921875,0.0025418400374886503,1649.65076871547
131.42578125,0.002664703103841105,1737.22406066204
133.3271484375,0.0027678696659584274,1809.40672160562
135.26953125,0.002881902326507985,1886.89851797008
137.0654296875,0.0029991537389367474,1966.20404390819
139.0048828125,0.00312487476706545,2047.13745882392
140.947265625,0.0032423852780635825,2121.85657496682
142.8896484375,0.0033789515650215177,2198.77592082431
144.931640625,0.003516909307259405,2270.18437401609
146.923828125,0.003647795334315352,2331.27444798357
148.900390625,0.003810781224925935,2396.31207039429
151.0576171875,0.003975626709939742,2452.78873114858
153.2490234375,0.004156044104909267,2497.77927950636
155.3408203125,0.004337710157329195,2541.90264492933
157.6318359375,0.004519730841069058,2572.75745282979
159.8232421875,0.004720949955370763,2601.25286452761
162.064453125,0.004921162037034958,2630.58055230286
164.4052734375,0.005132099854169545,2660.32273156696
166.3974609375,0.0053104219738647025,2678.25980683852
168.5546875,0.00550265907604196,2693.72354465601
170.6806640625,0.005708813595569027,2718.90675662283
172.7724609375,0.005891403465441932,2733.46972188804
174.9140625,0.0060882328713393425,2746.04255720286
177.1552734375,0.0063068119478577,2774.6707905907
179.3466796875,0.006501913027366709,2779.8306388228
181.587890625,0.006720340425949763,2799.20262742649
183.8291015625,0.006934860291547969,2813.24616109075
186.1201171875,0.00714583985950233,2824.67958389123
188.4609375,0.007370015694283125,2838.72728881518
190.623046875,0.007573580803619112,2855.85996958721
192.64453125,0.007771679634956173,2860.36624728844
194.736328125,0.007972365728071635,2871.89978032139
198.8701171875,0.008367934621967683,2888.93805890052
201.01171875,0.00857238158309561,2898.78706164011
203.232421875,0.00878622799293197,2913.41040040078
205.6220703125,0.009016814691153917,2912.62883805954
207.884765625,0.009229767361314836,2923.87762773389
209.9765625,0.009437400275221698,2934.03574277025
212.1181640625,0.009653570981124255,2946.75171815431
214.2099609375,0.00984947069724068,2949.56139086309
216.5009765625,0.010076024824859725,2957.99567794903
218.642578125,0.010290294901676825,2966.83282090468
220.8837890625,0.010507410049794125,2975.02846802857
223.224609375,0.010733580327680776,2975.8646958257
225.416015625,0.010948714066395826,2984.65793078466
227.5078125,0.01114330582887185,2985.43729772607
229.5615234375,0.011342623526336776,2992.25072111386
231.591796875,0.0115434640187103,3002.06547561603
233.7333984375,0.011749809603738474,3001.39983038607
235.875,0.01196429452182375,3011.03126900201
238.06640625,0.012169954333524049,3008.96605637727
240.158203125,0.01237917793218015,3017.79134417381
242.349609375,0.0125968751569066,3025.10531872398
244.44140625,0.0127972750814529,3029.0756993255
246.6328125,0.012998967777523324,3028.68469861489
248.82421875,0.013217773583193301,3030.25243363704
251.0654296875,0.0134377415368964,3035.46804502495
253.1572265625,0.013645171927101175,3045.4944360712
255.298828125,0.013865869768205875,3050.25647785321
257.5400390625,0.014092397828417725,3057.60667650065
259.6318359375,0.01428518922106675,3056.65277527236
261.7236328125,0.01449578379346865,3057.71864189223
263.9150390625,0.014706024021005602,3066.68158125843
265.95703125,0.014898276018844124,3065.36763445721
268.1484375,0.015126728483908424,3068.81353403816
270.33984375,0.015326657762849999,3071.76217555649
272.5390625,0.015544339805460099,3083.02128361007
274.5732421875,0.0157328693202594,3077.52553920322
276.814453125,0.015968549045583775,3084.75894257944
278.9560546875,0.0161657753349172,3085.45071306744
281.1474609375,0.0163812903452694,3085.76004490418
283.2392578125,0.0165889023479595,3088.81779779431
285.380859375,0.0168113498563519,3098.74034642837
287.572265625,0.0170185565251828,3093.80069679972
291.955078125,0.0174615234131998,3102.46791580815
293.947265625,0.017656940452600498,3106.08791059601
296.138671875,0.01786892948806005,3107.33687356212
298.2802734375,0.018074002353415827,3109.2073542215
300.2724609375,0.0182727279483458,3113.13382682633
302.513671875,0.0184878969210288,3112.5647791891
304.705078125,0.018709125563293325,3119.67062983491
306.896484375,0.018919080195171127,3114.53207698121
309.087890625,0.01914670480521555,3121.91015720655
311.279296875,0.01935778491888345,3120.78040445149
313.37109375,0.0195753394890078,3124.38569006045
315.6123046875,0.0198003378793905,3130.53390729825
317.5546875,0.019983961851900725,3125.95386416256
319.646484375,0.020197331887031874,3137.27224801169
321.669921875,0.020390567571423424,3137.65051540325
323.7802734375,0.0205971062271379,3132.09637336079
325.921875,0.020801350378108728,3137.3519410257
328.412109375,0.02105360553695225,3141.55481446974
330.677734375,0.02128118259546265,3144.11004033765
332.8203125,0.02148326572973105,3139.94756225057
335.220703125,0.021721056055673572,3151.1741783866
337.4267578125,0.02194655459652855,3147.59238355586
339.7177734375,0.022153457623033772,3146.19896328061
341.958984375,0.022385090311776504,3153.09273830237
344.349609375,0.02262526394352025,3157.15378891707
346.44140625,0.022837047590727477,3157.75093767218
348.3837890625,0.0230261079066866,3159.74260440245
350.3916015625,0.023222528970947,3159.349627832
352.6669921875,0.023443740425910048,3159.44754266464
354.8583984375,0.023669692138613276,3159.36301977099
356.904296875,0.023862191633592676,3164.81353894124
359.19140625,0.0240968544435812,3164.08949607567
361.3623046875,0.024316097952528152,3170.66493812135
363.375,0.02451728333675075,3175.59207397095
365.56640625,0.024717547481615577,3166.12441218269
367.669921875,0.024939866371702125,3176.80525191975
369.8994140625,0.0251631557714106,3173.55979234373
372.2900390625,0.02538999549468875,3170.11850310243
374.5771484375,0.025631164844096523,3177.25969968558
376.822265625,0.025845966008528475,3176.49218790328
379.0634765625,0.026074623575390126,3182.89309566209
381.486328125,0.026315113453480476,3182.62679366211
386.2353515625,0.026773649458516773,3180.58090055591
388.2275390625,0.026977898192767948,3183.75127745757
390.568359375,0.02721399270496735,3186.01100250769
392.7099609375,0.02743166357583155,3184.33174117393
394.8125,0.027638959045719926,3184.59101789444
397.04296875,0.02786754328009535,3190.31618158405
399.2001953125,0.028086325023543298,3194.86900176178
401.505859375,0.0283247403943486,3195.00204299178
403.6220703125,0.028529583236319926,3200.20975094029
405.8583984375,0.028741954689236775,3196.54167689604
408.0498046875,0.028963329423563652,3196.43937126373
410.2412109375,0.02917661123054735,3193.4094999515
412.3330078125,0.029376722981339302,3197.23805772369
414.3935546875,0.029576128334041652,3201.95223978929
416.666015625,0.029802431240604502,3201.1034982131
418.9072265625,0.030020444711677627,3198.15353945486
421.048828125,0.03023673257768508,3200.95530872424
423.3486328125,0.030469843947262626,3202.69252861364
425.431640625,0.03067719327069555,3201.52742992123
427.4736328125,0.0308893619134553,3210.04931346058
429.814453125,0.0311122348075586,3207.77509877155
432.005859375,0.0313331930362803,3216.81355989207
434.1474609375,0.03152719069103613,3209.19025350517
436.2392578125,0.03174472349057868,3209.97664572605
438.4951171875,0.031969338031229026,3215.95230453682
440.671875,0.03218010648183055,3217.36811789038
443.0126953125,0.032405167319408554,3213.92682864909
445.353515625,0.032635692000117775,3216.11695952444
447.4453125,0.03284508546660325,3214.99028032914
449.6865234375,0.03306986099497715,3217.19929164308
451.8779296875,0.0332828947319099,3217.70225774527
454.1689453125,0.033509435396142845,3216.57579808995
456.1611328125,0.03371754840867022,3218.35648689608
458.32421875,0.033911767779614826,3216.79841163321
460.5439453125,0.034144266708350704,3221.21841012093
462.7353515625,0.03436856786720452,3224.99976679667
464.8271484375,0.03455947639097967,3221.39645704755
467.068359375,0.0347870374080087,3224.83335548918
469.259765625,0.03499389231006988,3227.10427707846
471.3515625,0.03521575058047755,3229.45028134209
473.54296875,0.03543083648120353,3227.26915160606
475.796875,0.035658287499503304,3234.07884281414
480.3642578125,0.03609881923335978,3228.89374748393
482.4580078125,0.03630442289987535,3234.612764054
484.5,0.03650989250543962,3229.98486120191
486.7412109375,0.036735826457931296,3234.81869255852
489.140625,0.03698307552877227,3234.37500225187
491.373046875,0.0372018120123264,3238.06305443462
493.564453125,0.037419167209753974,3238.3945598097
495.9052734375,0.03763556679322085,3236.67490311897
498.146484375,0.037879487256680826,3240.41827937756
500.2880859375,0.038091998499649476,3246.49097486104
502.513671875,0.038304185475530744,3235.57083654197
504.7060546875,0.03852807585787998,3246.30941529469
506.8125,0.03873241912228913,3245.14299936237
509.103515625,0.038956806217650276,3240.66284691917
511.30859375,0.03916731055671953,3242.25517041947
513.38671875,0.039379879663603026,3243.80358592307
515.490234375,0.03959463728687133,3253.06751460664
517.5205078125,0.03979105376785137,3248.59877824258
519.7119140625,0.04000690106603165,3249.61985870582
522.0029296875,0.040235244678186725,3248.21172925168
524.3935546875,0.04046312767066298,3243.25012562467
526.6845703125,0.040696724867961546,3246.64333560958
528.8759765625,0.040923817244571045,3248.7581642706
530.91796875,0.04113726175800848,3253.48156701551
533.052734375,0.0413462581978304,3254.51296585797
535.1513671875,0.04155163728360705,3250.45850144277
537.3427734375,0.04177270150068765,3247.14388677195
539.6337890625,0.041990292737055096,3245.98756967888
541.9248046875,0.042219949459041076,3248.28922686585
544.0166015625,0.04243075514879578,3247.05914433833
546.3076171875,0.04266993363578548,3254.08859506988
548.4990234375,0.042888287988337354,3251.31273151856
550.4912109375,0.04308550998084543,3251.38781419291
552.6826171875,0.04329605442361803,3250.09428461015
554.7744140625,0.043512962751207876,3251.24928446333
556.9658203125,0.04372692632114913,3248.21743729125
559.4560546875,0.0439859206208915,3252.1368846166
561.4482421875,0.04419095366899895,3253.4391957987
563.58984375,0.04439616088176102,3247.60799429706
565.6318359375,0.04459429380124598,3250.8771641913
567.7734375,0.0448045918926978,3247.65563447348
569.9658203125,0.0450252080941206,3247.17045110996
574.1982421875,0.04544427919047557,3244.96802599553
576.5390625,0.045690543428943395,3249.5230415731
578.7578125,0.04591797153084123,3246.74827572169
580.7724609375,0.04612749733954785,3253.6945207995
583.0634765625,0.046345653465223,3245.49975183555
585.2548828125,0.04656118910033698,3245.44662315955
587.3466796875,0.04676882201424382,3232.42768259826
589.48828125,0.04698873124466695,3237.03538777187
591.580078125,0.047195369586729874,3234.01100495923
593.734375,0.047417155670471424,3232.48695839381
596.162109375,0.04766427010745105,3228.57168232814
598.353515625,0.047892429242570554,3227.9789243727
600.544921875,0.048097729266760494,3218.06581595793
602.6865234375,0.048320081385629876,3221.84300137398
604.890625,0.04853246143219745,3202.03478682309
607.0166015625,0.048753870541127196,3202.74873084942
609.01171875,0.04896255073460242,3197.18492904768
611.173828125,0.04918066446493403,3192.03298425498
613.2451171875,0.0494020598240226,3196.03234413433
615.2373046875,0.049596931739512275,3180.19472972494
617.478515625,0.04982652314975273,3177.38922827585
619.9052734375,0.050063599056864944,3167.65372770773
621.9609375,0.05026707951874128,3152.95837983247
624.0595703125,0.05049233056245533,3145.99544971591
626.2939453125,0.050742230488090054,3148.40819413453
628.435546875,0.0509331951570499,3124.93936989883
630.58203125,0.05115406687635428,3110.60296989659
632.619140625,0.05139657397072503,3104.74169141722
634.7578125,0.05162360561886935,3073.46844030822
636.8525390625,0.0518431218329993,3050.38886046326
638.9443359375,0.05206862037385428,3024.78127770834
641.1357421875,0.05234947577522203,2987.46321269377
643.177734375,0.05257387089132383,2948.89201345341
645.2099609375,0.0528120444940887,2915.58362669741
647.2119140625,0.05301443298941287,2887.58371674233
649.353515625,0.053271070337216356,2844.54861101755
651.2822265625,0.0534921964285822,2813.18930023503
653.4873046875,0.05373782932017675,2783.21023732874
655.62890625,0.0539748914774478,2740.40630720658
657.6708984375,0.05423673657759087,2688.68729743462
659.61328125,0.05449666586653217,2624.9798677839
661.3359375,0.054734181768561575,2525.0786373741
663.099609375,0.05497340265089485,2458.35758236994
664.892578125,0.05522678357798345,2377.93876917552
666.685546875,0.055486811407453096,2284.02571135555
668.1923828125,0.055748554529607544,2162.45390871486
668.54296875,0.056147195653637925,1301.47835716976
