Repository: sandialabs/matcal

MatCal: A Model Calibration Python Package
==========================================

|docs| |ci| |version| |coverage| |lint|

Description 
-----------------------------
MatCal is a general material calibration tool 
implemented in Python3. It uses Dakota and/or Scipy to calibrate models to
experimental data. It has implementations of standard material 
characterization tests for SierraSM to facilitate material model calibration. 

.. |docs| image:: https://readthedocs.org/projects/matcal/badge/?version=latest&style=flat
    :target: https://matcal.readthedocs.io/en/latest/index.html
    :alt: docs

.. |ci| image:: https://github.com/sandialabs/matcal/actions/workflows/ci.yml/badge.svg
    :target: https://github.com/sandialabs/matcal/actions/workflows/ci.yml
    :alt: CI Tests

.. |version| image:: https://raw.githubusercontent.com/sandialabs/matcal/badges/version-badge.svg
    :alt: Version

.. |coverage| image:: https://raw.githubusercontent.com/sandialabs/matcal/badges/coverage-badge.svg
    :alt: Coverage

.. |lint| image:: https://raw.githubusercontent.com/sandialabs/matcal/badges/lint-badge.svg
    :alt: Lint Score

6061T6 aluminum plate calibrations
##################################
In this calibration example, we will calibrate 
the Hill48 orthotropic
yield surface :cite:p:`hill1948theory` with 
Voce hardening :cite:p:`voce1948relationship`
to the Ductile Failure aluminum data for a rolled plate.
The rolling process tends to impart a texture 
to the material microstructure that results in 
orthotropic plasticity behavior. The experimental data set
used for this calibration 
was purposefully taken such that this orthotropic behavior
would be characterized. 

This example has been broken into several steps:

#. Experimental data analysis to verify the suspected orthotropic
   plasticity is present in the material. 
   :ref:`6061T6 aluminum data analysis`
#. Initial guess estimation for the plasticity parameters 
   using MatFit and engineering judgment.
   :ref:`6061T6 aluminum anisotropy calibration initial point estimation`
#. Calibration of the material as the averaged 
   parameter set to all data. 
   :ref:`6061T6 aluminum calibration with anisotropic yield`
#. Data analysis to examine the effect of temperature on 
   the material behavior and determine a material model 
   form that is temperature dependent. 
   :ref:`6061T6 aluminum temperature dependent data analysis`
#. Initial point estimation using MatFit for the material model temperature 
   dependence parameters.
   :ref:`6061T6 aluminum temperature calibration initial point estimation`
#. Calibration of the material model temperature dependence 
   using MatCal.
   :ref:`6061T6 aluminum temperature dependent calibration`
#. Uncertainty quantification of the parameters 
   using MatCal's laplace study. 
   :ref:`6061T6 aluminum calibration uncertainty quantification` 
#. Validation of the calculated parameter 
   uncertainties by pushing samples from the
   uncertain parameter distributions back through 
   the models and comparing the results to the experimental data.
   :ref:`6061T6 aluminum uncertainty quantification validation`

File: documentation/advanced_examples/6061T6_anisotropic_calibration/aluminum_6061_data/top_hat_shear/RST_SRT_aluminum_AL_6061_top_hat_metrics.csv
load at 0.005 in, ultimate load
2.627395563289871461e+03, 3.065568952622069901e+03
2.707856993293246887e+03, 3.167054164012799902e+03
2.526380477455729761e+03, 2.976933855545330061e+03
2.590261239146721891e+03, 3.110462244767169977e+03
2.591721258709701488e+03, 3.077918954853650121e+03
2.640357759136694767e+03, 3.147790189080989876e+03

File: documentation/advanced_examples/6061T6_anisotropic_calibration/aluminum_6061_data/top_hat_shear/RTS_TRS_aluminum_AL_6061_top_hat_metrics.csv
load at 0.005 in, ultimate load
2.672837668037671392e+03, 3.384780747244929898e+03
2.757939468575037608e+03, 3.415762010175879823e+03
2.713934638611507125e+03, 3.365417101160619950e+03
2.696427476490282515e+03, 3.271900532550840126e+03
2.738036408137713352e+03, 3.337010383616130184e+03
2.673542171544010671e+03, 3.385524329169029897e+03

File: documentation/advanced_examples/6061T6_anisotropic_calibration/aluminum_6061_data/top_hat_shear/STR_TSR_aluminum_AL_6061_top_hat_metrics.csv
load at 0.005 in, ultimate load
2.335480078958240483e+03, 3.014050821935009935e+03
2.484453701185281716e+03, 2.888626531663940114e+03
2.652671870352416136e+03, 3.100928720983859876e+03
2.579581847910406395e+03, 3.234236472522290114e+03
2.641696685290178266e+03, 3.254512965857969903e+03
2.628971004959184029e+03, 3.216932331023149800e+03
