Repository: sandialabs/matcal

MatCal: A Model Calibration Python Package
==========================================

|docs| |ci| |version| |coverage| |lint|

Description 
-----------------------------
MatCal is a general material calibration tool 
implemented in Python3. It uses Dakota and/or Scipy to calibrate models to
experimental data. It has implementations of standard material 
characterization tests for SierraSM to facilitate material model calibration. 

.. |docs| image:: https://readthedocs.org/projects/matcal/badge/?version=latest&style=flat
    :target: https://matcal.readthedocs.io/en/latest/index.html
    :alt: docs

.. |ci| image:: https://github.com/sandialabs/matcal/actions/workflows/ci.yml/badge.svg
    :target: https://github.com/sandialabs/matcal/actions/workflows/ci.yml
    :alt: CI Tests

.. |version| image:: https://raw.githubusercontent.com/sandialabs/matcal/badges/version-badge.svg
    :alt: Version

.. |coverage| image:: https://raw.githubusercontent.com/sandialabs/matcal/badges/coverage-badge.svg
    :alt: Coverage

.. |lint| image:: https://raw.githubusercontent.com/sandialabs/matcal/badges/lint-badge.svg
    :alt: Lint Score

6061T6 aluminum plate calibrations
##################################
In this calibration example, we will calibrate 
the Hill48 orthotropic
yield surface :cite:p:`hill1948theory` with 
Voce hardening :cite:p:`voce1948relationship`
to the Ductile Failure aluminum data for a rolled plate.
The rolling process tends to impart a texture 
to the material microstructure that results in 
orthotropic plasticity behavior. The experimental data set
used for this calibration 
was purposefully taken such that this orthotropic behavior
would be characterized. 

This example has been broken into several steps:

#. Experimental data analysis to verify the suspected orthotropic
   plasticity is present in the material. 
   :ref:`6061T6 aluminum data analysis`
#. Initial guess estimation for the plasticity parameters 
   using MatFit and engineering judgment.
   :ref:`6061T6 aluminum anisotropy calibration initial point estimation`
#. Calibration of the material as the averaged 
   parameter set to all data. 
   :ref:`6061T6 aluminum calibration with anisotropic yield`
#. Data analysis to examine the effect of temperature on 
   the material behavior and determine a material model 
   form that is temperature dependent. 
   :ref:`6061T6 aluminum temperature dependent data analysis`
#. Initial point estimation using MatFit for the material model temperature 
   dependence parameters.
   :ref:`6061T6 aluminum temperature calibration initial point estimation`
#. Calibration of the material model temperature dependence 
   using MatCal.
   :ref:`6061T6 aluminum temperature dependent calibration`
#. Uncertainty quantification of the parameters 
   using MatCal's laplace study. 
   :ref:`6061T6 aluminum calibration uncertainty quantification` 
#. Validation of the calculated parameter 
   uncertainties by pushing samples from the
   uncertain parameter distributions back through 
   the models and comparing the results to the experimental data.
   :ref:`6061T6 aluminum uncertainty quantification validation`

File: documentation/advanced_examples/6061T6_anisotropic_calibration/aluminum_6061_data/uniaxial_tension/processed_data/cleaned_CA-RD-01.csv
{'temperature':533.0699999999999, 'direction':'R22' }
engineering_stress,engineering_strain
2.4815299338760693e-01,1.76066066615022e-06
0.5530481044700268,2.50043667620048e-05
0.869069368044678,4.25371981691569e-05
1.209640578568633,6.64242397760972e-05
1.6389544800467393,9.60328834480606e-05
2.137269339143005,0.000133151450427249
2.693271440755797,0.000179898750502616
3.302309316030729,0.000230980542255566
4.015063723750623,0.000290448137093335
4.757552814886817,0.000360053003532812
5.604890802298976,0.000438126357039437
6.467834222432787,0.000517266045790166
7.401934591848058,0.000604937260504812
8.40173107129484,0.000699097465258092
9.379563997136467,0.000795442727394402
10.4578941430949,0.000899158243555576
11.503394403291852,0.000999232637695968
12.615328165716322,0.00110747991129756
13.752905734078361,0.00121547724120319
14.929277176031473,0.00133348151575774
16.073740053177634,0.00145268440246582
17.2574652911478,0.00156540249008685
18.4819243200102,0.0016915617743507
19.74624389745224,0.00181413942482322
20.98129029053632,0.00194061361253262
22.218655639517877,0.00206612353213131
23.549090058420514,0.00220098136924207
24.82324563153864,0.00233554583974183
26.147351559418453,0.00247227470390499
27.42332070363891,0.00261046434752643
28.72129644862099,0.00275400467216969
30.019124603352974,0.00290201744064689
31.32477951376665,0.00305118854157627
32.60533066438502,0.00321135809645057
35.14401042870095,0.00355495256371796
36.34297547809157,0.00373658165335655
37.513504805982215,0.00393771519884467
38.56186518632699,0.00415504164993763
39.6260043061261,0.00440861051902175
40.55969153465234,0.00467924773693085
41.35255530251883,0.00497633824124932
42.08448665929413,0.00531551195308566
42.69075609927354,0.00567711656913161
43.19980381638902,0.0060963062569499
43.6368945779816,0.00653206557035446
43.9416908063918,0.00698858732357621
44.20767527148361,0.00746356695890427
44.41592064180251,0.00796761550009251
44.587581519848655,0.00847457256168127
44.70276005646275,0.00900994706898928
44.824387839758465,0.00953852571547031
44.93775951391806,0.0100794229656458
44.99727416412285,0.0106218168511987
45.0450486808048,0.0111583918333054
45.11288205419138,0.0117234317585826
45.17638611357804,0.0122902588918805
45.231007923373596,0.0128495758399367
45.27066497630561,0.0134218446910381
45.28907350566934,0.0139994136989117
45.360516131533196,0.0145660964772105
45.34444668401042,0.0151369282975793
45.40234231389692,0.0157086793333292
45.42572418744254,0.0162854809314013
45.47019804944265,0.0168598797172308
45.4764549815563,0.0174225904047489
45.50256503851097,0.0180084072053432
45.56325146585221,0.0185920726507902
45.58593116760214,0.019735224545002
45.57940588957939,0.0203053206205368
45.65357222642056,0.0208897646516562
45.64567391182968,0.0214692428708076
45.69246896594356,0.0220411345362663
45.70576997817074,0.0226033516228199
45.75805270612556,0.0231879819184542
45.774005870421085,0.0237646549940109
45.816985940193874,0.0243336837738752
45.84448692344406,0.0249138530343771
45.84670972205775,0.0254819970577955
45.87858921605791,0.0260446276515722
45.88621023987597,0.0266145654022694
45.93264302701264,0.027190649881959
45.94581433871713,0.0277487523853779
45.98874968417183,0.0283176209777594
45.98411177237647,0.02888073772192
46.013933947740206,0.0294300019741058
46.046054953058366,0.029997443780303
46.08534526658122,0.0305657349526882
46.07362749521773,0.0311186574399471
46.115847251581506,0.0316861011087894
46.12570449130872,0.0322445258498192
46.155392493718004,0.0327953435480595
46.1631074386044,0.0333638116717339
46.19704872367271,0.0339285992085934
46.2121476534909,0.0345002263784409
46.25214908367274,0.0350749753415585
46.25283336574102,0.0356308370828629
46.27456043951378,0.0361919440329075
46.28337560262744,0.0367615073919296
46.28709219346847,0.0373123362660408
46.336078739173196,0.0378733016550541
46.393513708582425,0.0390044301748276
46.38755642940051,0.0395609624683857
46.4343067591961,0.0401371791958809
46.42939155662794,0.0406961962580681
46.46612811158273,0.0412493161857128
46.47926364383263,0.0418189130723476
46.48398205940087,0.0423787459731102
46.49789132235542,0.0429380834102631
46.5371369115602,0.0435018837451935
46.532628700287525,0.0440657734870911
46.55321530394667,0.0446304567158222
46.575313589560324,0.0451971590518951
46.60018925533308,0.045769814401865
46.62654976846964,0.0463308170437813
46.612788095764984,0.0468958094716072
46.656930997810726,0.0474655032157898
46.63470301167416,0.0480333864688873
46.6724637535153,0.048600684851408
46.69038031537892,0.0491746068000793
46.71194190917439,0.0497449077665806
46.699222313083474,0.0503105521202087
46.71496527308363,0.0508692748844624
46.7377791477882,0.0514452420175076
46.76044095981096,0.0520122200250626
46.77625547872008,0.0525820814073086
46.74084723601553,0.0531553588807583
46.770566545447466,0.0537252835929394
46.7788047648566,0.0542972050607204
46.80930227742473,0.0548801347613335
46.79589392683378,0.0554464608430862
46.83444628910677,0.0560173988342285
46.822871635561214,0.0565955974161625
46.8217580000385,0.0571679212152958
46.87473842735684,0.0583254918456078
46.880252935788675,0.0589008182287216
46.88172883828881,0.059488408267498
46.905692127970696,0.0600687451660633
46.89788773444795,0.0606474429368973
46.91534810826604,0.06123211607337
46.89572754987972,0.0618119239807129
46.945621999243556,0.0624044686555862
46.913778284698,0.062992587685585
46.926023803016186,0.0635735690593719
46.91758432417518,0.064165785908699
46.93004899165244,0.0647564008831978
46.92688250992526,0.0653414726257324
46.95924502656162,0.0659433975815773
46.97417400397079,0.0665447786450386
46.95908401901629,0.0671282485127449
46.95493807472083,0.0677279829978943
46.97741204460735,0.0683295279741287
46.940930418266205,0.0689225271344185
46.93662346642521,0.06951554864645
46.973896713198194,0.0701174214482307
46.97213010263002,0.0707253739237785
46.997175720811796,0.0713338851928711
46.98630323906172,0.0719390064477921
46.98887488735719,0.0725545659661293
46.996598777107266,0.0731249898672104
46.96380243458453,0.073728434741497
46.97522949787999,0.0743430852890015
46.95646317397079,0.0749575719237328
46.96057333881166,0.0755675435066223
46.96276035797077,0.0761839523911476
46.96448671665261,0.0768081247806549
46.96356539569806,0.0774152725934982
46.95279130744805,0.0786565989255905
46.92792011410706,0.0792899951338768
46.913572552834374,0.0799179375171661
46.90332173910691,0.0805411860346794
46.90359008501601,0.0811570137739182
46.8943724030388,0.0817926302552223
46.90808040656149,0.0824334919452667
46.85887471169769,0.0830530971288681
46.85412946153856,0.0836844742298126
46.85645512608406,0.0843290835618973
46.81023701567492,0.0849797576665878
46.82673134422039,0.0856158956885338
46.79456114215199,0.0862651690840721
46.815818610583975,0.0869124382734299
46.762632451402006,0.0875555202364922
46.77675191865193,0.0882071703672409
46.71016188131077,0.088842548429966
46.702612416401664,0.0894972383975983
46.699150754174504,0.090147040784359
46.66695818994696,0.0908044800162315
46.634868491651446,0.0914444178342819
46.604567766083235,0.0920990779995918
46.608879190355985,0.0927588641643524
46.5494942406739,0.0934100523591042
46.52790133985559,0.0940770208835602
46.50713136649198,0.0947327613830566
46.49042683365094,0.0953939184546471
46.43068408942339,0.0960508212447166
46.39439477765064,0.0967116057872772
46.35385665565041,0.0973635762929916
46.33813605780939,0.0980307832360268
46.277087363491155,0.0986837670207024
46.253544482399995,0.0993450731039047
46.14992270960426,0.100672267377377
46.122390419331445,0.101339623332024
46.1015265248995,0.102002285420895
46.0445566883993,0.102660588920116
46.00145139053555,0.103330127894878
45.97611059185359,0.103994272649288
45.90934612967163,0.104650482535362
45.88673351439872,0.105314165353775
45.796779493239335,0.105980582535267
45.76737325403478,0.106641285121441
45.727318154670975,0.107317440211773
45.68904755560252,0.10797193646431
45.62040914448864,0.1086405813694
45.57940141714764,0.109308384358883
45.531242271329354,0.109972693026066
45.44410588221538,0.110652782022953
45.37816434748792,0.111317411065102
45.31545190853311,0.111990869045258
45.2888006873285,0.112652905285358
45.22222853971452,0.113330475986004
45.16673013328249,0.113992065191269
45.08848941105505,0.114649571478367
45.030745843850184,0.11532411724329
44.932719083258945,0.115997210144997
44.940527949213454,0.1166752576828
44.827934478190464,0.117337517440319
44.811520653417666,0.118012011051178
44.72602117434916,0.118675798177719
44.66848333900791,0.119356699287891
44.59285898939402,0.12002395093441
44.516733727416515,0.120707929134369
44.45547482880271,0.121368087828159
44.36218437350689,0.122042283415794
44.23552063198381,0.1233981102705
44.18189617448351,0.124069415032864
44.08895009643772,0.124733977019787
44.018446681255604,0.125416785478592
43.938859757050736,0.126090213656425
43.89524012952794,0.126770630478859
43.79456568930032,0.127451539039612
43.72481811509547,0.128128439188004
43.6621280382998,0.128799989819527
43.56334543673131,0.129482373595238
43.485551957685495,0.130153059959412
43.3735980444125,0.130830347537994
43.30219567043498,0.131514221429825
43.22559633068456,0.132187590003014
43.15947589868436,0.132870465517044
43.06643142713852,0.13355541229248
42.998378904592855,0.134235367178917
42.86210390709231,0.1349116563797
42.80261161904667,0.1355861723423
42.73872293052387,0.136280164122581
42.62722520529599,0.136959820985794
42.49717583288647,0.137626320123672
42.43402956804548,0.138309136033058
42.34073016788597,0.138995289802551
42.2446086632493,0.13967277109623
42.14801308083992,0.140358373522758
42.04162287274859,0.141046360135078
41.982340788998314,0.141734734177589
41.821158818702386,0.142428308725357
41.74937628802027,0.143114328384399
41.635651291747166,0.143802344799042
41.56038920911048,0.144486472010612
41.45262596445104,0.145178779959679
41.218037970722754,0.146552309393883
41.14975735415434,0.147231355309486
40.999622290449274,0.147929266095161
40.906926668585385,0.148617312312126
40.778983811562085,0.149304553866386
40.6543952784026,0.149990200996399
40.55677998153861,0.15067882835865
40.441829538947275,0.1513691842556
40.30100160585598,0.152058586478233
40.18372102628739,0.152756318449974
40.08665136610508,0.153443947434425
39.92446309864999,0.15413860976696
39.82601145703607,0.154826864600182
39.70360994303549,0.155519068241119
39.57918241742155,0.156228736042976
39.44418653542101,0.156918287277222
39.318842161284266,0.157617568969727
39.16585815851094,0.158312797546387
39.062616542419605,0.159006685018539
38.89800421691895,0.159708514809608
38.7725480319867,0.160400092601776
38.619742926486104,0.161100819706917
38.46124441528114,0.161796361207962
38.33340889662161,0.162503436207771
38.16459248521177,0.16319552063942
38.03275414007493,0.163903012871742
37.85029233918787,0.164600014686584
37.741053192028495,0.165303200483322
37.54376975209603,0.166007101535797
37.41684660952735,0.166711509227753
37.20851626300384,0.167421638965607
37.03412049290101,0.168132796883583
36.84118202047981,0.168832540512085
36.64137165656998,0.169562116265297
36.21761097801156,0.170369371771812

File: documentation/advanced_examples/6061T6_anisotropic_calibration/aluminum_6061_data/uniaxial_tension/processed_data/cleaned_CA-RD-02.csv
{'temperature':533.0699999999999, 'direction':'R22' }
engineering_stress,engineering_strain
2.2774787163317745e-01,1.40923270919302e-06
0.4993298821429476,3.69019435311202e-05
0.7271453212859892,6.12130097579211e-05
1.016331993951448,8.48886265885085e-05
1.362303176723649,0.000120935139420908
1.7512524026980643,0.000157817295985296
2.193654037311169,0.000202823546715081
2.687210089189367,0.000257055799011141
3.195879326762216,0.000309139548335224
3.7666731580327415,0.000371257454389706
4.3601125887607335,0.000434424611739814
5.648958143712823,0.000572202494367957
6.302426274777703,0.000645086576696485
7.020502596834263,0.000715053582098335
7.743003272066989,0.00079474487574771
8.49743990575154,0.000876055855769664
9.26502213465769,0.000960184959694743
10.061951343046923,0.00104782497510314
10.802018053299586,0.00113078579306602
11.627341613194645,0.00121326267253608
12.39303983019739,0.0012998926686123
14.029275656561227,0.0014716936275363
14.823807641495904,0.00156091642566025
15.686074606317208,0.00165383797138929
16.493287053564462,0.00174143211916089
17.337962825936792,0.00183022965211421
18.17439031592844,0.00191975559573621
19.01709486397694,0.00200781086459756
19.849376409673127,0.00209597963839769
20.761325383346797,0.0021954842377454
21.58683119483852,0.00228764326311648
23.329570158196947,0.00247678603045642
24.22546310164353,0.00257289269939065
25.092587127419282,0.00267123873345554
25.96981437667241,0.0027721761725843
26.827260059993684,0.00287428218871355
27.705531622076435,0.00298096309415996
28.526500151488527,0.00307974452152848
29.385962901559875,0.00318130967207253
30.277112831063004,0.00329264812171459
31.153749719316153,0.00340748182497919
32.81223924829932,0.00363346817903221
33.66845501287062,0.00375727540813386
34.50452470831679,0.0038814446888864
35.31908647914947,0.00400607008486986
36.134681381731795,0.00413936050608754
36.92487734401883,0.00427422672510147
37.720941136851216,0.00441336119547486
38.49469867599045,0.00455874251201749
39.24401884767486,0.00470940349623561
39.959048884609196,0.00486074760556221
41.301449294841355,0.00519026722759008
41.96261336295739,0.00536934658885002
42.52311640814125,0.00555031886324286
43.127131742484345,0.00574860069900751
43.64545081075901,0.0059500876814127
44.10268987769239,0.00616228161379695
44.55178464628495,0.00638951547443867
44.97380778508196,0.00663011940196157
45.368383609810564,0.00688249664381146
45.7379138163574,0.00715341605246067
46.33759089183686,0.00771283637732267
46.54434246992843,0.00800805725157261
46.772271012679305,0.00831775739789009
46.96001475554367,0.00863142218440771
47.17669960470358,0.00895760301500559
47.292522171499435,0.00929006841033697
47.45508165079542,0.00963041186332703
47.532664925545674,0.00998418312519789
47.610753585091466,0.0103314472362399
47.70311824700077,0.0106854774057865
47.85887068506949,0.0114163598045707
47.893259213319624,0.0117840087041259
47.93691014786526,0.0121610602363944
47.98941649741088,0.0125298323109746
48.073511632888426,0.0129125099629164
48.0791782040021,0.013293981552124
48.134976263366056,0.0136693315580487
48.160406510684396,0.0140543971210718
48.18025069066172,0.0144328363239765
48.22550275579824,0.0148235959932208
48.27619777045741,0.0155947487801313
48.31767957557132,0.0159813519567251
48.32964333068498,0.0163687970489264
48.374810419616864,0.0167662259191275
48.334885020775765,0.0171468984335661
48.40315222004873,0.017534326761961
48.4468612962081,0.0179230906069279
48.47088272750351,0.0183231700211763
48.47128524636726,0.0187121573835611
48.502426789117344,0.019107224419713
48.551730877481205,0.01989053376019
48.56349784559493,0.0202783569693565
48.58310945911755,0.0206697508692741
48.600466967004024,0.0210663266479969
48.62599113539047,0.0214563999325037
48.61882629961772,0.0218517128378153
48.662687438458924,0.0222359150648117
48.69703124239078,0.0226235780864954
48.709375154209035,0.0230209976434708
48.729688939527335,0.0234168898314238
48.77241408068646,0.0241912417113781
48.78457462280025,0.0245867744088173
48.83026498625489,0.0249807313084602
48.816060542800344,0.025372501462698
48.84114641286865,0.0257638934999704
48.823462417459346,0.0261490549892187
48.852166484868626,0.0265392307192087
48.863504099527724,0.0269340649247169
48.89188167941417,0.027318274602294
48.9231842297098,0.027718648314476
48.91157379670965,0.0285033565014601
48.95183462793708,0.0289033353328705
48.9532344990963,0.0292969904839993
48.976839994232726,0.0296886377036572
49.01487802684646,0.0300820302218199
49.00162173893736,0.0304725784808397
49.00465404771008,0.0308637991547585
49.0105934371646,0.0312606543302536
49.02575050859654,0.0316528044641018
49.079580697960246,0.0320386551320553
49.05195448661931,0.0328268371522427
49.06257203975573,0.0332164466381073
49.09034136891502,0.0336107090115547
49.098329132142254,0.0340005308389664
49.09536838227848,0.0343897044658661
49.12881322741514,0.0347756780683994
49.13332591111955,0.0351788625121117
49.12917549439234,0.0355684347450733
49.13498071089242,0.0359687171876431
49.17478088164258,0.0363618656992912
49.19186109875627,0.0371561013162136
49.171565203165166,0.0375589951872826
49.17433811089249,0.0379471927881241
49.18479465648338,0.0383463837206364
49.217519440097156,0.0387478955090046
49.24283787661998,0.0391375944018364
49.25058860096095,0.0395498536527157
49.23795845350641,0.0399517640471458
49.22759135655169,0.0403527431190014
49.24689884471102,0.0407521314918995
49.26774932184731,0.0415513254702091
49.295227942938354,0.0419612266123295
49.27842501659746,0.0423640571534634
49.24530218655188,0.0427637621760368
49.30115391509743,0.0431694388389587
49.29976746123386,0.0435728318989277
49.307947539029264,0.0439792200922966
49.30455743571107,0.0443773232400417
49.32663335916578,0.044794961810112
49.294637581938375,0.0451996736228466
49.31598002657478,0.0460127368569374
49.32653496566573,0.0464192591607571
49.30783572823396,0.0468378067016602
49.31834147057487,0.0472442880272865
49.355019883915936,0.047654926776886
49.33630275675678,0.0480721816420555
49.33217917462026,0.0484868660569191
49.33555586064301,0.0489008277654648
49.35128987577947,0.0493155643343925
49.33457639807494,0.0497392416000366
49.32393201034762,0.0505588166415691
49.37526211032505,0.0509887523949146
49.33962577359755,0.0513729266822338
49.307142501301975,0.0517878010869026
49.32783644332488,0.0522030219435692
49.356996698779476,0.0526319704949856
49.352358786984105,0.0530606061220169
49.31829227382484,0.0534856021404266
49.33007713166576,0.0539154820144176
49.286332276052015,0.054341085255146
49.34141474632486,0.0552032664418221
49.31789422739305,0.0556360259652138
49.28961056857471,0.0560752525925636
49.28665876357465,0.0565043315291405
49.26511058707462,0.0569312162697315
49.27290603573367,0.0573718883097172
49.24171529623356,0.0578033290803432
49.26744072405189,0.0582466945052147
49.22843664616551,0.0586879216134548
49.21369103846084,0.0591206513345242
49.19062223514259,0.0600119307637215
49.18234376384712,0.0604488924145699
49.123200325483246,0.0608864203095436
49.1397035988924,0.0613354854285717
49.08556033930131,0.0617820285260677
49.10306096500594,0.062236450612545
49.04766542450572,0.0626756101846695
49.09266256102858,0.0631309226155281
49.010258004778294,0.063580222427845
49.0182994371873,0.0640149563550949
48.93496908755071,0.0649241879582405
48.91146645834609,0.065372034907341
48.890446028800575,0.0658295154571533
48.87708687495966,0.0662764236330986
48.84732284120943,0.0667393356561661
48.800308637936695,0.0671975836157799
48.742520346413755,0.0676501765847206
48.74531561630003,0.0681212767958641
48.69580579607255,0.0685721337795258
48.68001811175431,0.0690276846289635
48.57362343123124,0.0699464678764343
48.52442668123114,0.0703935623168945
48.47516284475361,0.070858046412468
48.47347226552637,0.071320004761219
48.43220960957172,0.071779228746891
48.34486301616217,0.0722391083836555
48.336253584912136,0.0727012306451797
48.25420235077556,0.0731597915291786
48.245364825502755,0.0736209750175476
48.22343649229813,0.0740885213017464
48.115811893025075,0.0750049501657486
48.06596216797933,0.0754734501242638
48.00986892811558,0.0759339854121208
47.969397892592774,0.0764007195830345
47.93821162552441,0.0768716335296631
47.85487680345587,0.0773332864046097
47.78893974116016,0.0778000056743622
47.721544666091894,0.0782585442066193
47.67406980234169,0.0787205249071121
47.619130449886796,0.0791842117905617
47.519958746750206,0.0801173970103264
47.46255508436361,0.0805860608816147
47.394457837499665,0.081064485013485
47.31564464399944,0.0815322324633598
47.273858713522046,0.0819983035326004
47.21882991243099,0.0824723765254021
47.13443065158976,0.082955613732338
47.076132502839506,0.0834112092852592
46.99286923968015,0.0838816910982132
46.96828428197545,0.0843525528907776
46.810496887429466,0.0852929800748825
46.76301307881556,0.0857541710138321
46.69008560558808,0.0862129107117653
46.610105107383156,0.0866972357034683
46.53000832595118,0.0871738642454147
46.499631569041846,0.0876287519931793
46.422875694178046,0.0881039947271347
46.344187728768574,0.0885714590549469
46.241572253132,0.0890429466962814
46.18390918969979,0.0895011499524117
46.05127475169935,0.0904426574707031
46.01437718919923,0.0909160077571869
45.917142049039846,0.0913893654942513
45.81251845151668,0.0918606668710709
45.745991028221,0.0923400372266769
45.6896249700164,0.0928153395652771
45.60788233367505,0.0932769551873207
45.53181074087933,0.0937435254454613
45.46757767510651,0.0942201614379883
45.417799508969935,0.0946941152215004
45.212796651719145,0.0956396237015724
45.16402478274173,0.0961129143834114
45.057612212491264,0.09658233076334
45.007771432309205,0.0970664024353027
44.9044761470361,0.097541369497776
44.84897774060427,0.0980217680335045
44.73958653076284,0.0984842702746391
44.67651182483083,0.0989602282643318
44.61174206723961,0.0994314774870873
44.46842746205727,0.0999033749103546
44.327666615443206,0.100865118205547
44.22633920017013,0.101346276700497
44.15560321853351,0.101814284920692
44.07566297221512,0.102289251983166
43.97062791096472,0.102775521576405
43.87196159262328,0.103259697556496
43.77622471712296,0.103722810745239
43.69106067044098,0.104190334677696
43.614349519895256,0.104679651558399
43.5155713907585,0.105143688619137
43.324522520780555,0.106100000441074
43.21876739800749,0.106577955186367
43.11364736055247,0.107063107192516
43.031461953461246,0.10754182934761
42.94774250225636,0.10802199691534
42.8560039808016,0.108517676591873
42.700586975119215,0.108997665345669
42.61857152043703,0.109468683600426
42.51616624909582,0.109955534338951
42.43670008054995,0.110438458621502
42.298899983799444,0.110916912555695
42.229850108958324,0.11138729006052
42.06661976488968,0.111867912113667
41.96339156609378,0.11235722899437
41.871827469479825,0.112842209637165
41.75458714179756,0.11332194507122
41.66741050079726,0.113811209797859
41.509538130046664,0.114306233823299
41.400003802387296,0.11478678137064
41.279784835114086,0.11526570469141
41.18712052027283,0.11576184630394
41.03749084136312,0.116263829171658
40.91140851597631,0.116751313209534
40.79784452724874,0.117239259183407
40.62706919070256,0.117733485996723
40.47142856342935,0.118225060403347
40.303953881564986,0.118739739060402
40.09849483626888,0.119265615940094
39.59470222653982,0.119823843240738

File: documentation/advanced_examples/6061T6_anisotropic_calibration/aluminum_6061_data/uniaxial_tension/processed_data/cleaned_CA-RD-03.csv
{'temperature':533.0699999999999, 'direction':'R22' }
engineering_stress,engineering_strain
1.928158073227282e-01,6.559093890246e-07
0.4446099450729283,5.70854099350981e-05
0.7615078052839407,0.000127704988699406
1.0752602181735669,0.000198134934180416
1.4962503649840324,0.000273890298558399
1.938651720070146,0.000351597613189369
2.3719773928891867,0.000426639395300299
2.919952877023259,0.000513672130182385
3.5333488575780225,0.000600379251409322
4.145661950578823,0.000682229758240283
4.852351740753246,0.000769937352743
5.606083407372445,0.000860712549183518
6.359263287716068,0.000948725151829422
7.183921014324173,0.00103588332422078
7.9928883320060455,0.00112472113687545
8.877702502784814,0.00121391646098346
9.751333916856161,0.00130739086307585
11.539134866998962,0.00148871971759945
12.490013005326235,0.00158804736565799
13.44191309432401,0.00168182700872421
14.42491223796958,0.00178284908179194
15.440687598194854,0.00188321724999696
16.4640839822383,0.0019902209751308
17.490293525895417,0.00209201872348785
18.535404684524188,0.00219615246169269
19.583942844033636,0.00229976023547351
20.650906304526153,0.0024083573371172
21.763094995564135,0.00251872348599136
22.8630918374659,0.00262806052342057
23.950838688617516,0.00274059316143394
25.066321325689707,0.00285399844869971
26.168735516989223,0.00296164560131729
27.2618559949704,0.00307086133398116
29.549970002887722,0.00330416648648679
30.708394694062445,0.00342218321748078
31.816524653225457,0.0035358308814466
32.993930345036475,0.00365172955207527
34.192741095529584,0.00377773237414658
35.36676562888591,0.00390307419002056
36.49325939309457,0.00402495916932821
37.68554710178079,0.0041549876332283
38.82399120380746,0.00429318146780133
39.92616835622072,0.00444869883358479
41.02602878895196,0.00463284319266677
42.02017435079626,0.00485152984037995
42.81475106004915,0.0051132426597178
43.48823220539254,0.00543528655543923
43.92867281841678,0.00582268508151174
44.20190262305421,0.00624432461336255
44.56721979882836,0.00713606830686331
44.643850445601224,0.00759972305968404
44.717681350056054,0.00807041767984629
44.830002002738404,0.00855773314833641
44.84662155937481,0.009029152803123
44.896180576352116,0.00950828846544027
44.97969429569339,0.00999165326356888
44.99915384653436,0.0104917688295245
45.055425983670844,0.010965590365231
45.081164828784594,0.0114497132599354
45.13864899494387,0.0119250873103738
45.155393779671236,0.0124104674905539
45.19601240544412,0.0128840552642941
45.23358977758058,0.0133534437045455
45.26860891871725,0.013829649426043
45.348911432012834,0.0142938429489732
45.40444561789945,0.0152319585904479
45.463946850808796,0.0156917106360197
45.50775879289976,0.0161481834948063
45.531324036149854,0.0166112463921309
45.5589234129001,0.0170650146901608
45.61651938985488,0.0175202023237944
45.638975470013996,0.0179835837334394
45.710002159718655,0.018438721075654
45.764091750127974,0.0188845470547676
45.7837033636508,0.0193394757807255
45.82558768762826,0.0197923649102449
45.859546862423755,0.020238820463419
45.89347025776487,0.0206868257373571
45.93484472451503,0.0211407709866762
45.97721654356065,0.0215786769986153
46.047348746901854,0.0220344681292772
46.10455562228832,0.0229278486222029
46.125423989152004,0.0233692266047001
46.17731314310677,0.0238180048763752
46.20614691103875,0.0242537315934896
46.25087122922076,0.0247120540589094
46.26723585724353,0.0251546949148178
46.307961821379976,0.0255905091762543
46.372020462312015,0.0260443612933159
46.37369762424382,0.0264828056097031
46.406565525675745,0.026925889775157
46.47398743533509,0.0273718163371086
46.502901707039726,0.0278189815580845
46.53476778374444,0.0282531622797251
46.60132651406297,0.0287060216069222
46.61561146129018,0.0291505455970764
46.66287164831307,0.0295954868197441
46.738692784927096,0.0304781906306744
46.762696326495316,0.0309286694973707
46.81425004806356,0.0313759110867977
46.86636282360934,0.0318217724561691
46.87105887701844,0.0322586260735989
46.90818006110937,0.0327027291059494
46.98000731610979,0.0331570841372013
46.9740902888142,0.03359504789114
46.997803122314394,0.0340416766703129
47.06437974235992,0.0344858132302761
47.05111898201906,0.03493732213974
47.0985401765875,0.0353856645524502
47.142620464587566,0.0358286984264851
47.16253173104211,0.0362758226692677
47.197336195451435,0.0367315597832203
47.23046349792876,0.0371770672500134
47.274024983838025,0.0380739271640778
47.3275644651337,0.0385175347328186
47.332162125042736,0.0389661826193333
47.3856434647249,0.0394242480397224
47.3957601054975,0.0398708879947662
47.43043486938413,0.0403181463479996
47.459590652406774,0.0407789498567581
47.49554453179341,0.0412261746823788
47.528962542338974,0.0416876040399075
47.56139214545277,0.0421378947794437
47.564191887770995,0.0425836779177189
47.61732437777098,0.0430361889302731
47.635952056293974,0.0434949174523354
47.639239293680156,0.0439416319131851
47.69024737856671,0.0443923994898796
47.701012521953224,0.0448505878448486
47.74359901772617,0.0457641743123531
47.787724030044515,0.0462267845869064
47.798372890203574,0.0466799810528755
47.83589659315826,0.0471332222223282
47.84088335463559,0.0475930348038673
47.849582234522,0.0480493493378162
47.885361689067445,0.0485091879963875
47.907379470908445,0.0489715114235878
47.881926861431175,0.0494291074573994
47.95137925513583,0.0498949028551579
47.96807484311317,0.0503613613545895
47.96621878390863,0.0508174151182175
48.002906142113396,0.0512848906219006
48.005625380658955,0.0517571158707142
48.0033981096133,0.0522228740155697
47.994551639477,0.0526879765093327
48.07646422822718,0.0536333732306957
48.095606236409225,0.054098553955555
48.14157836306842,0.0545685552060604
48.12543735663646,0.0550338886678219
48.150313022409414,0.0555078685283661
48.22451513870515,0.0559843182563782
48.18709430168228,0.0564491525292397
48.19261328254586,0.0569120943546295
48.23045452815967,0.0573938265442848
48.25219501922787,0.0578674413263798
48.23784298552322,0.0583408810198307
48.30632486152352,0.0588276498019695
48.26436003377339,0.0592948533594608
48.25929276852339,0.0597741492092609
48.31191987372822,0.0602495968341827
48.32046221850084,0.0607327744364738
48.32971567993284,0.061700701713562
48.305501934069035,0.0621824078261852
48.3519526109329,0.0626706033945084
48.34301669216003,0.0631652772426605
48.34784691852377,0.0636521726846695
48.371528445001125,0.0641381293535233
48.35846447166019,0.0646289736032486
48.39368487222851,0.0651180148124695
48.40741523791034,0.0656116753816605
48.38895303936482,0.0661001726984978
48.4251886819558,0.0665978565812111
48.39638622104667,0.0670876875519753
48.40530872252389,0.0675896182656288
48.44398631288763,0.0680849552154541
48.42439706152396,0.0685778483748436
48.44759556536489,0.0690927430987358
48.441866380205944,0.0700892955064774
48.42598030238765,0.0706029087305069
48.41895858443304,0.0710989683866501
48.47946611450155,0.0716086402535439
48.4699756141833,0.0720730945467949
48.4462717255468,0.0725856199860573
48.45608871338767,0.0730995237827301
48.44146386134221,0.073606863617897
48.45302509759231,0.0741223692893982
48.431906274546726,0.0746510401368141
48.40126117172851,0.0751577541232109
48.42112771386496,0.0756748989224434
48.42865034418318,0.0762142539024353
48.43826160016043,0.0767387300729752
48.448691311160424,0.0772681161761284
48.411775858933105,0.077789805829525
48.40921762793309,0.0788471102714539
48.39724492795575,0.0793910995125771
48.35109390402382,0.0799259841442108
48.38539745606934,0.0804566517472267
48.363554099069134,0.0810011178255081
48.31122664679624,0.0815402939915657
48.329357885387374,0.0820809230208397
48.29800613834171,0.0826286748051643
48.25702524559161,0.0831850320100784
48.24776731172788,0.0837210565805435
48.212882343545864,0.0842698141932487
48.21702828784153,0.0848292261362076
48.139735721159326,0.0853803902864456
48.18226854775049,0.0859476402401924
48.08483662059096,0.0864916369318962
48.083606701841,0.0870573967695236
48.01738787634073,0.0881746187806129
47.973200249976905,0.088731974363327
47.93615062479494,0.0893030166625977
47.89486560668115,0.0898538306355476
47.8576594463856,0.0904118567705154
47.86915806859023,0.0909887552261353
47.76156924877156,0.0915561616420746
47.720789615453334,0.0921188071370125
47.68963465540781,0.0926909744739532
47.6662259472713,0.0932660698890686
47.572483776361906,0.0938258543610573
47.57885251927086,0.0944036021828651
47.456401808520454,0.0949636921286583
47.43999692861136,0.0955304577946663
47.37744996963383,0.0961065515875816
47.308511905588226,0.0966768264770508
47.21927347351956,0.097819872200489
47.11865717490566,0.0983989611268044
47.06204960538266,0.0989756807684898
46.98136246295051,0.0995333790779114
46.922988282859535,0.100114874541759
46.829474205972716,0.10069889575243
46.79212045542727,0.101268604397774
46.72719863515421,0.101838126778603
46.66978155547217,0.102440066635609
46.55469693992638,0.103013500571251
46.52463325324443,0.10358127951622
46.42088625235775,0.104160189628601
46.333065581175475,0.104760825634003
46.29183423224367,0.1053262129426
46.197658235447705,0.105913184583187
46.10972575347014,0.106498390436172
45.97417081749247,0.107654325664043
45.87746789671932,0.108244307339191
45.812340344582836,0.108824960887432
45.72968980458239,0.109400950372219
45.652544828150276,0.109975628554821
45.57902699392283,0.110563807189465
45.440725984808715,0.111141070723534
45.413408371263216,0.111733861267567
45.32198292003563,0.112310603260994
45.23085712173979,0.112895853817463
45.11422951721666,0.113466426730156
44.99467246985258,0.114058621227741
44.96201924514778,0.11464387178421
44.8410623266247,0.115233100950718
44.733115712260776,0.115808881819248
44.64600615773769,0.116396933794022
44.447998183850615,0.11756756901741
44.35086143719108,0.11814858019352
44.277048422463636,0.118739664554596
44.14730764784954,0.119334727525711
44.0497907444854,0.119914002716541
43.950838190507866,0.12050162255764
43.84880860343931,0.12109387665987
43.763447769757214,0.121677473187447
43.675179855393324,0.122271955013275
43.54202661530188,0.122865758836269
43.44803398821059,0.123449012637138
43.37074142152859,0.124037176370621
43.26990150132368,0.124634981155396
43.1459614707777,0.125222340226173
43.0593886080728,0.12581692636013
42.924030459095064,0.126392021775246
42.70041334061692,0.127580836415291
42.581634496389256,0.128170102834702
42.46887554538898,0.128768682479858
42.38370702627485,0.129346787929535
42.25707011934265,0.129947260022163
42.1115863847286,0.130545124411583
41.99486933156909,0.131136909127235
41.87211896788675,0.131722688674927
41.73449776840897,0.132323533296585
41.59858503788584,0.132922247052193
41.49615293195354,0.133508130908012
41.35030693036207,0.134117886424065
41.27014753488462,0.134721726179123
41.101832035838584,0.13532093167305
40.982413633860716,0.135923236608505
40.86765550583775,0.136521324515343
40.72118336379173,0.137112557888031
40.560779596632,0.137719631195068
40.413967549767904,0.138327017426491
40.27642238163106,0.138932019472122
40.151037755607774,0.139539003372192
39.96548103190251,0.140138328075409
39.80776966869745,0.140758201479912
39.59730149976487,0.141361251473427
39.38932447535507,0.141981288790703
39.107892230763085,0.142641067504883
38.60072293501129,0.143201798200607

File: documentation/advanced_examples/6061T6_anisotropic_calibration/aluminum_6061_data/uniaxial_tension/processed_data/cleaned_CA-RD-04.csv
{'temperature':533.0699999999999, 'direction':'R22' }
engineering_stress,engineering_strain
2.5986942151293013e-01,5.04674666501614e-08
0.5182008918872628,2.45949249801924e-05
0.8116517487643871,2.9918488507974e-05
1.1055400653787268,3.59512778231874e-05
1.467276570310075,4.45844016212504e-05
1.90197122655596,5.65443515370134e-05
2.3963437767679783,7.19164745532908e-05
2.9212177529261094,8.8748631242197e-05
3.5465595988672933,0.000115199618448969
4.194299942407969,0.00014377711340785
4.865570588325186,0.000181422321475111
5.5974186460579425,0.000228286313358694
7.139690916137355,0.000339051824994385
7.982351857975629,0.000400787801481783
8.823018095222967,0.000466427038190886
9.672208787515814,0.000533602724317461
10.58169009693385,0.000610087474342436
11.481962669238253,0.000686040672007948
12.373659353531227,0.000762816402129829
13.320978554239186,0.000845686707179993
14.31794845677687,0.000931592716369778
15.283711966303082,0.00101376743987203
16.23548794531788,0.00109591311775148
18.287116530308246,0.00128088856581599
19.3303481494654,0.00137165025807917
20.36982180778736,0.00146645458880812
21.41612263327965,0.00155438471119851
22.502930273749534,0.00165257463231683
23.551827345912503,0.00174757954664528
24.678115378257345,0.00184822408482432
25.75980655672719,0.00194871809799224
26.912419322754012,0.00205125589855015
28.07576816136059,0.00215020659379661
29.163244430387245,0.00225403625518084
31.489792281134225,0.00246373377740383
32.613727814342866,0.00256833434104919
33.77432610738104,0.00267520733177662
34.974000037214964,0.00278834882192314
36.16127638604885,0.00290092453360558
37.29087849037116,0.00301335752010345
38.4221040874433,0.00313038076274097
39.53233608956101,0.0032516592182219
40.5796409759966,0.00338217592798173
41.5835588013639,0.00352361495606601
42.47925272159428,0.00368879130110145
43.691554562666866,0.00416288990527391
44.01577009003171,0.00450747041031718
44.25669104721435,0.00488773267716169
44.41411617478312,0.00531745934858918
44.53643718501082,0.00576210208237171
44.620563627511196,0.00622334005311131
44.680923567329614,0.00670041795819998
44.76001852403437,0.0071834297850728
44.83722611451197,0.00767163932323456
44.87908807633028,0.00815905816853046
44.931876189080455,0.00865540839731693
44.97143932094415,0.00964386388659477
45.0339147210127,0.0101335784420371
45.080960231308275,0.0106276739388704
45.13341291167212,0.0111073302105069
45.1553188827176,0.0115923658013344
45.2019484568542,0.0120861139148474
45.225786518445126,0.0125631568953395
45.31373689015009,0.013056100346148
45.33771359712743,0.0135353663936257
45.35545573415006,0.0140038905665278
45.39147222758218,0.0144821666181087
45.42982333042309,0.0154299475252628
45.50032674560521,0.0159068964421749
45.517084947628014,0.0163806658238173
45.538378195514376,0.0168388728052378
45.61339429440111,0.0173103660345078
45.677573690992155,0.017775809392333
45.70195291683324,0.0182404778897762
45.72056270562864,0.0186992380768061
45.77222823799259,0.0191635191440582
45.802202476038175,0.0196259953081608
45.816295108697204,0.0200908202677965
45.90672320762932,0.0210148133337498
45.92175505097029,0.0214677266776562
45.98513835469795,0.021921843290329
46.020814943311585,0.0223807841539383
46.09342487388014,0.0228353384882212
46.09923456281196,0.0232916586101055
46.12303237251656,0.0237389784306288
46.19207330249398,0.0241952370852232
46.217212841744086,0.024652948603034
46.23861790042595,0.0251062158495188
46.26534515297169,0.0255591198801994
46.33601852056284,0.0264683198183775
46.344373023199225,0.0269186589866877
46.38631548879021,0.0273694954812527
46.45299497476775,0.0278215482831001
46.48530382222233,0.0282822251319885
46.529334913472574,0.028724318370223
46.557779579836236,0.0291805267333984
46.60650225206383,0.0296341124922037
46.61585410699568,0.0300912130624056
46.63847119470013,0.0305358581244946
46.67534639504132,0.0309903342276812
46.77666039301894,0.0318965874612331
46.7845855422007,0.0323474034667015
46.8316981389737,0.0327975191175938
46.83952042222364,0.0332384668290615
46.88267044440567,0.0336915738880634
46.912667044610394,0.0341480523347855
46.93184930467857,0.0345959700644016
46.983380664087875,0.0350443460047245
47.01717883133804,0.0355006121098995
47.02068074545154,0.0359482169151306
47.05336527717899,0.0363928563892841
47.124611116042914,0.0373016521334648
47.16210351197476,0.0377583019435406
47.18668846967947,0.0382144972681999
47.20341536467964,0.0386712253093719
47.23106841061146,0.0391260646283627
47.26776471367972,0.0395841412246227
47.28988088902077,0.0400323458015919
47.3181734927026,0.0404833778738976
47.34009288104373,0.0409373864531517
47.3702236542029,0.0414006486535072
47.37934294268025,0.0418526828289032
47.44235056213504,0.0427694842219353
47.47567017918054,0.0432237461209297
47.48650688147603,0.0436857081949711
47.51574764070329,0.0441468469798565
47.54388370927173,0.0446055606007576
47.578285654817314,0.0450663156807423
47.618488344431015,0.0455282963812351
47.610124896930934,0.0459841452538967
47.63540755399937,0.0464412644505501
47.66486298995396,0.046903945505619
47.66482721049937,0.0473712906241417
47.72896635520408,0.0482939481735229
47.73391733722682,0.0487547554075718
47.78496567399991,0.0492209196090698
47.76204446093157,0.049684464931488
47.79412521436339,0.0501543879508972
47.79697862586339,0.0506198741495609
47.84621562775003,0.0510812513530254
47.845638684045504,0.0515609420835972
47.85565245888651,0.0520236454904079
47.87877493138653,0.0524881146848202
47.89243373815938,0.0529678612947464
47.95892538200048,0.0539074912667274
47.95958730190962,0.0543820261955261
47.96417154452321,0.0548482872545719
47.981873429659714,0.0553198605775833
47.99874344247783,0.055797815322876
48.005622042614284,0.0562707036733627
48.033301923136996,0.0567408762872219
48.06157663709164,0.05721615254879
48.03764018200064,0.0576892271637917
48.086993467114524,0.0581601560115814
48.11296040625105,0.0586416721343994
48.11963327452368,0.0595990084111691
48.13591739877377,0.0600777305662632
48.144307680864756,0.0605609901249409
48.14984007902378,0.0610356852412224
48.1651268509784,0.0615148991346359
48.1550102102058,0.0620021931827068
48.17213515163756,0.0625030770897865
48.18488605475132,0.0629837885499001
48.195123451183136,0.0634663850069046
48.21203818831953,0.0639625117182732
48.20796380293325,0.0644524022936821
48.215133111137746,0.0654347613453865
48.256042444978874,0.065925695002079
48.23110416516045,0.0664194449782372
48.24150704156956,0.0669219493865967
48.23200759638781,0.0674148499965668
48.256717782183266,0.0679148882627487
48.26798831036514,0.0684100314974785
48.29601704056982,0.0689116641879082
48.27079252511511,0.0694088637828827
48.26793911361511,0.069914884865284
48.29331121931991,0.0704118087887764
48.28950965227427,0.0714203640818596
48.26831479788797,0.0719197317957878
48.311719748683636,0.072429932653904
48.30475169991082,0.0729337856173515
48.28389227791063,0.0734441205859184
48.30190276084256,0.0739524662494659
48.29947423036524,0.0744695067405701
48.29671473993355,0.0749833881855011
48.29277005506977,0.0754484087228775
48.292108135160824,0.0759597718715668
48.29384343870615,0.0764802694320679
48.29401339111539,0.0775168389081955
48.28406223031986,0.0780519843101501
48.27475957213804,0.0785583183169365
48.28912949556986,0.0790880918502808
48.286736744547134,0.0796130746603012
48.270452620297036,0.080146886408329
48.25772855177418,0.0806760489940643
48.23865363006956,0.0812069475650787
48.24515654593336,0.0817383229732513
48.21199346400145,0.0822597295045853
48.2248830125014,0.082800529897213
48.210311829637696,0.0838655680418015
48.18165695897846,0.0844107419252396
48.165435448773835,0.0849518924951553
48.15274715970576,0.0854887440800667
48.126154080114674,0.0860287845134735
48.12238829252383,0.0865717679262161
48.1086668717055,0.0871134772896767
48.09398835047824,0.0876564458012581
48.08246289368272,0.0882143005728722
48.03377152847797,0.0887602120637894
48.02699132184158,0.0893053337931633
47.96548643947781,0.0904060378670692
47.93776630706855,0.0909536480903625
47.89282731215922,0.0915105864405632
47.880179274977486,0.0920702069997787
47.824967104181745,0.0926285237073898
47.824649561522605,0.093178853392601
47.75384202097702,0.0937366783618927
47.73550057809051,0.0942917168140411
47.694622551272225,0.0948602929711342
47.62526407863567,0.0954200029373169
47.58973508027192,0.0959779620170593
47.51577894772613,0.097088947892189
47.46398818727143,0.0976525098085403
47.417770076862084,0.0982120260596275
47.353255247884725,0.0987877324223518
47.31528430174821,0.0993548855185509
47.25356921508888,0.0999171808362007
47.20912218767965,0.100492045283318
47.11972274806564,0.101047083735466
47.09568789947458,0.101611755788326
47.011570401837886,0.102185644209385
46.97275416608776,0.102748863399029
46.8401733972691,0.103890337049961
46.77775613881427,0.104461260139942
46.711116904723276,0.105051666498184
46.6424874384729,0.105610951781273
46.57705576097273,0.106180645525455
46.526718540858816,0.106754660606384
46.45407730326783,0.107328794896603
46.37188742374465,0.107904650270939
46.31313308694908,0.108469016849995
46.21278513424408,0.109041251242161
46.15258620197122,0.109623052179813
45.994897200925095,0.110768377780914
45.92488575324309,0.111341588199139
45.82579902631091,0.111918777227402
45.77380253399259,0.112484760582447
45.69001152387873,0.113071046769619
45.62419521724201,0.113646492362022
45.493390003855225,0.114216081798077
45.45562926201407,0.114794097840786
45.357665115468315,0.115379810333252
45.26829698287715,0.115958005189896
45.18626811089951,0.116535216569901
45.00696384687615,0.117690935730934
44.94265027733046,0.118265047669411
44.83066505703463,0.118851818144321
44.752325941307134,0.119433850049973
44.678767855193136,0.120020762085915
44.556970119488184,0.120609670877457
44.48774581980608,0.121195301413536
44.37529993903298,0.121774822473526
44.27605667698721,0.122363746166229
44.184962185714205,0.122945390641689
44.05653183362275,0.123530812561512
43.889844299758494,0.124694056808949
43.77025594537179,0.125291004776955
43.680838616030385,0.125866740942001
43.59241416655291,0.126455008983612
43.48105061427969,0.127036511898041
43.36906539398387,0.127628833055496
43.26851170941524,0.128204464912415
43.1615445576196,0.12879666686058
43.033293102800876,0.129384547472
42.963201151346,0.129960745573044
42.85303621080012,0.130553513765335
42.6295309031177,0.131737485527992
42.53179932302624,0.132322788238525
42.400381386480326,0.132911518216133
42.271092327480005,0.13349375128746
42.182632098547735,0.134090840816498
42.02562737956991,0.134679347276688
41.952811717137934,0.135276824235916
41.79773908870556,0.135869458317757
41.67611130540964,0.136461809277534
41.536544598090956,0.137060672044754
41.42226502027226,0.137644872069359
41.26760385556713,0.138250827789307
41.16546245770327,0.138841584324837
41.00478587220271,0.139433190226555
40.87574279695213,0.140029758214951
40.71629613020155,0.140628516674042
40.59331767249664,0.141228944063187
40.46125570576877,0.141826242208481
40.28587823688181,0.14241561293602
40.14039450226775,0.14304530620575
39.96282554178973,0.14364118874073
39.79823110601646,0.144250825047493
39.568504645674764,0.144877895712852
39.126556823127764,0.145530253648758
