Repository: sandialabs/matcal

6061T6 aluminum plate calibrations
##################################
In this calibration example, we will calibrate 
the Hill48 orthotropic
yield surface :cite:p:`hill1948theory` with 
Voce hardening :cite:p:`voce1948relationship`
to the Ductile Failure aluminum data for a rolled plate.
The rolling process tends to impart a texture 
to the material microstructure that results in 
orthotropic plasticity behavior. The experimental data set
used for this calibration 
was purposefully taken such that this orthotropic behavior
would be characterized. 

This example has been broken into several steps:

#. Experimental data analysis to verify the suspected orthotropic

File: documentation/advanced_examples/6061T6_anisotropic_calibration/aluminum_6061_data/uniaxial_tension/processed_data/cleaned_NM-RD-01.csv
{'temperature':533.0699999999999, 'direction':'R22' }
time,displacement,load,engineering_strain,engineering_stress
6.2443265e+03,0.0247,110.8561,2.47e-05,2.332381028077131
6245.3265,0.0741,143.4212,7.41e-05,3.0175415327082216
6246.3065,0.107,179.2757,0.000107,3.7719100841112705
6247.3265,0.1645,219.0775,0.00016450000000000001,4.609328712435019
6248.3264,0.2961,257.5635,0.0002961,5.419063280461285
6249.3064,0.3619,296.0496,0.0003619,6.228799952459301
6250.3264,0.4441,333.8777,0.0004441,7.024692490336824
6252.3064,0.5839,403.6131,0.0005838999999999999,8.491905606668446
6253.3264,0.6497,431.5731,0.0006497,9.080176108201846
6254.3063,0.6744,454.9278,0.0006744,9.57155239869405
6255.3064,0.7566,475.6511,0.0007566000000000001,10.00756477653479
6256.3263,0.7566,487.164,0.0007566000000000001,10.249792940236645
6257.3263,0.7566,496.7033,0.0007566000000000001,10.450497117464026
6259.3063,0.7731,495.7165,0.0007731,10.429735124226788
6260.3063,0.7155,484.5325,0.0007155,10.19442692361343
6261.3063,0.732,467.7565,0.000732,9.84146462269339
6262.3262,0.6662,447.6911,0.0006662,9.419294275001391
6263.3262,0.6497,421.7048,0.0006497,8.87254986391422
6264.2862,0.5511,391.7713,0.0005511,8.242757479878096
6266.3062,0.3866,318.4175,0.0003866,6.69941424971427
6267.3062,0.3126,281.2472,0.0003126,5.917361638013737
6268.3062,0.2221,242.7612,0.0002221,5.107627069987471
6269.3261,0.181,203.6173,0.00018099999999999998,4.2840504718124635
6270.2862,0.0659,169.4075,6.59e-05,3.564285943795394
6271.3261,0.0165,128.9478,1.65e-05,2.7130252853229035
6285.8259,0.0905,161.5129,9.049999999999999e-05,3.398185789953994
6286.8258,0.1399,199.341,0.00013989999999999999,4.194078327831518
6287.8258,0.255,237.8271,0.000255,5.003814999829533
6288.8058,0.2797,275.3263,0.0002797,5.792787574618561
6289.8258,0.403,315.457,0.00040300000000000004,6.637126166030805
6290.8259,0.4606,353.6141,0.00046060000000000003,7.439940770968575
6292.8257,0.5839,417.4286,0.0005838999999999999,8.782579823905024
6293.8257,0.6415,444.0728,0.0006414999999999999,9.343166265140937
6294.8057,0.6991,466.4408,0.0006991,9.813782666367658
6295.8257,0.7402,483.8746,0.0007402,10.180584893464687
6296.8257,0.7813,494.0718,0.0007813,10.395131100840809
6297.8057,0.7484,498.6769,0.0007484,10.4920211039385
6299.8257,0.7402,490.4534,0.0007402,10.319000987008604
6300.8056,0.7402,477.9537,0.0007402,10.056010830069512
6301.8256,0.6826,457.2304,0.0006826,9.619998452228772
6302.8256,0.658,433.5467,0.0006580000000000001,9.12170009467632
6303.8057,0.5757,407.2315,0.0005757,8.568035720500651
6304.8055,0.4853,373.3506,0.00048530000000000003,7.8551911555720775
6306.8055,0.3372,301.6415,0.0003372,6.34645194879423
6307.8255,0.255,260.8529,0.000255,5.488271327233243
6308.8255,0.2057,222.6958,0.00020569999999999999,4.6854567222954735
6309.8055,0.0988,183.223,9.88e-05,3.854960161031971
6310.8255,0.0576,147.6974,5.76e-05,3.1075115727174167
6325.3252,0.033,143.0922,3.3e-05,3.010619465647975
6327.3052,0.1645,218.4196,0.00016450000000000001,4.595486682286277
6328.3252,0.2303,256.9056,0.00023030000000000001,5.405221250312543
6329.3052,0.3537,295.7206,0.00035370000000000003,6.221877885399055
6330.3251,0.4195,333.8777,0.0004195,7.024692490336824
6331.3251,0.4606,369.7322,0.00046060000000000003,7.779061041739872
6332.3251,0.5264,402.2973,0.0005264,8.464221546370963
6334.3051,0.6333,454.9278,0.0006332999999999999,9.57155239869405
6335.3251,0.6662,475.98,0.0006662,10.014484739623287
6336.325,0.6991,490.4534,0.0006991,10.319000987008604
6337.305,0.7237,497.0322,0.0007237,10.45741708055252
6338.325,0.7073,499.6638,0.0007073,10.512785201147489
6339.325,0.7155,495.7165,0.0007155,10.429735124226788
6341.3249,0.7073,468.7433,0.0007073,9.862226615930627
6342.3049,0.6333,448.0201,0.0006332999999999999,9.42621634206164
6343.305,0.5593,420.0601,0.0005593,8.83794584052824
6344.3249,0.5182,389.4687,0.0005182,8.194311426343376
6345.3249,0.4606,357.5614,0.00046060000000000003,7.522990847889275
6346.3049,0.3701,319.7333,0.0003701,6.727098310011753
6348.3249,0.2139,242.1033,0.0002139,5.093785039838729
6349.3048,0.1234,203.9462,0.0001234,4.290970434900959
6350.3248,0.0741,166.7759,7.41e-05,3.5089178232004268
6351.3249,0.0001,129.6057,1.0000000000000001e-07,2.7268673154716456
6366.4646,0.403,339.4697,0.00040300000000000004,7.142346590643504
6367.2246,0.8142,547.3601,0.0008142000000000001,11.516301879340888
6368.7246,1.5872,926.2998,0.0015872,19.48908612003887
6369.4645,1.9491,1103.9278,0.0019491,23.226329061611636
6370.2246,2.3191,1284.8452,0.0023191,27.032780049956358
6370.9645,2.6316,1445.6973,0.0026316,30.417062794580836
6371.7045,2.903,1582.2078,0.002903,33.28920515150412
6372.4645,3.2401,1729.2445,0.0032401,36.38281578286377
6373.9445,3.9227,1984.8317,0.0039226999999999995,41.76029826961331
6374.7044,4.4654,2027.923,0.0044654,42.66692704868077
6375.4645,5.0493,2044.0411,0.0050493,43.006047319452065
6376.2044,5.6496,2051.6068,0.0056496,43.16522751020497
6376.9646,6.2828,2057.5277,0.0062828,43.28980157360015
6377.7044,6.9407,2062.1329,0.006940699999999999,43.38669368066959
6379.2044,8.2894,2067.067,0.0082894,43.49050575082753
6379.9644,8.9719,2069.0406,0.0089719,43.532029737302
6380.7045,9.6874,2070.3564,0.0096874,43.559713797599485
6381.4643,10.3535,2072.3301,0.0103535,43.60123988804572
6382.2045,11.0771,2072.3301,0.0110771,43.60123988804572
6382.9643,11.7761,2072.659,0.0117761,43.60815985113421
6384.4643,13.1659,2076.6063,0.013165900000000001,43.69120992805491
6385.2043,13.8485,2077.5931,0.0138485,43.71197192129215
6385.9643,14.5392,2079.8957,0.014539199999999999,43.76041797482687
6386.7043,15.23,2081.8694,0.01523,43.80194406527309
6387.4643,15.9044,2082.5272,0.0159044,43.81578399145008
6388.2042,16.5705,2083.1851,0.0165705,43.82962602159883
6389.7042,17.8369,2086.4745,0.0178369,43.89883406837078
6390.4642,18.4865,2086.4745,0.0184865,43.89883406837078
6391.2042,19.1197,2089.435,0.019119700000000003,43.961122152054244
6391.9442,19.7612,2087.7903,0.0197612,43.92651812866827
6392.7041,20.4026,2090.7508,0.0204026,43.988806212351726
6393.4642,21.0441,2093.3823,0.0210441,44.04417222897495
6394.9641,22.2447,2094.0402,0.022244700000000003,44.05801425912369
6395.7041,22.9026,2097.0006,0.0229026,44.1203002388354
6396.4441,23.5522,2098.9743,0.0235522,44.16182632928163
6397.2041,24.1443,2098.6454,0.0241443,44.154906366193124
6397.9641,24.7858,2100.619,0.024785799999999997,44.196430352667605
6398.7041,25.3778,2101.9348,0.0253778,44.22411441296509
6400.204,26.6525,2103.9084,0.0266525,44.26563839943956
6400.964,27.2939,2104.2374,0.0272939,44.27256046649981
6401.704,27.9189,2109.5004,0.0279189,44.38329249974625
6402.464,28.5439,2110.1583,0.0285439,44.39713452989499
6403.204,29.1524,2109.5004,0.0291524,44.38329249974625
6403.964,29.835,2111.803,0.029835,44.431738553280965
6405.4639,31.0603,2114.1056,0.031060300000000002,44.48018460681568
6406.2039,31.6771,2115.4214,0.0316771,44.50786866711318
6406.9639,32.3103,2116.4082,0.0323103,44.52863066035041
6407.7039,32.9517,2118.3818,0.0329517,44.57015464682489
6408.4641,33.5685,2120.6844,0.0335685,44.61860070035961
6409.2039,34.1688,2121.6712,0.0341688,44.639362693596844
6410.7039,35.427,2122.987,0.035427,44.66704675389433
6411.4638,36.0684,2125.6185,0.036068399999999994,44.722412770517536
6412.2038,36.6687,2126.2764,0.0366687,44.73625480066629
6412.9638,37.302,2126.2764,0.037302,44.73625480066629
6413.7039,37.9352,2127.2632,0.0379352,44.75701679390352
6414.4638,38.5437,2128.9079,0.0385437,44.791620817289505
6415.9638,39.8101,2133.1842,0.0398101,44.88159296127045
6416.7238,40.4598,2131.8684,0.040459800000000004,44.853908900972954
6417.4637,41.0519,2134.8289,0.0410519,44.91619698465643
6418.2239,41.6851,2134.171,0.041685099999999996,44.90235495450768
6418.9637,42.3265,2136.1447,0.0423265,44.94388104495391
6419.7238,42.968,2138.1183,0.042968000000000006,44.985405031428385
6421.2237,44.2426,2141.4077,0.0442426,45.05461307820035
6421.9637,44.884,2142.7235,0.044884,45.082297138497836
6422.7237,45.4761,2142.7235,0.045476100000000005,45.082297138497836
6423.4637,46.0847,2143.7103,0.0460847,45.10305913173507
6424.2237,46.759,2145.0261,0.046759,45.13074319203255
6424.9638,47.384,2146.3418,0.047384,45.15842514835828
6426.4636,48.6422,2147.3287,0.048642200000000003,45.17918924556727
6427.2236,49.259,2147.3287,0.049259,45.17918924556727
6427.9636,49.8839,2150.6181,0.049883899999999995,45.24839729233923
6428.7236,50.5501,2150.2891,0.0505501,45.24147522527899
6429.4636,51.2079,2150.947,0.0512079,45.25531725542772
6430.2236,51.8329,2152.2628,0.0518329,45.28300131572521
6431.7235,53.0911,2153.2496,0.053091099999999995,45.303763308962445
6432.4635,53.7243,2154.5654,0.0537243,45.331447369259934
6433.2235,54.3658,2155.2232,0.0543658,45.34528729543692
6433.9635,55.0154,2155.8811,0.0550154,45.35912932558567
6434.7237,55.6569,2156.2101,0.0556569,45.3660513926459
6435.4635,56.2736,2161.1442,0.0562736,45.46986346280385
6436.9634,57.5401,2158.8416,0.057540100000000004,45.421417409269125
6437.7234,58.2144,2159.4995,0.0582144,45.43525943941786
6438.4634,58.8723,2161.8021,0.0588723,45.48370549295259
6439.2234,59.5384,2161.8021,0.059538400000000005,45.48370549295259
6439.9634,60.188,2162.7889,0.060188000000000005,45.504467486189824
6440.7234,60.813,2162.131,0.060813,45.49062545604109
6442.2234,62.1206,2161.4731,0.062120600000000005,45.47678342589235
6442.9634,62.7867,2165.7494,0.0627867,45.566755569873294
6443.7033,63.4117,2164.7625,0.0634117,45.54599147266429
6444.4633,64.0449,2165.7494,0.0640449,45.566755569873294
6445.2233,64.7685,2167.0651,0.0647685,45.594437526199016
6445.9633,65.3853,2166.7362,0.06538530000000001,45.587517563110524
6447.4633,66.7175,2166.7362,0.0667175,45.587517563110524
6448.2233,67.359,2169.0388,0.06735899999999999,45.63596361664524
6448.9632,68.0168,2168.052,0.0680168,45.61520162340802
6449.7233,68.6829,2169.0388,0.0686829,45.63596361664524
6450.4632,69.3573,2170.0256,0.0693573,45.65672560988248
6451.2233,69.9987,2169.3677,0.0699987,45.642883579733734
6452.7232,71.3556,2171.3414,0.07135559999999999,45.68440967017996
6453.4632,72.0381,2171.0124,0.0720381,45.67748760311972
6454.2232,72.6796,2171.3414,0.0726796,45.68440967017996
6454.9632,73.4033,2171.9992,0.0734033,45.69824959635696
6455.7232,74.0611,2171.9992,0.07406109999999999,45.69824959635696
6456.4631,74.7519,2171.9992,0.07475190000000001,45.69824959635696
6457.9632,76.1335,2171.9992,0.07613349999999999,45.69824959635696
6458.7231,76.7749,2171.0124,0.07677490000000001,45.67748760311972
6459.4631,77.4739,2171.6703,0.0774739,45.69132963326847
6460.2231,78.1894,2171.9992,0.0781894,45.69824959635696
6460.963,78.8637,2173.644,0.0788637,45.732855723714685
6461.3431,79.2173,2170.3545,0.07921729999999999,45.66364557297098
6462.843,80.6317,2171.9992,0.0806317,45.69824959635696
6463.5831,81.2979,2172.9861,0.08129789999999999,45.71901369356595
6464.343,82.0133,2173.315,0.0820133,45.72593365665445
6465.083,82.7205,2169.6967,0.0827205,45.649805646793986
6465.843,83.3866,2169.3677,0.0833866,45.642883579733734
6466.5829,84.1103,2170.6835,0.0841103,45.67056764003122
6468.083,85.533,2170.3545,0.085533,45.66364557297098
6468.8429,86.2567,2167.723,0.08625669999999999,45.60827955634777
6469.5829,86.9474,2168.7098,0.08694740000000001,45.629041549585004
6470.3429,87.6876,2169.0388,0.0876876,45.63596361664524
6471.0829,88.3866,2169.0388,0.0883866,45.63596361664524
6471.8429,89.1431,2169.6967,0.0891431,45.649805646793986
6473.3429,90.5987,2167.723,0.09059869999999999,45.60827955634777
6474.0829,91.273,2166.0783,0.09127299999999999,45.573675532961786
6474.8428,92.0296,2165.0915,0.0920296,45.55291353972454
6475.5828,92.745,2165.0915,0.09274500000000001,45.55291353972454
6476.3428,93.4852,2163.4468,0.0934852,45.51830951633857
6477.0828,94.2006,2163.4468,0.0942006,45.51830951633857
6478.5828,95.6151,2159.8284,0.0956151,45.44217940250636
6479.3427,96.3634,2159.1705,0.0963634,45.428337372357625
6480.0828,97.1364,2157.8548,0.0971364,45.40065541603189
6480.8428,97.819,2158.8416,0.097819,45.421417409269125
6481.5827,98.5838,2155.5522,0.0985838,45.35220936249717
6482.3427,99.3321,2153.9075,0.09933209999999999,45.31760533911118
6483.8427,100.7383,2150.947,0.10073829999999999,45.25531725542772
6484.5827,101.5196,2148.3155,0.1015196,45.199951238804516
6485.3427,102.2761,2148.9734,0.1022761,45.21379326895325
6486.0826,103.0163,2148.3155,0.1030163,45.199951238804516
6486.8427,103.7728,2145.0261,0.1037728,45.13074319203255
6487.5826,104.5129,2143.3814,0.1045129,45.096139168646566
6489.0826,105.9685,2138.7762,0.10596850000000001,44.99924706157712
6489.8426,106.7004,2136.8025,0.1067004,44.957720971130904
6490.5826,107.4323,2134.4999,0.1074323,44.90927491759618
6491.3426,108.1642,2133.1842,0.10816419999999999,44.88159296127045
6492.0826,108.9126,2129.5658,0.1089126,44.80546284743824
6492.8425,109.702,2128.2501,0.109702,44.77778089111251
6494.3425,111.1905,2125.2896,0.1111905,44.715492807429044
6495.0826,111.9059,2121.3423,0.1119059,44.632442730508345
6495.8425,112.6707,2121.0134,0.1126707,44.625522767419845
6496.5825,113.4026,2117.395,0.1134026,44.549392653587645
6497.3426,114.1839,2115.7503,0.11418389999999999,44.51478863020167
6498.0825,114.8829,2112.7898,0.11488290000000001,44.4525005465182
6499.5824,116.4124,2107.1978,0.1164124,44.33484644621152
6500.3424,117.1197,2104.8952,0.1171197,44.2864003926768
6501.0824,117.8762,2100.9479,0.1178762,44.203350315756104
6501.8424,118.6657,2099.9611,0.1186657,44.18258832251886
6502.5824,119.3729,2097.9875,0.1193729,44.141064336044394
6503.3424,120.1295,2094.6981,0.12012949999999999,44.07185628927243
6504.8424,121.6673,2089.435,0.12166729999999999,43.961122152054244
6505.5823,122.3663,2085.4877,0.1223663,43.87807207513355
6506.3423,123.164,2082.8562,0.123164,43.822706058510335
6507.0823,123.863,2078.5799,0.123863,43.73273391452939
6507.8423,124.6442,2077.2642,0.1246442,43.705051958203654
6508.5823,125.3761,2073.3169,0.1253761,43.62200188128295
6510.0823,126.8482,2067.3959,0.1268482,43.49742571391603
6510.8423,127.6458,2061.8039,0.1276458,43.379771613609336
6511.5823,128.3613,2060.4882,0.1283613,43.352089657283614
6512.3423,129.1261,2055.883,0.12912610000000002,43.25519755021416
6513.0822,129.8004,2053.5804,0.12980039999999998,43.206751496679445
6513.8422,130.6146,2048.6463,0.1306146,43.1029394265215
6515.3422,132.1112,2044.3701,0.13211119999999998,43.01296938651232
6516.0822,132.802,2039.107,0.132802,42.90223524929413
6516.8422,133.6079,2037.4623,0.1336079,42.86763122590815
6517.5822,134.3481,2032.5282,0.1343481,42.763819155750205
6518.3421,135.1704,2029.5677,0.1351704,42.70153107206675
6519.0821,135.8694,2025.2915,0.1358694,42.61156103205756
6520.5821,137.3579,2016.739,0.1373579,42.43161884806741
6521.3422,138.1309,2013.7785,0.1381309,42.369330764383946
6522.0821,138.8546,2010.4891,0.1388546,42.30012271761199
6522.8421,139.644,2007.1997,0.13964400000000002,42.23091467084002
6523.5821,140.3513,2000.9498,0.1403513,42.099418540384605
6524.342,141.1407,1997.3315,0.1411407,42.02329053052416
6525.842,142.621,1988.779,0.142621,41.843348346534015
6526.5821,143.3858,1983.187,0.14338579999999998,41.72569424622733
6527.342,144.1506,1979.5686,0.1441506,41.64956413239513
6528.0821,144.8989,1976.2792,0.1448989,41.58035608562317
6528.842,145.6144,1972.003,0.14561439999999998,41.490386045613974
6529.5819,146.3627,1966.7399,0.14636269999999998,41.37965190839579
6531.0819,147.8676,1959.5032,0.14786760000000002,41.22739378470313
6531.8419,148.6571,1953.2534,0.14865710000000001,41.09589975821946
6532.5819,149.4137,1948.6482,0.1494137,40.999007651150016
6533.3419,150.1538,1945.0298,0.15015379999999998,40.92287753731781
6534.0819,150.9186,1940.4247,0.15091859999999999,40.825987534220125
6534.8419,151.6834,1934.5037,0.1516834,40.70141136685319
6536.342,153.139,1924.9644,0.153139,40.500707189625814
6537.0818,153.9284,1918.3856,0.15392840000000002,40.3622910960819
6537.8419,154.6768,1912.1357,0.15467679999999998,40.23079496562648
6538.5818,155.4416,1908.8463,0.15544159999999999,40.16158691885452
6539.3418,156.1735,1903.2543,0.1561735,40.04393281854784
6540.0818,156.93,1898.3202,0.15693000000000001,39.9401207483899
6541.5818,158.4432,1886.8072,0.15844319999999998,39.697890480716296
6542.3417,159.1833,1880.2284,0.1591833,39.55947438717238
6543.0819,159.9481,1874.9654,0.1599481,39.448742353925944
6543.8417,160.6882,1868.3865,0.1606882,39.31032415641028
6544.5818,161.4695,1862.1367,0.16146950000000002,39.1788301299266
6545.3417,162.2178,1857.2025,0.16221780000000002,39.075015955796914
6546.0817,162.9662,1848.979,0.16296619999999998,38.90199583886702
6546.8417,163.7474,1844.0449,0.1637474,38.79818376870908
6547.5817,164.504,1840.7555,0.16450399999999998,38.728975721937125
6548.3416,165.2688,1831.5451,0.1652688,38.53519150779824
6549.0817,165.9925,1824.6374,0.16599250000000002,38.38985545116583
6549.8416,166.8066,1818.3875,0.1668066,38.258359320710404
6550.5816,167.522,1811.4797,0.167522,38.11302116010624
6551.3416,168.3033,1805.2299,0.16830330000000002,37.98152713362257
6552.0816,169.027,1797.9932,0.16902699999999998,37.82926900992991
6552.8417,169.7753,1789.4407,0.1697753,37.64932682593977
6553.5816,170.5401,1784.1776,0.1705401,37.538592688721586
6554.3416,171.3131,1775.9541,0.1713131,37.36557257179168
6555.0816,172.0697,1768.7174,0.17206970000000002,37.213314448099034
6555.8415,172.8838,1761.1518,0.1728838,37.05413636131788
6556.5815,173.5911,1752.5993,0.1735911,36.87419417732774
6557.3415,174.3723,1744.3758,0.1743723,36.70117406039783
6558.0815,175.0631,1735.1654,0.1750631,36.50738984625895
6558.8414,175.8772,1725.2972,0.17587719999999998,36.299765705943074
6559.5816,176.6256,1717.7315,0.1766256,36.140585515190175
6560.3414,177.4315,1705.8897,0.1774315,35.891437388399815
6561.0815,178.1798,1691.7452,0.1781798,35.593841104103
6561.8414,179.471,1398.0009,0.179471,29.413544012415688
6562.2015,180.0631,1259.5168,0.1800631,26.499877669017934

File: documentation/advanced_examples/6061T6_anisotropic_calibration/aluminum_6061_data/uniaxial_tension/processed_data/cleaned_NM-RD-02.csv
{'temperature':533.0699999999999, 'direction':'R22' }
time,displacement,load,engineering_strain,engineering_stress
2.65470043e+04,0.0576,110.8561,5.76e-05,2.332381028077131
26548.0043,0.1317,146.3816,0.0001317,3.0798275124199335
26549.0043,0.1892,182.5651,0.00018920000000000002,3.841118130883229
26550.0043,0.2797,221.3801,0.0002797,4.65777476596974
26551.0042,0.3537,259.5372,0.00035370000000000003,5.46058937090751
26552.0042,0.403,298.3521,0.00040300000000000004,6.2772439020222714
26553.0042,0.5099,336.1803,0.0005099,7.073138543871545
26555.0042,0.658,402.9552,0.0006580000000000001,8.478063576519705
26556.0042,0.6991,432.8888,0.0006991,9.107858064527578
26557.0041,0.7566,456.2436,0.0007566000000000001,9.599236458991536
26558.0042,0.7731,477.2958,0.0007731,10.04216879992077
26559.0041,0.806,490.1245,0.0008060000000000001,10.31208102392011
26560.0041,0.8307,497.3612,0.0008307,10.464339147612767
26562.004,0.7895,492.756,0.0007894999999999999,10.367447040543325
26563.0041,0.7813,481.901,0.0007813,10.139060906990213
26564.0041,0.7484,465.125,0.0007484,9.786098606070173
26565.0041,0.7237,444.0728,0.0007237,9.343166265140937
26566.0041,0.6744,417.4286,0.0006744,8.782579823905024
26567.004,0.5839,386.5082,0.0005838999999999999,8.132023342659911
26569.0039,0.4606,314.1413,0.00046060000000000003,6.609444209705073
26570.004,0.3948,275.6552,0.0003948,5.799707537707056
26571.0039,0.3043,236.5113,0.0003043,4.97613093953205
26572.0039,0.2139,198.0253,0.0002139,4.166396371505784
26573.0039,0.1399,159.5392,0.00013989999999999999,3.3566596995077678
26574.0039,0.0905,125.3294,9.049999999999999e-05,2.6368951714906985
26587.0037,0.033,111.185,3.3e-05,2.339300991165627
26588.0037,0.107,144.079,0.000107,3.0313814588852126
26589.0036,0.181,181.5783,0.00018099999999999998,3.820356137645992
26590.0036,0.2961,221.0511,0.0002961,4.650852698909494
26591.0036,0.3537,259.5372,0.00035370000000000003,5.46058937090751
26592.0036,0.3948,297.6943,0.0003948,6.26340397584528
26594.0035,0.5593,369.7322,0.0005593,7.779061041739872
26595.0035,0.5922,404.5999,0.0005922,8.512667599905685
26596.0035,0.6744,432.5599,0.0006744,9.100938101439084
26597.0035,0.7073,455.2568,0.0007073,9.578474465754297
26598.0035,0.7813,474.9932,0.0007813,9.993722746386048
26599.0035,0.8224,488.4798,0.0008224,10.27747700053413
26601.0035,0.7895,496.7033,0.0007894999999999999,10.450497117464026
26602.0034,0.806,491.7692,0.0008060000000000001,10.346685047306089
26603.0034,0.7895,482.2299,0.0007894999999999999,10.145980870078708
26604.0034,0.7402,465.125,0.0007402,9.786098606070173
26605.0034,0.6826,441.7702,0.0006826,9.294720211606217
26606.0034,0.6744,416.7707,0.0006744,8.76873779375628
26608.0033,0.5428,350.3247,0.0005428,7.370732724196617
26609.0033,0.4195,314.4702,0.0004195,6.616364172793568
26610.0033,0.3372,273.6816,0.0003372,5.758183551232582
26611.0033,0.2879,235.1956,0.0002879,4.948448983206316
26612.0033,0.2139,199.0121,0.0002139,4.187158364743022
26613.0032,0.1399,160.1971,0.00013989999999999999,3.37050172965651
26615.0032,0.0001,91.4486,1.0000000000000001e-07,1.9240527105338756
26627.003,0.0165,111.185,1.65e-05,2.339300991165627
26628.003,0.0741,144.408,7.41e-05,3.0383035259454583
26629.003,0.1645,180.2625,0.00016450000000000001,3.792672077348507
26630.003,0.2961,220.7222,0.0002961,4.643932735820998
26631.003,0.329,259.5372,0.00032900000000000003,5.46058937090751
26633.0029,0.4688,335.5224,0.0004688,7.059296513722804
26634.0029,0.5346,371.048,0.0005346,7.806745102037357
26635.0029,0.5839,404.271,0.0005838999999999999,8.505747636817189
26636.0029,0.6497,431.5731,0.0006497,9.080176108201846
26637.0029,0.7073,456.9015,0.0007073,9.613078489140277
26638.0028,0.732,474.9932,0.000732,9.993722746386048
26640.0028,0.7484,495.7165,0.0007484,10.429735124226788
26641.0028,0.8142,496.3744,0.0008142000000000001,10.44357715437553
26642.0028,0.7813,492.0981,0.0007813,10.353605010394583
26643.0028,0.7649,480.2563,0.0007649,10.104456883604234
26644.0028,0.7731,464.4671,0.0007731,9.772256575921432
26645.0028,0.6909,441.4413,0.0006908999999999999,9.287800248517723
26647.0027,0.6086,384.8635,0.0006086,8.097419319273932
26648.0028,0.4853,350.3247,0.00048530000000000003,7.370732724196617
26649.0027,0.4359,312.8255,0.0004359,6.581760149407589
26650.0026,0.3537,274.3395,0.00035370000000000003,5.772025581381324
26651.0026,0.2797,236.5113,0.0002797,4.97613093953205
26652.0026,0.2303,198.3542,0.00023030000000000001,4.173316334594279
26654.0026,0.0247,124.6716,2.47e-05,2.6230552453137075
26674.2423,0.2303,221.0511,0.00023030000000000001,4.650852698909494
26674.9823,0.6497,423.0206,0.0006497,8.900233924211703
26675.7422,1.0938,626.9638,0.0010938,13.191141239960135
26676.4822,1.4556,812.4863,0.0014556,17.09448223140255
26677.2223,1.8093,992.0879,0.0018093,20.873249159449795
26678.7422,2.5082,1353.5939,0.0025082,28.4792332770225
26679.4822,2.829,1516.0907,0.0028290000000000004,31.89812004503295
26680.2222,3.1497,1667.0746,0.0031497,35.07477864934155
26680.9822,3.4786,1817.4007,0.0034786,38.23759732747316
26681.7422,3.8405,1963.7795,0.0038405,41.317365928684076
26682.4822,4.1941,2074.6326,0.0041941,43.64968383760868
26683.9821,5.3289,2129.5658,0.0053289,44.80546284743824
26684.7421,5.9375,2138.7762,0.0059375,44.99924706157712
26685.4821,6.6036,2144.3682,0.0066036,45.1169011618838
26686.2421,7.2532,2146.6708,0.0072532,45.16534721541853
26686.9821,7.9604,2148.6444,0.0079604,45.20687120189301
26687.7421,8.6265,2151.6049,0.0086265,45.26915928557646
26689.242,9.9916,2152.5917,0.0099916,45.2899212788137
26689.982,10.666,2152.5917,0.010666,45.2899212788137
26690.742,11.3732,2154.2364,0.0113732,45.32452530219968
26691.482,12.0311,2155.8811,0.012031100000000001,45.35912932558567
26692.242,12.7136,2158.5127,0.0127136,45.41449744618063
26692.9821,13.4209,2158.8416,0.0134209,45.421417409269125
26694.482,14.8106,2161.8021,0.0148106,45.48370549295259
26695.222,15.4603,2161.4731,0.0154603,45.47678342589235
26695.9819,16.1675,2161.8021,0.0161675,45.48370549295259
26696.7419,16.8665,2165.0915,0.0168665,45.55291353972454
26697.4819,17.5079,2165.7494,0.0175079,45.566755569873294
26698.2419,18.1494,2166.4072,0.0181494,45.58059549605028
26699.7419,19.3993,2168.3809,0.0193993,45.62212158649651
26700.4819,20.0737,2170.3545,0.0200737,45.66364557297098
26701.2419,20.7316,2171.0124,0.0207316,45.67748760311972
26701.9818,21.3565,2172.9861,0.0213565,45.71901369356595
26702.7419,22.0062,2176.6044,0.0220062,45.7951417034264
26703.4818,22.5901,2175.9465,0.0225901,45.781299673277665
26704.9818,23.8483,2179.5649,0.0238483,45.857429787109865
26705.7418,24.4733,2179.5649,0.0244733,45.857429787109865
26706.4818,25.1311,2181.5385,0.0251311,45.898953773584346
26707.2218,25.7644,2184.499,0.0257644,45.961241857267794
26707.9818,26.3647,2184.499,0.026364699999999998,45.961241857267794
26708.7217,27.0637,2187.4595,0.0270637,46.02352994095127
26710.2417,28.2725,2190.42,0.028272500000000002,46.085818024634726
26710.9817,28.8811,2190.7489,0.0288811,46.092737987723226
26711.7417,29.5554,2193.0515,0.0295554,46.14118404125795
26712.4816,30.1393,2195.0251,0.030139299999999997,46.18270802773241
26713.2416,30.7971,2195.3541,0.0307971,46.18963009479266
26713.9816,31.3892,2195.3541,0.0313892,46.18963009479266
26715.4816,32.6721,2199.3014,0.0326721,46.27268017171337
26716.2416,33.2724,2200.2882,0.0332724,46.293442164950605
26716.9816,33.9139,2202.5908,0.0339139,46.34188821848532
26717.7416,34.5553,2204.8934,0.034555300000000004,46.39033427202005
26718.4816,35.1227,2203.9066,0.0351227,46.369572278782805
26719.2416,35.8053,2207.196,0.035805300000000005,46.43878032555476
26720.7415,37.0388,2211.8011,0.037038800000000004,46.535670328652465
26721.4815,37.6391,2210.1564,0.0376391,46.50106630526648
26722.2415,38.2641,2210.4854,0.0382641,46.50798837232673
26722.9815,38.8644,2213.7748,0.0388644,46.577196419098684
26723.7415,39.5141,2215.0906,0.039514099999999996,46.604880479396165
26724.4815,40.1308,2216.0774,0.0401308,46.62564247263341
26725.9816,41.3973,2219.6957,0.0413973,46.70177048249387
26726.7414,41.9976,2220.0247,0.041997599999999996,46.7086925495541
26727.4814,42.6308,2219.3668,0.0426308,46.694850519405364
26728.2414,43.3051,2222.9851,0.043305100000000006,46.77097852926582
26728.9814,43.9219,2221.0115,0.0439219,46.729454542791345
26729.7414,44.5222,2223.643,0.0445222,46.78482055941456
26731.2414,45.7722,2226.9324,0.0457722,46.85402860618652
26731.9814,46.4136,2224.9588,0.0464136,46.812504619712044
26732.7414,47.0715,2228.2482,0.0470715,46.881712666484
26733.4813,47.68,2229.564,0.04768,46.90939672678149
26734.2413,48.3215,2230.8797,0.0483215,46.93707868310722
26734.9813,48.9218,2231.2087,0.048921799999999994,46.94400075016747
26736.4813,50.1882,2232.8534,0.0501882,46.97860477355344
26737.2413,50.8708,2236.1428,0.0508708,47.047812820325404
26737.9813,51.4546,2236.1428,0.051454599999999996,47.047812820325404
26738.7412,52.1454,2235.4849,0.0521454,47.03397079017666
26739.4812,52.754,2237.4586,0.052753999999999995,47.075496880622886
26740.2412,53.4118,2238.1164,0.0534118,47.08933680679988
26741.7412,54.6865,2241.7348,0.0546865,47.165466920632085
26742.4812,55.3279,2242.3927,0.0553279,47.17930895078082
26743.2412,55.9694,2241.0769,0.0559694,47.15162489048334
26743.9812,56.5697,2244.0374,0.0565697,47.21391297416681
26744.7411,57.244,2244.0374,0.057244,47.21391297416681
26745.4811,57.8772,2245.0242,0.057877200000000004,47.23467496740404
26746.9811,59.1436,2246.6689,0.0591436,47.26927899079002
26747.7411,59.8344,2247.3268,0.0598344,47.28312102093876
26748.4811,60.4759,2247.3268,0.060475900000000006,47.28312102093876
26749.2411,61.1337,2247.9847,0.0611337,47.2969630510875
26749.9811,61.7752,2247.3268,0.061775199999999995,47.28312102093876
26750.7411,62.4577,2251.603,0.062457700000000005,47.373091060947964
26752.2411,63.7242,2252.9188,0.06372420000000001,47.40077512124544
26752.981,64.3903,2251.2741,0.0643903,47.36617109785947
26753.741,65.0152,2250.6162,0.0650152,47.35232906771072
26754.481,65.6978,2250.9452,0.0656978,47.35925113477097
26755.241,66.3557,2252.5899,0.0663557,47.393855158156946
26755.981,66.9642,2254.2346,0.0669642,47.42845918154292
26757.4809,68.2964,2255.2214,0.06829640000000001,47.44922117478016
26758.221,68.9625,2253.5767,0.06896250000000001,47.41461715139418
26758.981,69.6369,2253.9056,0.0696369,47.42153711448268
26759.7409,70.303,2256.5372,0.07030299999999999,47.47690523507765
26760.4809,70.9938,2257.524,0.0709938,47.49766722831489
26761.2409,71.6352,2255.8793,0.0716352,47.46306320492891
26762.7409,72.9839,2255.8793,0.0729839,47.46306320492891
26763.4809,73.6993,2259.1687,0.0736993,47.53227125170086
26764.2409,74.3407,2258.5108,0.0743407,47.51842922155212
26764.9808,75.0315,2257.524,0.0750315,47.49766722831489
26765.7408,75.7223,2257.195,0.0757223,47.490745161254644
26766.4808,76.4213,2258.1819,0.0764213,47.511509258463626
26767.9808,77.7535,2257.195,0.0777535,47.490745161254644
26768.7207,78.4525,2259.4976,0.0784525,47.53919121478936
26769.4808,79.1762,2259.8266,0.07917619999999999,47.5461132818496
26769.8607,79.538,2258.8397,0.079538,47.52534918464061
26770.6008,80.1795,2259.1687,0.0801795,47.53227125170086
26771.3808,80.9278,2258.1819,0.08092780000000001,47.511509258463626
26772.8607,82.2929,2257.8529,0.0822929,47.50458719140338
26773.6007,82.959,2256.5372,0.082959,47.47690523507765
26774.3607,83.6745,2258.1819,0.0836745,47.511509258463626
26775.1007,84.357,2256.8661,0.084357,47.48382519816615
26775.8606,85.0725,2256.8661,0.08507250000000001,47.48382519816615
26776.6007,85.7797,2256.2082,0.0857797,47.46998316801741
26778.1007,87.2024,2255.2214,0.0872024,47.44922117478016
26778.8606,87.9343,2254.8924,0.08793429999999999,47.44229910771992
26779.6007,88.6826,2256.5372,0.0886826,47.47690523507765
26780.3606,89.3898,2253.5767,0.08938979999999999,47.41461715139418
26781.1006,90.0724,2253.2477,0.0900724,47.40769508433393
26781.8606,90.8372,2251.932,0.09083719999999999,47.380013128008194
26783.3805,92.2681,2251.603,0.0922681,47.373091060947964
26784.1005,92.9753,2249.3004,0.09297530000000001,47.32464500741324
26784.8605,93.6825,2249.6294,0.0936825,47.33156707447348
26785.6005,94.4062,2246.9979,0.0944062,47.276201057850265
26786.3805,95.1463,2244.3663,0.0951463,47.2208329372553
26787.1005,95.8453,2244.3663,0.0958453,47.2208329372553
26788.6005,97.2844,2243.0506,0.09728440000000001,47.19315098092957
26789.3805,98.0903,2241.7348,0.0980903,47.165466920632085
26790.1005,98.7482,2241.7348,0.0987482,47.165466920632085
26790.8604,99.5624,2237.1296,0.0995624,47.06857481356265
26791.6004,100.2531,2235.4849,0.1002531,47.03397079017666
26792.3604,101.0015,2234.827,0.1010015,47.02012876002792
26793.8804,102.5064,2230.5508,0.1025064,46.930158720018724
26794.6004,103.2218,2230.2219,0.1032218,46.92323875693023
26795.3604,103.9702,2227.2614,0.1039702,46.86095067324676
26796.1004,104.735,2224.9588,0.104735,46.812504619712044
26796.8603,105.4998,2223.972,0.10549979999999999,46.791742626474814
26797.6003,106.1577,2220.3536,0.10615770000000001,46.71561251264259
26799.1003,107.6708,2219.0378,0.1076708,46.68792845234512
26799.8603,108.452,2215.4195,0.10845199999999999,46.611800442484665
26800.6002,109.1428,2213.4458,0.1091428,46.57027435203844
26801.3803,109.9405,2208.5117,0.1099405,46.466462281880496
26802.1002,110.6395,2206.867,0.1106395,46.43185825849453
26802.8602,111.4125,2203.2487,0.1114125,46.35573024863407
26804.3602,112.8928,2199.3014,0.11289279999999999,46.27268017171337
26805.1002,113.5918,2196.012,0.1135918,46.20347212494141
26805.8802,114.4059,2194.6962,0.1144059,46.17578806464392
26806.6002,115.1213,2191.7357,0.11512130000000001,46.11349998096046
26807.3602,115.8779,2190.091,0.11587789999999999,46.07889595757448
26808.1002,116.6263,2185.8148,0.1166263,45.98892591756529
26809.6001,118.1147,2179.8938,0.1181147,45.86434975019836
26810.3801,118.8877,2175.2887,0.1188877,45.767459747100666
26811.1001,119.6114,2172.9861,0.1196114,45.71901369356595
26811.8801,120.4173,2171.0124,0.12041729999999999,45.67748760311972
26812.6001,121.1081,2166.0783,0.1211081,45.573675532961786
26813.3601,121.8729,2163.1178,0.1218729,45.511387449278324
26814.8801,123.3696,2159.1705,0.12336960000000001,45.428337372357625
26815.6,124.085,2149.9602,0.12408499999999999,45.23455526219048
26816.38,124.8745,2148.9734,0.1248745,45.21379326895325
26817.1,125.5982,2145.355,0.1255982,45.13766315512104
26817.88,126.3876,2142.7235,0.12638760000000002,45.082297138497836
26818.6,127.0866,2138.1183,0.1270866,44.985405031428385
26820.0999,128.5998,2132.1974,0.1285998,44.860830968033206
26820.88,129.3728,2127.5922,0.1293728,44.76393886096377
26821.5999,130.0882,2123.9738,0.1300882,44.68780874713157
26822.3799,130.8366,2118.0529,0.1308366,44.5632346837364
26823.1,131.5849,2115.0924,0.1315849,44.50094660005293
26823.8799,132.4073,2110.8162,0.1324073,44.410976560043736
26825.3799,133.8546,2101.9348,0.13385460000000002,44.22411441296509
26826.0999,134.603,2097.9875,0.134603,44.141064336044394
26826.8799,135.376,2094.3691,0.135376,44.06493422221218
26827.5998,136.0915,2089.7639,0.1360915,43.968042115142744
26828.3598,136.8398,2084.5009,0.13683979999999998,43.85731008189631
26829.0998,137.5882,2079.2378,0.1375882,43.74657594467813
26830.5998,139.1013,2070.3564,0.1391013,43.559713797599485
26831.3598,139.8661,2065.7512,0.1398661,43.46282169053005
26832.0998,140.6309,2061.475,0.1406309,43.37285165052084
26832.8798,141.4121,2057.5277,0.1414121,43.28980157360015
26833.5998,142.1605,2052.5936,0.14216050000000002,43.185989503442215
26834.3798,142.917,2046.6726,0.142917,43.06141333607528
26835.8797,144.4137,2035.1597,0.1444137,42.81918517237343
26836.5997,145.1374,2031.8703,0.14513740000000003,42.74997712560147
26837.3797,145.9022,2025.2915,0.14590219999999998,42.61156103205756
26838.0997,146.6505,2022.0021,0.1466505,42.542352985285596
26838.8596,147.3742,2016.0811,0.1473742,42.41777681791867
26839.5997,148.1226,2010.4891,0.1481226,42.30012271761199
26840.3596,148.9449,2004.2392,0.1489449,42.16862658715656
26841.0996,149.6686,2000.6209,0.14966859999999998,42.09249857729611
26841.8796,150.4663,1992.7263,0.1504663,41.926398423454714
26842.5996,151.1653,1987.7922,0.1511653,41.82258635329678
26843.3796,151.9219,1982.5291,0.1519219,41.71185221607859
26844.0996,152.6702,1975.6214,0.1526702,41.56651615944618
26844.8596,153.4844,1970.3583,0.1534844,41.45578202222799
26845.5995,154.2163,1964.4374,0.1542163,41.33120795883282
26846.3796,154.9564,1956.8717,0.1549564,41.172027768079914
26847.0995,155.6965,1951.6086,0.1556965,41.06129363086173
26847.8795,156.486,1945.6877,0.156486,40.936719567466554
26848.6196,157.2014,1939.1089,0.15720140000000002,40.79830347392264
26849.3795,157.9498,1930.8854,0.1579498,40.62528335699274
26850.1196,158.7063,1925.9512,0.1587063,40.52146918286305
26850.8795,159.4876,1919.0435,0.15948759999999998,40.376133126230634
26851.5995,160.2195,1911.4778,0.16021950000000001,40.21695293547773
26852.3795,161.0254,1905.228,0.16102539999999999,40.08545890899406
26853.0994,161.7162,1898.6491,0.16171619999999998,39.947040711478394
26853.8794,162.481,1889.4388,0.162481,39.75325860131126
26854.5994,163.254,1880.8863,0.16325399999999998,39.57331641732112
26855.3794,164.0435,1874.6364,0.16404349999999998,39.4418202868657
26856.1194,164.7918,1866.7418,0.1647918,39.27572013302429
26856.8594,165.5648,1859.1762,0.16556479999999998,39.11654204624314
26857.5994,166.2638,1852.2684,0.16626380000000002,38.97120388563898
26858.3593,167.078,1847.0054,0.167078,38.86047185239254
26859.0994,167.8345,1837.4661,0.1678345,38.65976767516516
26859.8593,168.5911,1827.9268,0.16859110000000002,38.459063497937784
26860.5993,169.323,1819.3743,0.169323,38.27912131394764
26861.3793,170.1289,1809.835,0.1701289,38.07841713672026
26862.0993,170.8279,1801.2826,0.1708279,37.89847705670187
26862.8793,171.6503,1792.7301,0.17165029999999998,37.71853487271173
26863.5992,172.374,1783.8487,0.172374,37.531672725633086
26864.3793,173.1552,1772.6647,0.1731552,37.296364525019726
26865.0992,173.9118,1751.2835,0.1739118,36.84651011703025
26865.8792,175.1536,1435.8291,0.17515360000000002,30.20943865426496
