Repository: sandialabs/matcal

6061T6 aluminum plate calibrations
##################################
In this calibration example, we will calibrate 
the Hill48 orthotropic
yield surface :cite:p:`hill1948theory` with 
Voce hardening :cite:p:`voce1948relationship`
to the Ductile Failure aluminum data for a rolled plate.
The rolling process tends to impart a texture 
to the material microstructure that results in 
orthotropic plasticity behavior. The experimental data set
used for this calibration 
was purposefully taken such that this orthotropic behavior
would be characterized. 

This example has been broken into several steps:

#. Experimental data analysis to verify the suspected orthotropic

File: documentation/advanced_examples/6061T6_anisotropic_calibration/aluminum_6061_data/uniaxial_tension/processed_data/cleaned_NM-RD-06.csv
{'temperature':533.0699999999999, 'direction':'R22' }
time,displacement,load,engineering_strain,engineering_stress
3.06917785e+04,0.0083,45.068,8.3e-06,0.9482179886662091
30692.7785,0.0576,69.0806,5.76e-05,1.4534363093071567
30693.7585,0.1234,97.6984,0.0001234,2.055546737017546
30694.7784,0.1645,131.9082,0.00016450000000000001,2.775311265034616
30695.7784,0.2632,168.4206,0.0002632,3.5435218465864065
30696.7584,0.2879,203.9462,0.0002879,4.290970434900959
30698.7784,0.477,284.8656,0.000477,5.993491751845942
30699.7584,0.5593,320.3912,0.0005593,6.7409403401604955
30700.7784,0.5593,356.9036,0.0005593,7.509150921712285
30701.7783,0.6909,391.1134,0.0006908999999999999,8.228915449729355
30702.7583,0.7566,422.0338,0.0007566000000000001,8.879471930974464
30704.7783,0.8224,466.7697,0.0008224,9.820702629456152
30705.7583,0.8553,483.2167,0.0008552999999999999,10.166742863315944
30706.7782,0.8882,492.0981,0.0008882,10.353605010394583
30707.7783,0.8635,496.3744,0.0008635,10.44357715437553
30708.7585,0.8471,492.756,0.0008470999999999999,10.367447040543325
30710.7782,0.8389,470.0591,0.0008389,9.88991067622811
30711.7582,0.8224,451.9674,0.0008224,9.509266418982339
30712.7782,0.7155,424.3364,0.0007155,8.927917984509186
30713.7781,0.6909,397.0343,0.0006908999999999999,8.35348951312453
30714.7581,0.6168,364.7981,0.0006168,7.675248971581934
30716.7781,0.4688,290.1286,0.0004688,6.104223785092375
30717.7581,0.4195,250.6558,0.0004195,5.273727223828872
30718.7781,0.3372,212.1697,0.0003372,4.4639905518308565
30719.778,0.2303,173.3547,0.00023030000000000001,3.647333916744344
30720.7581,0.1481,137.8292,0.00014810000000000002,2.8998874324015413
30722.778,0.0165,72.699,1.65e-05,1.5295664231393615
30732.7778,0.0494,67.7649,4.94e-05,1.4257543529814236
30733.7778,0.0823,99.0142,8.23e-05,2.08323079731503
30734.7778,0.1481,130.9214,0.00014810000000000002,2.754549271797378
30735.7778,0.1974,167.7628,0.0001974,3.529681920409415
30737.7577,0.3866,243.4191,0.0003866,5.1214691001362125
30738.7777,0.4359,282.2341,0.0004359,5.938125735222725
30739.7778,0.5099,322.3648,0.0005099,6.78246432663497
30740.7577,0.6168,357.2325,0.0006168,7.516070884800781
30741.7777,0.6826,393.087,0.0006826,8.270439436203828
30743.7577,0.7895,448.0201,0.0007894999999999999,9.42621634206164
30744.7777,0.8307,468.7433,0.0008307,9.862226615930627
30745.7776,0.88,484.2035,0.00088,10.187504856553183
30746.7576,0.8882,492.756,0.0008882,10.367447040543325
30747.7776,0.8964,498.348,0.0008964,10.485101140850006
30749.7576,0.8471,486.5061,0.0008470999999999999,10.235950910087903
30750.7775,0.8471,473.3485,0.0008470999999999999,9.959118723000069
30751.7576,0.7978,451.9674,0.0007978,9.509266418982339
30752.7575,0.7484,426.9679,0.0007484,8.983284001132404
30753.7775,0.6909,398.679,0.0006908999999999999,8.388093536510508
30755.7575,0.5675,329.9304,0.0005675,6.941642413416124
30756.7774,0.4853,289.4707,0.00048530000000000003,6.090381754943634
30757.7575,0.3784,253.2873,0.00037840000000000004,5.329093240452089
30758.7574,0.3208,213.1565,0.0003208,4.484752545068093
30759.7774,0.2468,173.3547,0.0002468,3.647333916744344
30761.7574,0.107,103.9483,0.000107,2.187042867472968
30762.7574,0.0659,73.6858,6.59e-05,1.5503284163765987
30763.7773,0.0165,48.6863,1.65e-05,1.0243459985266634
30772.7772,0.0494,68.0938,4.94e-05,1.4326743160699191
30773.7772,0.0905,98.0274,9.049999999999999e-05,2.0624688040777928
30775.7772,0.2139,166.447,0.0002139,3.5019978601119317
30776.7771,0.3126,204.933,0.0003126,4.311732428138197
30777.7572,0.3866,242.7612,0.0003866,5.107627069987471
30778.7571,0.4524,283.5498,0.00045240000000000005,5.965807691548458
30779.7771,0.5099,321.378,0.0005099,6.761702333397732
30781.7571,0.6251,389.7976,0.0006251,8.20123138943187
30782.777,0.7237,420.0601,0.0007237,8.83794584052824
30783.757,0.7566,447.0333,0.0007566000000000001,9.405454348824401
30784.757,0.806,468.0855,0.0008060000000000001,9.848386689753637
30785.777,0.8553,482.8878,0.0008552999999999999,10.15982290022745
30787.757,0.8718,497.0322,0.0008718,10.45741708055252
30788.7769,0.8553,495.0586,0.0008552999999999999,10.415893094078047
30789.7769,0.8142,485.5193,0.0008142000000000001,10.215188916850666
30790.757,0.806,471.3749,0.0008060000000000001,9.917594736525595
30791.7769,0.7649,451.9674,0.0007649,9.509266418982339
30793.7569,0.6744,396.7054,0.0006744,8.346569550036033
30794.7568,0.6251,364.1402,0.0006251,7.661406941433192
30795.7768,0.5346,329.2725,0.0005346,6.927800383267381
30796.7568,0.4853,291.1154,0.00048530000000000003,6.124985778329613
30797.7768,0.3784,250.6558,0.00037840000000000004,5.273727223828872
30799.7568,0.2797,175.3284,0.0002797,3.6888600071905695
30800.7568,0.1563,136.8424,0.0001563,2.879125439164304
30801.7567,0.0988,102.3036,9.88e-05,2.152438844086989
30802.7567,0.0247,72.699,2.47e-05,1.5295664231393615
30818.2565,0.0083,66.778,8.3e-06,1.4049902557724354
30819.7565,0.8718,483.8746,0.0008718,10.180584893464687
30820.5165,1.2583,688.8046,0.0012583,14.492254202450361
30821.2565,1.6037,874.985,0.0016037,18.40943722404152
30822.0164,1.9819,1062.1523,0.0019819,22.34738434284166
30822.7564,2.3602,1239.4514,0.0023602,26.07770732132593
30824.2564,3.0428,1573.6554,0.0030428,33.10926507148573
30825.0164,3.3553,1727.5998,0.0033553000000000003,36.34821175947779
30825.7564,3.6842,1875.6233,0.0036842000000000003,39.46258438407469
30826.5163,3.9885,2011.4759,0.0039885,42.32088471084922
30827.2563,4.375,2089.435,0.004375,43.961122152054244
30828.7563,5.5427,2124.9607,0.0055427,44.70857284434055
30829.5163,6.1759,2132.8552,0.006175900000000001,44.8746708942102
30830.2563,6.8338,2136.1447,0.0068338,44.94388104495391
30831.0163,7.5081,2139.1051,0.0075081,45.00616702466562
30831.7562,8.2071,2140.7498,0.0082071,45.0407710480516
30833.2562,9.5394,2143.7103,0.0095394,45.10305913173507
30834.0162,10.3041,2146.6708,0.0103041,45.16534721541853
30834.7562,10.962,2146.6708,0.010962,45.16534721541853
30835.5162,11.6857,2146.9997,0.0116857,45.17226717850702
30836.2562,12.3929,2148.3155,0.012392899999999998,45.199951238804516
30837.7562,13.7909,2150.2891,0.0137909,45.24147522527899
30838.5161,14.4981,2150.947,0.014498100000000002,45.25531725542772
30839.2561,15.1313,2152.2628,0.0151313,45.28300131572521
30840.0161,15.8303,2155.5522,0.0158303,45.35220936249717
30840.7562,16.48,2155.2232,0.01648,45.34528729543692
30842.2561,17.7793,2156.868,0.017779299999999998,45.379893422794645
30843.0161,18.4536,2159.1705,0.0184536,45.428337372357625
30843.7561,19.1033,2161.8021,0.0191033,45.48370549295259
30844.516,19.7447,2163.7757,0.0197447,45.52522947942706
30845.2561,20.3779,2162.7889,0.0203779,45.504467486189824
30846.756,21.6773,2168.052,0.0216773,45.61520162340802
30847.516,22.3022,2166.7362,0.022302199999999998,45.587517563110524
30848.256,22.919,2167.723,0.022919000000000002,45.60827955634777
30849.016,23.5604,2170.6835,0.023560400000000002,45.67056764003122
30849.756,24.2183,2171.6703,0.024218299999999998,45.69132963326847
30851.2559,25.4272,2173.9729,0.0254272,45.73977568680319
30852.0159,26.0933,2176.9334,0.0260933,45.80206377048665
30852.7559,26.7101,2179.236,0.0267101,45.850509824021366
30853.5159,27.3597,2178.5781,0.0273597,45.83666779387263
30854.256,28.0011,2180.2228,0.0280011,45.87127181725861
30855.7559,29.284,2183.8411,0.029283999999999998,45.947399827119064
30856.5158,29.9008,2185.8148,0.0299008,45.98892591756529
30857.2559,30.5093,2186.4727,0.0305093,46.00276794771403
30858.0159,31.1425,2187.7884,0.031142499999999997,46.03044990403976
30858.7558,31.7511,2189.7621,0.031751100000000004,46.07197599448598
30860.2558,33.0093,2192.0647,0.033009300000000005,46.12042204802071
30861.0158,33.6589,2192.0647,0.033658900000000005,46.12042204802071
30861.7558,34.2757,2195.0251,0.0342757,46.18270802773241
30862.5158,34.9336,2195.683,0.034933599999999995,46.19655005788116
30863.2558,35.5586,2197.9856,0.035558599999999996,46.24499611141588
30864.7557,36.7592,2200.9461,0.0367592,46.30728419509934
30865.5157,37.3924,2201.604,0.0373924,46.32112622524808
30866.2557,38.0503,2204.2355,0.0380503,46.3764922418713
30867.0157,38.6671,2204.5644,0.038667099999999996,46.383412204959804
30867.7557,39.3003,2206.5381,0.0393003,46.42493829540604
30869.2557,40.5502,2208.1828,0.040550199999999995,46.459542318792
30870.0156,41.1835,2208.8407,0.041183500000000005,46.47338434894075
30870.7557,41.8249,2212.459,0.0418249,46.5495123588012
30871.5156,42.4088,2211.1433,0.042408799999999996,46.52183040247547
30872.2556,43.0831,2214.7616,0.0430831,46.59795841233591
30873.7556,44.3495,2214.7616,0.0443495,46.59795841233591
30874.5156,44.9663,2217.0642,0.044966299999999994,46.64640446587064
30875.2556,45.583,2218.38,0.045583,46.674088526168134
30876.0155,46.2574,2218.051,0.0462574,46.66716645910788
30876.7555,46.8741,2220.6826,0.0468741,46.722534579702845
30878.2555,48.1652,2222.6562,0.0481652,46.76405856617732
30879.0155,48.7738,2222.9851,0.0487738,46.77097852926582
30879.7555,49.3905,2224.3009,0.049390500000000004,46.79866258956331
30880.5155,50.0402,2224.9588,0.0500402,46.812504619712044
30881.2555,50.6981,2226.2746,0.050698099999999996,46.840188680009526
30882.7555,51.9645,2228.2482,0.051964500000000004,46.881712666484
30883.5154,52.5977,2229.235,0.052597700000000004,46.90247465972124
30884.2554,53.2063,2231.5376,0.0532063,46.95092071325597
30885.0154,53.8806,2230.8797,0.0538806,46.93707868310722
30885.7554,54.5138,2233.5113,0.0545138,46.99244680370219
30887.2554,55.7638,2232.8534,0.0557638,46.97860477355344
30888.0154,56.4545,2234.1691,0.056454500000000005,47.00628672987918
30888.7554,57.0878,2236.1428,0.0570878,47.047812820325404
30889.5154,57.6963,2236.1428,0.0576963,47.047812820325404
30890.2553,58.3953,2235.4849,0.0583953,47.03397079017666
30891.7553,59.6617,2237.4586,0.059661700000000005,47.075496880622886
30892.5153,60.3361,2239.1033,0.060336100000000004,47.11010090400887
30893.2553,60.9775,2239.4322,0.0609775,47.11702086709736
30894.0153,61.6025,2240.419,0.0616025,47.137782860334596
30894.7553,62.2357,2239.7611,0.0622357,47.12394083018586
30896.2553,63.5761,2242.0637,0.0635761,47.172386883720584
30897.0152,64.2505,2242.7216,0.0642505,47.18622891386932
30897.7553,64.8837,2241.7348,0.0648837,47.165466920632085
30898.5152,65.5333,2243.3795,0.0655333,47.200070944018066
30899.2552,66.1583,2242.3927,0.0661583,47.17930895078082
30900.7552,67.4659,2246.34,0.06746590000000001,47.26235902770153
30901.5151,68.1566,2245.0242,0.0681566,47.23467496740404
30902.2551,68.831,2245.6821,0.068831,47.24851699755278
30903.0151,69.5135,2247.6557,0.06951349999999999,47.29004098402725
30903.7552,70.1467,2246.011,0.07014669999999999,47.255436960641276
30905.2551,71.4872,2246.34,0.0714872,47.26235902770153
30906.0151,72.1862,2248.9715,0.0721862,47.317725044324746
30906.7551,72.8605,2248.6426,0.07286050000000001,47.31080508123625
30907.5151,73.5431,2248.6426,0.0735431,47.31080508123625
30908.255,74.1927,2248.9715,0.0741927,47.317725044324746
30909.755,75.5332,2248.6426,0.0755332,47.31080508123625
30910.515,76.2322,2247.3268,0.0762322,47.28312102093876
30911.255,76.89,2248.6426,0.07689,47.31080508123625
30912.015,77.6137,2248.6426,0.0776137,47.31080508123625
30912.7551,78.2716,2248.6426,0.07827160000000001,47.31080508123625
30914.255,79.6367,2250.2873,0.0796367,47.34540910462223
30914.6349,80.015,2250.9452,0.080015,47.35925113477097
30915.3749,80.6893,2248.3136,0.0806893,47.303883014176
30916.1349,81.3883,2249.6294,0.0813883,47.33156707447348
30916.8749,82.0709,2249.3004,0.08207089999999999,47.32464500741324
30918.3749,83.4442,2248.3136,0.0834442,47.303883014176
30919.1349,84.1432,2248.3136,0.08414319999999999,47.303883014176
30919.8748,84.8669,2248.3136,0.0848669,47.303883014176
30920.6348,85.6152,2249.3004,0.0856152,47.32464500741324
30921.3748,86.2567,2245.3532,0.08625669999999999,47.241597034464284
30922.8748,87.6793,2245.3532,0.0876793,47.241597034464284
30923.6348,88.5181,2245.3532,0.0885181,47.241597034464284
30924.3748,89.1596,2246.011,0.08915959999999999,47.255436960641276
30925.1348,89.8586,2246.011,0.0898586,47.255436960641276
30925.8748,90.5658,2242.0637,0.0905658,47.172386883720584
30927.3747,91.9967,2243.3795,0.0919967,47.200070944018066
30928.1347,92.6875,2242.3927,0.0926875,47.17930895078082
30928.8747,93.4523,2240.748,0.09345229999999999,47.14470492739485
30929.6347,94.1842,2240.419,0.09418420000000001,47.137782860334596
30930.3747,94.8749,2239.4322,0.0948749,47.11702086709736
30931.8747,96.3058,2237.1296,0.09630580000000001,47.06857481356265
30932.6346,97.0542,2234.4981,0.0970542,47.013208796939416
30933.3746,97.7696,2232.8534,0.0977696,46.97860477355344
30934.1346,98.5591,2234.4981,0.0985591,47.013208796939416
30934.8746,99.2252,2231.5376,0.0992252,46.95092071325597
30936.3746,100.689,2227.5903,0.10068899999999999,46.867870636335255
30937.1346,101.4702,2227.2614,0.10147020000000001,46.86095067324676
30937.8746,102.1692,2224.9588,0.1021692,46.812504619712044
30938.6346,102.9258,2225.6167,0.1029258,46.82634664986079
30939.3745,103.6659,2220.6826,0.10366589999999999,46.722534579702845
30940.8745,105.1215,2216.7353,0.10512149999999999,46.639484502782146
30941.6345,105.8698,2216.0774,0.1058698,46.62564247263341
30942.3745,106.6017,2212.459,0.1066017,46.5495123588012
30943.1345,107.3418,2212.459,0.1073418,46.5495123588012
30943.8745,108.0573,2211.1433,0.1080573,46.52183040247547
30945.3745,109.5293,2204.2355,0.10952930000000001,46.3764922418713
30946.1344,110.2941,2202.9197,0.1102941,46.348808181573816
30946.8744,111.0178,2200.2882,0.1110178,46.293442164950605
30947.6344,111.8237,2196.9988,0.1118237,46.22423411817864
30948.3744,112.5145,2193.7094,0.1125145,46.155026071406695
30949.8944,114.0029,2188.4463,0.11400289999999999,46.0442919341885
30950.6344,114.776,2184.828,0.114776,45.968163924328046
30951.3943,115.4667,2182.8543,0.1154667,45.92663783388182
30952.1344,116.2397,2179.8938,0.1162397,45.86434975019836
30952.8943,116.9716,2178.5781,0.1169716,45.83666779387263
30954.3943,118.4683,2173.9729,0.1184683,45.73977568680319
30955.1343,119.2002,2167.3941,0.11920019999999999,45.60135959325927
30955.8943,119.9404,2163.7757,0.1199404,45.52522947942706
30956.6343,120.7051,2161.1442,0.1207051,45.46986346280385
30957.3743,121.437,2159.4995,0.121437,45.43525943941786
30958.8942,122.942,2153.9075,0.122942,45.31760533911118
30959.6342,123.6821,2148.9734,0.1236821,45.21379326895325
30960.3742,124.3893,2146.9997,0.12438930000000001,45.17226717850702
30961.1342,125.1705,2143.0524,0.12517050000000002,45.08921710158633
30961.8742,125.8778,2139.1051,0.12587779999999998,45.00616702466562
30963.3742,127.3827,2131.8684,0.1273827,44.853908900972954
30964.1342,128.1393,2126.6054,0.12813929999999998,44.743176867726525
30964.8741,128.8629,2122.3291,0.1288629,44.65320472374558
30965.6342,129.6442,2119.3687,0.12964420000000001,44.59091874403387
30966.3741,130.3596,2116.4082,0.1303596,44.52863066035041
30967.8741,131.881,2107.5268,0.131881,44.341768513271774
30968.6341,132.6047,2103.5795,0.13260470000000002,44.25871843635107
30969.3741,133.3777,2099.9611,0.13337770000000002,44.18258832251886
30970.1341,134.1178,2096.3428,0.13411779999999998,44.10646031265841
30970.874,134.8826,2092.3955,0.1348826,44.023410235737714
30972.374,136.3464,2085.1588,0.13634639999999998,43.87115211204506
30973.134,137.1359,2078.9089,0.1371359,43.73965598158963
30973.874,137.8842,2075.6195,0.13788419999999998,43.670447934817666
30974.634,138.6161,2068.0538,0.1386161,43.51126774406477
30975.374,139.3891,2064.4355,0.13938910000000002,43.43513973420431
30976.8739,140.8858,2055.883,0.14088579999999998,43.25519755021416
30977.6339,141.6588,2051.2778,0.1416588,43.15830544314472
30978.3739,142.3414,2046.0148,0.1423414,43.04757340989829
30979.1339,143.1226,2041.0806,0.14312260000000002,42.9437592357686
30979.8739,143.8956,2035.8176,0.1438956,42.833027202522175
30981.3739,145.4006,2024.9625,0.1454006,42.60463896499731
30982.1339,146.1407,2020.0284,0.1461407,42.50082689483936
30982.8738,146.8808,2016.4101,0.1468808,42.424698884978916
30983.6339,147.662,2012.1338,0.14766200000000002,42.334726740997965
30984.3738,148.4104,2004.2392,0.1484104,42.16862658715656
30985.8738,149.94,1993.3842,0.14994,41.94024045360345
30986.6338,150.6637,1987.4632,0.1506637,41.815664286236526
30987.3738,151.4038,1982.2002,0.15140379999999998,41.7049322529901
30988.1338,152.1439,1976.6082,0.1521439,41.58727815268341
30988.8738,152.9334,1972.003,0.1529334,41.490386045613974
30989.6338,153.6817,1965.0952,0.1536817,41.345047885009805
30990.3737,154.4218,1957.2006,0.1544218,41.17894773116841
30991.1337,155.2113,1954.2402,0.1552113,41.1166617514567
30991.8737,155.9268,1945.0298,0.15592679999999998,40.92287753731781
30992.6337,156.6998,1941.0825,0.1566998,40.83982746039711
30993.3737,157.407,1931.5432,0.15740700000000002,40.63912328316973
30994.1337,158.2211,1926.9381,0.1582211,40.54223328007204
30994.8737,158.953,1920.0303,0.158953,40.39689511946787
30995.6336,159.7014,1913.1225,0.1597014,40.25155695886371
30996.3737,160.4744,1905.5569,0.1604744,40.09237887208256
30997.1336,161.2392,1900.6228,0.1612392,39.98856680192462
30997.8736,161.9382,1893.0571,0.1619382,39.829386611171714
30998.6336,162.7277,1886.1494,0.1627277,39.684050554539304
30999.3736,163.4678,1879.5705,0.16346780000000002,39.545632357023635
31000.1336,164.2326,1872.0049,0.16423259999999998,39.386454270242474
31000.8736,165.0221,1864.4393,0.1650221,39.22727618346132
31001.6336,165.7951,1857.2025,0.1657951,39.075015955796914
31002.3735,166.5188,1847.3343,0.1665188,38.86739181548104
31003.1335,167.3247,1840.7555,0.16732470000000002,38.728975721937125
31003.8735,167.9908,1833.8477,0.1679908,38.58363756133296
31004.6335,168.8131,1822.9927,0.1688131,38.35525142777984
31005.3735,169.5697,1814.7691,0.16956970000000002,38.1822292068782
31006.1335,170.3345,1806.2167,0.1703345,38.00228912685981
31006.8735,171.0829,1796.3484,0.17108289999999998,37.79466288257218
31007.6335,171.8559,1785.4934,0.17185589999999998,37.56627674901907
31008.3735,172.6454,1774.6383,0.1726454,37.33788851149421
31009.1334,173.4266,1753.9151,0.17342660000000001,36.90187823762521
31009.8734,174.7095,1426.9477,0.1747095,30.022576507186322
31010.2534,175.2029,1359.1859,0.1752029,28.596887377329175

File: documentation/advanced_examples/6061T6_anisotropic_calibration/aluminum_6061_data/uniaxial_tension/processed_data/cleaned_NM-RD-07.csv
{'temperature':533.0699999999999, 'direction':'R22' }
time,displacement,load,engineering_strain,engineering_stress
3.42692016e+04,0.0001,65.1333,1.0000000000000001e-07,1.3648324945027346
34270.2217,0.0576,93.7512,5.76e-05,1.964504856327328
34271.1816,0.1152,126.3163,0.0001152,2.6468886241808067
34272.2016,0.1645,162.4997,0.00016450000000000001,3.4050918793757723
34273.2216,0.2715,201.9726,0.00027150000000000004,4.232224798669851
34274.1816,0.329,240.7875,0.00032900000000000003,5.045569689699081
34276.2216,0.4606,319.7333,0.00046060000000000003,6.699835528287238
34277.1815,0.5511,354.601,0.0005511,7.430469013287583
34278.2015,0.6168,389.1397,0.0006168,8.154208484155504
34279.2015,0.6826,418.7444,0.0006826,8.774558697487318
34280.1815,0.7566,445.3886,0.0007566000000000001,9.332873260852447
34282.2015,0.8718,483.2167,0.0008718,10.125540300374455
34283.1814,0.88,492.756,0.00088,10.325431087649319
34284.2014,0.88,499.6638,0.00088,10.470180239089919
34285.2014,0.8553,494.4007,0.0008552999999999999,10.359894871976364
34286.1815,0.8718,486.8351,0.0008718,10.201361883160967
34288.2014,0.7813,453.941,0.0007813,9.512084101175063
34289.1813,0.732,431.2441,0.000732,9.03648303928385
34290.2013,0.6662,400.3237,0.0006662,8.388563055757412
34291.2013,0.6004,367.4296,0.0006004000000000001,7.69928527377151
34292.1813,0.5264,332.8909,0.0005264,6.975545802903588
34294.2213,0.3455,254.603,0.0003455,5.335065897135255
34295.1812,0.2879,218.7485,0.0002879,4.583754560627689
34296.2012,0.2221,180.2625,0.0002221,3.7773015882858565
34297.2012,0.1399,141.1186,0.00013989999999999999,2.9570626831242017
34298.1812,0.0988,108.5535,9.88e-05,2.274678915270723
34310.201,0.0741,95.3959,7.41e-05,1.9989686406543719
34311.201,0.1152,128.6188,0.0001152,2.6951362458826487
34312.201,0.2057,164.1444,0.00020569999999999999,3.439555663702816
34313.201,0.2386,201.9726,0.0002386,4.232224798669851
34314.2009,0.3455,242.1033,0.0003455,5.073141555338727
34316.2009,0.5017,319.0754,0.0005017,6.6860495954674155
34317.2009,0.5757,355.5878,0.0005757,7.451146864794805
34318.1809,0.6415,388.4818,0.0006414999999999999,8.140422551335684
34319.2009,0.6909,419.7312,0.0006908999999999999,8.795236548994541
34320.2009,0.7402,445.0596,0.0007402,9.325979246720022
34322.2008,0.8307,484.2035,0.0008307,10.146218151881676
34323.2008,0.8964,492.0981,0.0008964,10.311645154829497
34324.1808,0.8471,498.0191,0.0008470999999999999,10.435716454762876
34325.2008,0.8389,495.7165,0.0008389,10.387466737616009
34326.2008,0.8635,487.8219,0.0008635,10.222039734668188
34328.2007,0.7731,455.5857,0.0007731,9.546547885502108
34329.2007,0.6909,429.9284,0.0006908999999999999,9.008913269089229
34330.1807,0.6497,401.9684,0.0006497,8.423026840084455
34331.2007,0.5839,369.0744,0.0005838999999999999,7.73375115354358
34332.2007,0.5182,332.233,0.0005182,6.961759870083767
34334.2006,0.3701,253.6162,0.0003701,5.314388045628034
34335.2006,0.2879,215.7881,0.0002879,4.5217210061060245
34336.1806,0.2221,180.2625,0.0002221,3.7773015882858565
34337.2006,0.1481,141.4475,0.00014810000000000002,2.9639546018116008
34338.2006,0.0659,107.2377,6.59e-05,2.247107049631078
34350.7004,0.0823,111.8429,8.23e-05,2.3436064839248107
34351.7003,0.1234,146.0527,0.0001234,3.0604540361053334
34352.7003,0.2221,183.5519,0.0002221,3.846229156939944
34353.7203,0.3208,223.0248,0.0003208,4.673362076234023
34354.7003,0.3537,260.8529,0.00035370000000000003,5.466029115756032
34356.7003,0.5428,336.8382,0.0005428,7.058259304377499
34357.7003,0.5922,372.3638,0.0005922,7.802678722197668
34358.7002,0.658,404.9289,0.0006580000000000001,8.485062490051146
34359.6803,0.7155,433.2178,0.0007155,9.077840837743315
34360.6802,0.7402,457.5594,0.0007402,9.587905683961576
34362.6802,0.7895,488.8087,0.0007894999999999999,10.24271758617541
34363.6802,0.8553,495.7165,0.0008552999999999999,10.387466737616009
34364.7002,0.8553,499.0059,0.0008552999999999999,10.456394306270097
34365.7001,0.8224,492.756,0.0008224,10.325431087649319
34366.6801,0.7978,481.901,0.0007978,10.097970530179836
34368.7001,0.732,442.757,0.000732,9.277729529573156
34369.6801,0.6826,416.4418,0.0006826,8.726308980340454
34370.7001,0.6086,386.1793,0.0006086,8.09217492963384
34371.7001,0.5099,349.6669,0.0005099,7.327077660306451
34372.68,0.4195,314.4702,0.0004195,6.589550161173682
34374.7,0.2961,237.1692,0.0002961,4.969750202357595
34375.68,0.2139,199.0121,0.0002139,4.1701891487031615
34376.72,0.1317,158.8814,0.0001317,3.329272392034286
34377.72,0.0659,124.6716,6.59e-05,2.612424839853763
34378.6799,0.0165,92.4354,1.65e-05,1.936932990687683
34397.2996,0.4524,303.6152,0.00045240000000000005,6.362089603704199
34398.0396,0.8553,504.2689,0.0008552999999999999,10.566677577938627
34398.7996,1.2336,711.5015,0.0012336,14.909122784926257
34399.5396,1.5954,893.7347,0.0015953999999999999,18.72771930832083
34400.2996,1.9819,1076.9546,0.0019819,22.5669915877776
34401.7996,2.6645,1420.3689,0.0026644999999999998,29.763049452447596
34402.5396,2.9852,1568.3923,0.0029852,32.86479842366165
34403.2996,3.347,1719.7052,0.003347,36.03547705897481
34404.0395,3.5855,1859.1762,0.0035855,38.95801518986624
34404.7995,3.972,1979.2397,0.003972,41.47387982752055
34406.3195,5.0822,2044.0411,0.0050822,42.83175753998513
34407.0395,5.6496,2054.2383,0.0056496,43.045434260079816
34407.8196,6.3404,2060.8171,0.0063403999999999995,43.183289397388
34408.5394,6.9736,2064.4355,0.0069736,43.259110980174505
34409.2994,7.6808,2068.3828,0.0076808,43.34182448164841
34410.7994,9.0542,2071.0143,0.0090542,43.39696611748268
34411.5394,9.7449,2073.3169,0.009744899999999999,43.44521583462954
34412.2994,10.4522,2073.3169,0.0104522,43.44521583462954
34413.0394,11.11,2073.6458,0.01111,43.452107753316945
34413.7994,11.7926,2076.6063,0.0117926,43.51414340328363
34415.2994,13.1824,2079.8957,0.013182399999999999,43.58307097193772
34416.0393,13.8649,2079.5668,0.013864900000000001,43.57617905325033
34416.7993,14.5557,2080.2246,0.0145557,43.589962890625124
34417.5393,15.2547,2081.8694,0.0152547,43.62442877039719
34418.2993,15.9126,2083.5141,0.0159126,43.65889255472423
34419.7993,17.2612,2085.8166,0.017261199999999997,43.70714017642608
34420.5393,17.9191,2089.435,0.0179191,43.78296175921258
34421.2993,18.5688,2089.435,0.0185688,43.78296175921258
34422.0392,19.2349,2090.0929,0.0192349,43.79674769203241
34422.7992,19.8928,2091.4086,0.019892800000000002,43.824317462227036
34424.2992,21.1756,2092.7244,0.0211756,43.85188932786668
34425.0392,21.8006,2095.3559,0.0218006,43.90703096370093
34425.7992,22.4832,2097.6585,0.022483200000000002,43.95528068084781
34426.5392,23.0835,2097.6585,0.0230835,43.95528068084781
34427.2991,23.7249,2098.6454,0.0237249,43.97596062780004
34428.7991,25.0242,2101.2769,0.0250242,44.03110226363431
34429.5391,25.5917,2101.9348,0.0255917,44.04488819645414
34430.2991,26.2578,2104.8952,0.0262578,44.1069217509758
34431.0391,26.891,2106.8689,0.026890999999999998,44.148279549435266
34431.8191,27.5571,2106.8689,0.027557099999999998,44.148279549435266
34433.299,28.8153,2111.1451,0.028815300000000002,44.237884969596585
34434.039,29.4649,2112.1319,0.0294649,44.2585628211038
34434.8191,30.1557,2113.4477,0.0301557,44.286134686743445
34435.539,30.6985,2114.4345,0.0306985,44.30681253825066
34436.299,31.3975,2116.0792,0.0313975,44.34127632257771
34437.8191,32.6228,2118.7108,0.0326228,44.39642005385699
34438.539,33.2642,2119.6976,0.0332642,44.417097905364216
34439.319,33.881,2121.0134,0.033881,44.444669771003866
34440.0389,34.4977,2122.987,0.0344977,44.48602547401831
34440.8191,35.1803,2124.9607,0.035180300000000005,44.52738327247778
34442.3189,36.4385,2126.2764,0.0364385,44.5549530426724
34443.0389,37.0388,2127.2632,0.037038800000000004,44.57563089417962
34443.7989,37.6556,2129.5658,0.0376556,44.623880611326484
34444.5389,38.3052,2131.2105,0.0383052,44.658344395653536
34445.3189,38.9795,2130.2237,0.0389795,44.63766654414631
34446.7988,40.1802,2134.4999,0.0401802,44.72727196430761
34447.5388,40.8216,2135.1578,0.0408216,44.74105789712744
34448.3188,41.5042,2136.4736,0.0415042,44.768629762767084
34449.0388,42.0963,2136.8025,0.042096299999999996,44.775521681454485
34449.8188,42.787,2139.4341,0.042787,44.83066541273377
34451.2988,44.0452,2140.0919,0.0440452,44.84444925010857
34452.0388,44.6538,2142.7235,0.044653799999999993,44.89959298138787
34452.8187,45.3363,2143.3814,0.0453363,44.913378914207684
34453.5387,45.9778,2144.0392,0.0459778,44.927162751582486
34454.3187,46.6274,2146.6708,0.0466274,44.982306482861766
34455.8187,47.8856,2148.3155,0.04788559999999999,45.01677026718882
34456.5387,48.5106,2148.9734,0.048510599999999994,45.03055620000864
34457.3187,49.1438,2149.9602,0.0491438,45.051234051515856
34458.0387,49.777,2149.3023,0.049777,45.037448118696034
34458.7986,50.4596,2152.2628,0.0504596,45.09948376866272
34460.3186,51.7671,2153.2496,0.051767099999999996,45.12016162016995
34461.0387,52.3839,2152.9207,0.0523839,45.11326970148255
34461.8186,53.0418,2154.5654,0.0530418,45.147733485809596
34462.5386,53.6668,2157.5258,0.0536668,45.20976704033125
34463.3186,54.3,2157.1969,0.054299999999999994,45.20287512164385
34464.8186,55.6404,2159.1705,0.0556404,45.2442308246583
34465.5385,56.2407,2158.5127,0.0562407,45.23044698728351
34466.3186,56.948,2162.131,0.056948,45.30626647462499
34467.0385,57.5318,2161.1442,0.057531799999999994,45.285588623117775
34467.8185,58.2391,2162.131,0.0582391,45.30626647462499
34469.3185,59.4973,2162.131,0.0594973,45.30626647462499
34470.0385,60.1305,2164.4336,0.060130499999999996,45.35451619177185
34470.8185,60.8541,2164.7625,0.0608541,45.36140811045925
34471.5385,61.4709,2163.4468,0.0614709,45.333838340264634
34472.3185,62.1617,2165.0915,0.0621617,45.36830212459168
34473.8184,63.4939,2166.4072,0.06349389999999999,45.3958718947863
34474.5384,64.0778,2166.7362,0.06407779999999999,45.40276590891872
34475.2984,64.7932,2165.7494,0.0647932,45.3820880574115
34476.0384,65.41,2166.4072,0.06541,45.3958718947863
34476.7984,66.0761,2168.3809,0.0660761,45.43722969324577
34478.3183,67.4412,2169.0388,0.06744119999999999,45.45101562606558
34479.0383,68.0662,2167.0651,0.0680662,45.40965782760612
34479.7983,68.757,2170.0256,0.068757,45.471693477572806
34480.5384,69.3655,2171.3414,0.0693655,45.49926534321245
34481.3183,70.1056,2170.3545,0.07010559999999999,45.4785853962602
34482.7983,71.4378,2171.3414,0.0714378,45.49926534321245
34483.5383,72.0875,2170.0256,0.0720875,45.471693477572806
34484.3183,72.7783,2173.315,0.0727783,45.5406210462269
34485.0382,73.4279,2171.3414,0.07342789999999999,45.49926534321245
34485.8182,74.1352,2172.3282,0.0741352,45.51994319471967
34487.2982,75.5332,2171.6703,0.0755332,45.50615726189986
34488.0382,76.1746,2171.0124,0.0761746,45.49237132908003
34488.7982,76.8654,2173.315,0.0768654,45.5406210462269
34489.1782,77.2436,2174.3018,0.0772436,45.561298897734126
34489.9182,77.8604,2173.315,0.0778604,45.5406210462269
34491.4181,79.2173,2172.3282,0.07921729999999999,45.51994319471967
34492.1782,79.9492,2171.9992,0.0799492,45.51304918058725
34492.9181,80.6482,2172.6571,0.0806482,45.526835113407074
34493.6581,81.3308,2172.3282,0.0813308,45.51994319471967
34494.4181,82.0791,2173.644,0.0820791,45.547515060359316
34495.918,83.4524,2172.6571,0.0834524,45.526835113407074
34496.6581,84.1185,2171.9992,0.0841185,45.51304918058725
34497.418,84.8011,2171.3414,0.0848011,45.49926534321245
34498.158,85.5165,2171.0124,0.0855165,45.49237132908003
34498.918,86.2484,2171.3414,0.0862484,45.49926534321245
34500.418,87.704,2170.3545,0.08770399999999999,45.4785853962602
34501.178,88.3948,2171.0124,0.08839480000000001,45.49237132908003
34501.918,89.1185,2170.3545,0.0891185,45.4785853962602
34502.6579,89.7846,2169.3677,0.08978459999999999,45.45790754475298
34503.4179,90.4918,2168.7098,0.0904918,45.44412161193317
34504.9179,91.9474,2167.723,0.0919474,45.42344376042595
34505.6779,92.6792,2165.0915,0.09267919999999999,45.36830212459168
34506.4179,93.4276,2166.4072,0.0934276,45.3958718947863
34507.1779,94.143,2164.4336,0.094143,45.35451619177185
34507.9179,94.8338,2164.4336,0.0948338,45.35451619177185
34509.4178,96.2729,2161.8021,0.09627290000000001,45.29937455593759
34510.1778,97.0131,2159.4995,0.09701309999999999,45.25112483879072
34510.9178,97.7532,2158.5127,0.09775320000000001,45.23044698728351
34511.6778,98.4933,2156.2101,0.0984933,45.182197270136626
34512.4178,99.2087,2156.868,0.0992087,45.195983202956455
34513.9178,100.6725,2153.2496,0.1006725,45.12016162016995
34514.6577,101.3715,2152.2628,0.1013715,45.09948376866272
34515.4177,102.1117,2151.276,0.1021117,45.0788059171555
34516.1577,102.8353,2146.9997,0.1028353,44.98919840154917
34516.9177,103.5755,2146.6708,0.1035755,44.982306482861766
34518.4177,105.0228,2143.7103,0.1050228,44.92027083289509
34519.1777,105.7711,2140.4209,0.1057711,44.851343264240995
34519.9177,106.5195,2138.7762,0.10651949999999999,44.81687947991394
34520.6777,107.2432,2137.7894,0.1072432,44.79620162840673
34521.4177,107.9915,2134.8289,0.1079915,44.73416597844004
34522.9177,109.4471,2130.5527,0.1094471,44.644560558278734
34523.6777,110.2036,2127.9211,0.1102036,44.58941682699944
34524.4176,110.9191,2127.9211,0.1109191,44.58941682699944
34525.1776,111.6428,2124.6317,0.1116428,44.52048925834536
34525.9175,112.3993,2122.6581,0.1123993,44.47913355533092
34527.4176,113.8878,2118.0529,0.1138878,44.382634121037185
34528.1776,114.6033,2113.7767,0.1146033,44.293028700875865
34528.9176,115.3269,2113.7767,0.1153269,44.293028700875865
34529.6776,116.0999,2110.8162,0.1160999,44.230993050909184
34530.4175,116.8154,2107.5268,0.1168154,44.162065482255095
34531.9175,118.3368,2103.9084,0.11833679999999999,44.08624389946858
34532.6776,119.0275,2099.9611,0.11902750000000001,44.003530397994666
34533.4175,119.8088,2098.9743,0.11980880000000001,43.98285254648745
34534.1775,120.5242,2093.3823,0.1205242,43.865675260686494
34534.9174,121.2726,2091.4086,0.1212726,43.824317462227036
34536.4174,122.761,2085.8166,0.122761,43.70714017642608
34537.1774,123.4683,2081.8694,0.1234683,43.62442877039719
34537.9174,124.2084,2079.8957,0.1242084,43.58307097193772
34538.6774,124.9979,2075.9484,0.1249979,43.50035747046381
34539.4174,125.7133,2074.6326,0.1257133,43.47278560482416
34540.9173,127.1689,2069.3696,0.1271689,43.36250233315563
34541.6773,127.909,2063.7776,0.127909,43.245325047354676
34542.4173,128.6491,2061.8039,0.12864910000000002,43.203967248895204
34543.1573,129.3481,2059.5014,0.1293481,43.15571962719338
34543.9173,130.1294,2054.5672,0.1301294,43.05232617876722
34545.4173,131.6178,2047.6595,0.13161779999999998,42.90757912277164
34546.1773,132.3744,2044.3701,0.1323744,42.838651554117554
34546.9172,133.1392,2041.0806,0.13313919999999999,42.76972189001844
34547.6772,133.8875,2036.4755,0.1338875,42.67322455116973
34548.4172,134.6441,2035.1597,0.13464410000000002,42.64565268553008
34549.9172,136.1408,2027.2651,0.1361408,42.480225682582265
34550.6772,136.8398,2022.9889,0.13683979999999998,42.39062026242096
34551.4172,137.6128,2020.0284,0.13761279999999998,42.328584612454264
34552.1772,138.3694,2014.1075,0.1383694,42.204515407965914
34552.9172,139.0848,2012.4628,0.1390848,42.17005162363888
34554.4172,140.598,2003.5814,0.140598,41.983946769183824
34555.1772,141.3463,1999.3051,0.1413463,41.89433925357749
34555.9172,142.0865,1996.3446,0.1420865,41.832303603610804
34556.6771,142.8184,1991.7395,0.14281839999999998,41.7358062647621
34557.4171,143.5667,1985.8185,0.1435667,41.61173496482872
34558.917,145.0798,1976.6082,0.1450798,41.41873819168627
34559.657,145.7871,1973.6477,0.1457871,41.356702541719585
34560.417,146.5683,1968.7136,0.14656829999999998,41.25331118873846
34561.177,147.3249,1965.4242,0.1473249,41.18438362008437
34561.917,148.0814,1960.819,0.1480814,41.087884185790635
34563.417,149.6357,1951.6086,0.1496357,40.89488531720317
34564.177,150.3594,1945.6877,0.1503594,40.77081611271482
34564.917,151.0831,1942.3983,0.1510831,40.70188854406073
34565.677,151.8561,1936.8063,0.1518561,40.58471125825977
34566.4169,152.5715,1931.2143,0.1525715,40.467533972458824
34567.9169,154.0764,1921.0171,0.1540764,40.253857252364135
34568.6769,154.8248,1914.4383,0.1548248,40.11600211505596
34569.4169,155.5567,1912.4647,0.15555670000000002,40.07464641204152
34570.1769,156.3297,1908.1884,0.15632970000000002,39.985038896435185
34570.9169,157.0616,1899.9649,0.1570616,39.81271997479996
34572.417,158.5254,1889.7677,0.15852539999999998,39.59904325470528
34573.1769,159.3067,1885.1625,0.1593067,39.50254382041154
34573.9168,160.0468,1877.9258,0.1600468,39.350902750283545
34574.6568,160.7869,1872.3338,0.1607869,39.23372546448259
34575.4168,161.5599,1866.4129,0.1615599,39.10965625999424
34576.1768,162.3329,1861.4788,0.1623329,39.006264907013104
34576.9168,163.0895,1854.9,0.1630895,38.86840976970493
34577.6968,163.8379,1849.308,0.16383789999999998,38.751232483903976
34578.4167,164.5615,1842.7291,0.1645615,38.61337525115078
34579.1768,165.351,1838.124,0.165351,38.51687791230207
34579.9167,166.1158,1830.5583,0.1661158,38.35834282804164
34580.6768,166.8559,1823.6506,0.1668559,38.21359577204607
34581.4167,167.6372,1816.0849,0.16763720000000001,38.055060687785655
34582.1767,168.3773,1810.8219,0.16837729999999998,37.94477741611712
34582.9167,169.1174,1801.2826,0.1691174,37.74488662884225
34583.6567,169.8575,1795.6906,0.1698575,37.627709343041296
34584.4167,170.6306,1788.4539,0.1706306,37.4760682729133
34585.1566,171.4036,1783.5197,0.17140360000000002,37.37267482448715
34585.9166,172.1684,1774.6383,0.1721684,37.18656997003211
34586.6767,172.9085,1765.7569,0.1729085,37.000465115577065
34587.4166,173.6569,1759.836,0.1736569,36.87639591108871
34588.1766,174.4381,1751.9414,0.17443809999999998,36.71096890814089
34588.9166,175.1864,1743.06,0.1751864,36.524864053685846
34589.6566,175.9101,1734.1786,0.1759101,36.3387591992308
34590.4165,176.7078,1723.3235,0.1767078,36.1112965463163
34591.1765,177.4726,1712.7974,0.1774726,35.890727907534206
34591.9165,178.2539,1693.061,0.1782539,35.47716249560968
34592.6565,179.4216,1414.7769,0.17942160000000001,29.645872166646644
34593.0366,179.9808,1358.528,0.1799808,28.4672073899497

File: documentation/advanced_examples/6061T6_anisotropic_calibration/aluminum_6061_data/uniaxial_tension/processed_data/cleaned_NM-RD-08.csv
{'temperature':533.0699999999999, 'direction':'R22' }
time,displacement,load,engineering_strain,engineering_stress
2.64658822e+04,0.0247,100.6589,2.47e-05,2.1092519123229025
26466.8823,0.0741,134.8687,7.41e-05,2.8260994645034248
26467.8822,0.1234,170.7232,0.0001234,3.5774108010109917
26468.8822,0.2057,208.2224,0.00020569999999999999,4.363185921845602
26469.8822,0.2715,246.3795,0.00027150000000000004,5.162746975500036
26470.8821,0.3208,287.1682,0.0003208,6.01745176043376
26471.8821,0.4359,324.0095,0.0004359,6.789440948448547
26472.8822,0.5017,361.8377,0.0005017,7.582110083415581
26473.8821,0.5675,394.4028,0.0005675,8.26449385126906
26474.8821,0.6251,424.9942,0.0006251,8.905519820663072
26475.882,0.6744,449.6648,0.0006744,9.422478681013756
26476.8821,0.7073,472.6906,0.0007073,9.90497166159237
26477.8821,0.7649,487.164,0.0007649,10.208253801848365
26478.882,0.7895,497.3612,0.0007894999999999999,10.421930521943052
26479.882,0.7813,499.6638,0.0007813,10.470180239089919
26480.882,0.7649,497.0322,0.0007649,10.415036507810628
26481.882,0.7484,489.7955,0.0007484,10.26339543768263
26482.882,0.732,474.6643,0.000732,9.946329460051837
26483.882,0.6826,456.2436,0.0006826,9.560333818321931
26484.8819,0.6251,429.5994,0.0006251,9.002019254956805
26485.8819,0.5593,401.6395,0.0005593,8.416134921397058
26486.8819,0.5017,367.4296,0.0005017,7.69928527377151
26487.8819,0.4113,331.2462,0.0004113,6.9410820185765445
26488.8819,0.3537,293.747,0.00035370000000000003,6.155306897741935
26489.8818,0.2797,253.9452,0.0002797,5.321282059760457
26490.8818,0.181,214.4723,0.00018099999999999998,4.494149140466379
26491.8818,0.1728,178.2889,0.0001728,3.735945885271414
26492.8818,0.0659,139.4739,6.59e-05,2.922598898797158
26505.8816,0.0001,100.001,1.0000000000000001e-07,2.09546597950308
26506.8816,0.033,134.2108,3.3e-05,2.812313531683603
26507.8816,0.1234,170.7232,0.0001234,3.5774108010109917
26508.8816,0.1645,206.9067,0.00016450000000000001,4.335616151650982
26509.8816,0.2715,247.0374,0.00027150000000000004,5.176532908319858
26510.8815,0.3701,285.5235,0.0003701,5.982987976106715
26511.8815,0.4359,324.0095,0.0004359,6.789440948448547
26512.8815,0.5182,360.8508,0.0005182,7.5614301364633345
26513.8815,0.6004,394.0738,0.0006004000000000001,8.257599837136636
26514.8815,0.6251,424.9942,0.0006251,8.905519820663072
26515.8814,0.6991,449.3358,0.0006991,9.415584666881331
26516.8814,0.732,471.3749,0.000732,9.87740189139775
26517.8815,0.7566,486.8351,0.0007566000000000001,10.201361883160967
26518.8814,0.7731,496.7033,0.0007731,10.40814458912323
26519.8814,0.7731,498.0191,0.0007731,10.435716454762876
26520.8814,0.7895,497.3612,0.0007894999999999999,10.421930521943052
26521.8813,0.7895,490.4534,0.0007894999999999999,10.277181370502452
26522.8813,0.7402,474.9932,0.0007402,9.953221378739237
26523.8813,0.6909,454.9278,0.0006908999999999999,9.532761952682286
26524.8813,0.6251,428.9415,0.0006251,8.988233322136983
26525.8813,0.5922,400.6526,0.0005922,8.395454974444812
26526.8813,0.5346,367.7586,0.0005346,7.706179287903934
26527.8813,0.4524,331.5751,0.00045240000000000005,6.947973937263944
26528.8813,0.3537,294.4049,0.00035370000000000003,6.169092830561758
26529.8812,0.2961,253.2873,0.0002961,5.307496126940634
26530.8812,0.1892,214.8012,0.00018920000000000002,4.501041059153778
26531.8812,0.1152,178.6178,0.0001152,3.7428378039588126
26532.8812,0.0659,140.7896,6.59e-05,2.9501686689917785
26546.381,0.0083,116.448,8.3e-06,2.440103822773519
26547.3809,0.0823,150.9868,8.23e-05,3.1638453890864646
26548.3809,0.1645,189.4728,0.00016450000000000001,3.970298361428297
26549.3809,0.2386,227.6299,0.0002386,4.76985941508273
26550.3809,0.2879,266.4449,0.0002879,5.583206401556986
26551.3809,0.3701,304.602,0.0003701,6.382767455211419
26552.3809,0.4688,342.4302,0.0004688,7.175436590178454
26553.3808,0.5099,376.311,0.0005099,7.885390128226551
26554.3808,0.6333,409.534,0.0006332999999999999,8.581559828899854
26555.3808,0.6333,437.8229,0.0006332999999999999,9.174338176592023
26556.3808,0.7155,461.5066,0.0007155,9.670617089990461
26557.3808,0.7649,479.9273,0.0007649,10.056612731720367
26558.3807,0.7895,492.0981,0.0007894999999999999,10.311645154829497
26559.3807,0.7813,498.0191,0.0007813,10.435716454762876
26560.3807,0.7895,498.348,0.0007894999999999999,10.442608373450273
26561.3807,0.7895,493.0849,0.0007894999999999999,10.332323006336718
26562.3807,0.7484,481.572,0.0007484,10.091076516047412
26563.3807,0.6991,465.4539,0.0006991,9.75333059146437
26564.3807,0.6744,442.4281,0.0006744,9.270837610885756
26565.3807,0.5593,416.1129,0.0005593,8.719417061653054
26566.3807,0.5428,385.1924,0.0005428,8.071494982681596
26567.3806,0.4524,349.9958,0.00045240000000000005,7.33396957899385
26568.3806,0.4113,312.1676,0.0004113,6.541300444026816
26569.3806,0.3372,274.0105,0.0003372,5.741739390372382
26570.3806,0.2386,233.5509,0.0002386,4.893930715016109
26571.3806,0.1399,197.6963,0.00013989999999999999,4.142617283063517
26572.3805,0.0576,159.2103,5.76e-05,3.3361643107216845
26573.3806,0.033,123.0269,3.3e-05,2.577961055526719
26583.8804,0.4688,348.0222,0.0004688,7.2926138759794075
26584.8803,0.9705,615.7798,0.0009705,12.903327184380261
26585.8803,1.4721,867.4194,0.0014721,18.1762966636431
26586.8803,1.9902,1105.9014,0.0019902,23.17355586828959
26587.8803,2.4754,1340.1073,0.0024754,28.081211748219793
26588.8803,2.9112,1561.8135,0.0029112,32.72694328635347
26589.8803,3.3717,1774.3094,0.0033717,37.17967805134471
26590.8803,3.7747,1968.3846,0.0037747,41.24641717460604
26591.8802,4.3092,2091.7376,0.0043092,43.83121147635945
26592.8802,5.0329,2125.9475,0.0050329,44.548061123985
26593.8802,5.8388,2137.1315,0.0058388,44.7824156955869
26594.8802,6.6693,2146.0129,0.0066692999999999995,44.96852055004195
26595.8801,7.6068,2149.6312,0.0076067999999999995,45.044340037383435
26596.8802,8.5114,2151.6049,0.0085114,45.0856978358429
26597.8801,9.3667,2152.2628,0.0093667,45.09948376866272
26598.8801,10.3206,2153.9075,0.010320600000000001,45.13394755298977
26599.8801,11.2581,2155.5522,0.0112581,45.16841133731682
26600.8801,12.212,2157.5258,0.012211999999999999,45.20976704033125
26601.8801,13.1495,2158.1837,0.0131495,45.22355297315108
26602.8801,14.0623,2159.1705,0.0140623,45.2442308246583
26603.88,14.9998,2161.8021,0.0149998,45.29937455593759
26604.88,15.9126,2163.7757,0.0159126,45.340730258952036
26605.88,16.7925,2165.0915,0.016792500000000002,45.36830212459168
26606.88,17.6971,2166.7362,0.0176971,45.40276590891872
26607.88,18.5934,2169.0388,0.0185934,45.45101562606558
26608.8799,19.4487,2170.6835,0.0194487,45.485479410392635
26609.8799,20.271,2170.0256,0.020271,45.471693477572806
26610.8799,21.1674,2173.644,0.0211674,45.547515060359316
26611.8799,22.0226,2173.644,0.0220226,45.547515060359316
26612.88,22.8697,2175.9465,0.022869700000000003,45.59576268206117
26613.8799,23.7249,2178.2491,0.0237249,45.64401239920803
26614.8799,24.5473,2179.8938,0.0245473,45.67847618353507
26615.8799,25.4025,2181.5385,0.0254025,45.71293996786212
26616.8799,26.2413,2183.8411,0.0262413,45.761189685008986
26617.8798,27.0883,2183.8411,0.0270883,45.761189685008986
26618.8798,27.9354,2186.8016,0.027935400000000003,45.82322533497567
26619.8798,28.8153,2189.1042,0.028815300000000002,45.87147505212254
26620.8798,29.6459,2191.0778,0.0296459,45.91283075513698
26621.8798,30.4847,2194.6962,0.0304847,45.98865233792348
26622.8797,31.3399,2194.6962,0.0313399,45.98865233792348
26623.8797,32.1869,2196.9988,0.032186900000000004,46.03690205507036
26624.8798,33.0339,2198.3145,0.033033900000000005,46.06447182526498
26625.8797,33.881,2199.6303,0.033881,46.092043690904624
26626.8797,34.728,2202.2618,0.034728,46.14718532673889
26627.8797,35.5586,2205.5513,0.035558599999999996,46.21611499083801
26628.8796,36.3398,2205.2223,0.0363398,46.20922097670558
26629.8797,37.2279,2208.5117,0.0372279,46.27814854535966
26630.8796,38.0503,2208.5117,0.0380503,46.27814854535966
26631.8796,38.8973,2212.1301,0.0388973,46.35397012814618
26632.8796,39.7279,2213.4458,0.0397279,46.381539898340804
26633.8796,40.5749,2214.4327,0.0405749,46.40221984529304
26634.8796,41.4384,2217.7221,0.0414384,46.471147413947136
26635.8795,42.2854,2219.0378,0.0422854,46.49871718414175
26636.8795,43.116,2219.3668,0.043116,46.505611198274174
26637.8795,43.9466,2220.6826,0.043946599999999995,46.53318306391382
26638.8795,44.8183,2222.3273,0.0448183,46.56764684824086
26639.8795,45.6571,2224.9588,0.0456571,46.62278848407513
26640.8794,46.5041,2224.6298,0.0465041,46.61589446994271
26641.8794,47.3758,2225.9456,0.047375799999999996,46.64346633558235
26642.8794,48.1981,2228.2482,0.048198099999999994,46.69171605272922
26643.8794,49.0451,2229.8929,0.0490451,46.72617983705626
26644.8794,49.8922,2232.1955,0.049892200000000005,46.77442955420313
26645.8794,50.7474,2232.1955,0.0507474,46.77442955420313
26646.8794,51.5862,2234.827,0.0515862,46.8295711900374
26647.8794,52.425,2234.827,0.052425,46.8295711900374
26648.8793,53.3132,2235.4849,0.053313200000000005,46.84335712285721
26649.8793,54.152,2237.1296,0.054152,46.877820907184265
26650.8793,55.0319,2239.1033,0.0550319,46.91917870564373
26651.8793,55.8953,2238.7743,0.0558953,46.91228469151131
26652.8793,56.7341,2239.7611,0.056734099999999996,46.932962543018526
26653.8792,57.6058,2241.7348,0.0576058,46.974320341478
26654.8792,58.4529,2242.0637,0.0584529,46.98121226016539
26655.8792,59.2917,2241.7348,0.059291699999999996,46.974320341478
26656.8792,60.1716,2242.0637,0.0601716,46.98121226016539
26657.8792,61.0597,2244.3663,0.0610597,47.029461977312266
26658.8792,61.8985,2244.3663,0.061898499999999995,47.029461977312266
26659.8792,62.762,2245.3532,0.062762,47.0501419242645
26660.8791,63.6584,2248.3136,0.0636584,47.11217547878617
26661.8791,64.5136,2247.6557,0.06451359999999999,47.09838954596634
26662.8791,65.3853,2248.6426,0.06538530000000001,47.1190694929186
26663.8791,66.2159,2248.3136,0.06621590000000001,47.11217547878617
26664.8791,67.1369,2249.6294,0.0671369,47.139747344425814
26665.8791,68.0004,2249.9583,0.0680004,47.14663926311321
26666.8791,68.8556,2250.6162,0.06885559999999999,47.16042519593304
26667.879,69.752,2253.2477,0.069752,47.2155668317673
26668.879,70.6401,2253.2477,0.0706401,47.2155668317673
26669.879,71.5201,2253.2477,0.0715201,47.2155668317673
26670.879,72.4082,2253.9056,0.07240819999999999,47.22935276458712
26671.879,73.321,2253.2477,0.073321,47.2155668317673
26672.8789,74.2174,2253.5767,0.0742174,47.222460845899725
26673.8789,75.0891,2253.2477,0.0750891,47.2155668317673
26675.3789,76.4871,2254.8924,0.0764871,47.25003061609435
26676.3789,77.3752,2254.8924,0.0773752,47.25003061609435
26677.3789,78.3045,2255.8793,0.0783045,47.27071056304659
26678.3789,79.1844,2254.5635,0.0791844,47.24313869740695
26679.3788,80.0972,2255.2214,0.08009720000000001,47.25692463022677
26680.3788,81.0183,2254.5635,0.0810183,47.24313869740695
26681.3789,81.964,2254.5635,0.081964,47.24313869740695
26682.3788,82.885,2255.5503,0.082885,47.263816548914164
26683.3788,83.7731,2254.2346,0.0837731,47.23624677871954
26684.3787,84.7024,2252.9188,0.0847024,47.208674913079896
26685.3787,85.6646,2254.8924,0.0856646,47.25003061609435
26686.3787,86.6267,2254.5635,0.0866267,47.24313869740695
26687.3787,87.5642,2253.5767,0.0875642,47.222460845899725
26688.3787,88.5181,2251.932,0.0885181,47.18799706157267
26689.3787,89.4392,2252.5899,0.0894392,47.2017829943925
26690.3786,90.4013,2251.603,0.0904013,47.18110304744026
26691.3786,91.3306,2249.6294,0.0913306,47.139747344425814
26692.3787,92.2927,2248.6426,0.09229269999999999,47.1190694929186
26693.3786,93.2631,2246.34,0.09326309999999999,47.070819775771724
26694.3786,94.1677,2246.6689,0.0941677,47.077711694459126
26695.3786,95.1792,2245.3532,0.09517919999999999,47.0501419242645
26696.3786,96.1167,2244.0374,0.0961167,47.022570058624865
26697.3786,97.0624,2243.3795,0.0970624,47.008784125805036
26698.3786,98.041,2241.0769,0.098041,46.96053440865817
26699.3786,99.0443,2239.1033,0.0990443,46.91917870564373
26700.3785,100.0064,2237.7875,0.1000064,46.89160684000409
26701.3785,100.9686,2237.4586,0.10096859999999999,46.884714921316686
26702.3785,101.9225,2233.1823,0.1019225,46.79510740571035
26703.3785,102.934,2230.5508,0.102934,46.739965769876086
26704.3784,103.8551,2227.5903,0.10385509999999999,46.67793011990939
26705.3784,104.8912,2223.972,0.1048912,46.602110632567914
26706.3784,105.8205,2222.3273,0.1058205,46.56764684824086
26707.3784,106.8649,2220.6826,0.10686490000000001,46.53318306391382
26708.3784,107.8024,2218.051,0.1078024,46.47803933263453
26709.3783,108.781,2219.0378,0.108781,46.49871718414175
26710.3783,109.7678,2212.1301,0.1097678,46.35397012814618
26711.3784,110.73,2208.5117,0.11073000000000001,46.27814854535966
26712.3783,111.7744,2207.196,0.1117744,46.25057877516504
26713.3783,112.7118,2201.604,0.1127118,46.13340148936408
26714.3783,113.7069,2196.6698,0.1137069,46.030008040937936
26715.3783,114.6855,2193.3804,0.11468550000000001,45.961080472283854
26716.3783,115.6888,2190.7489,0.1156888,45.905938836449586
26717.3782,116.6838,2186.8016,0.1166838,45.82322533497567
26718.3782,117.6542,2182.5254,0.1176542,45.73361991481436
26719.3782,118.6986,2179.5649,0.1186986,45.671584264847674
26720.3782,119.6196,2174.6308,0.1196196,45.56819291186655
26721.3782,120.6476,2172.3282,0.1206476,45.51994319471967
26722.3781,121.6097,2167.0651,0.1216097,45.40965782760612
26723.3782,122.6377,2163.1178,0.12263769999999999,45.326944326132214
26724.3781,123.6163,2160.4863,0.1236163,45.271802690297946
26725.3781,124.5949,2153.2496,0.1245949,45.12016162016995
26726.3781,125.6146,2149.9602,0.1256146,45.051234051515856
26727.3781,126.5274,2145.6839,0.1265274,44.961626535909524
26728.3781,127.5883,2140.0919,0.12758830000000002,44.84444925010857
26729.378,128.5669,2135.8157,0.1285669,44.75484382994727
26730.3781,129.5619,2130.8816,0.1295619,44.651452476966135
26731.378,130.5076,2123.6449,0.1305076,44.499811406838134
26732.378,131.5356,2120.0265,0.13153559999999997,44.42398982405162
26733.378,132.506,2115.7503,0.132506,44.33438440389032
26734.3779,133.5175,2108.1847,0.1335175,44.17585141507491
26735.3779,134.5043,2102.2637,0.1345043,44.05178011514153
26736.3779,135.5405,2098.6454,0.1355405,43.97596062780004
26737.3779,136.552,2091.0797,0.13655199999999998,43.81742554353963
26738.3779,137.5388,2085.8166,0.13753880000000002,43.70714017642608
26739.3779,138.4763,2081.5404,0.1384763,43.61753475626476
26740.3779,139.5042,2074.6326,0.1395042,43.47278560482416
26741.3779,140.4664,2067.7249,0.1404664,43.32803854882859
26742.3778,141.5108,2061.1461,0.1415108,43.19018341152041
26743.3778,142.5059,2056.5409,0.1425059,43.09368397722668
26744.3778,143.5091,2049.9621,0.1435091,42.95582883991851
26745.3778,144.5371,2041.4096,0.1445371,42.776615904150866
26746.3778,145.5404,2035.1597,0.14554040000000001,42.64565268553008
26747.3777,146.5354,2029.8966,0.1465354,42.535367318416526
26748.3777,147.5222,2021.0152,0.1475222,42.34926246396149
26749.3777,148.5255,2011.8049,0.1485255,42.15626569081905
26750.3777,149.5617,2007.5286,0.1495617,42.066658175212716
26750.8777,150.0469,2003.9103,0.15004689999999998,41.990838687871225
26751.3777,150.5568,1998.6472,0.15055680000000002,41.88055332075768
26751.8777,151.0419,1995.0289,0.1510419,41.804733833416186
26752.3777,151.5271,1989.7658,0.1515271,41.694448466302624
26752.8777,152.0699,1987.1343,0.15206989999999998,41.639306830468364
26753.3777,152.5469,1985.8185,0.15254689999999999,41.61173496482872
26753.8777,153.0403,1981.5423,0.1530403,41.522129544667415
26754.3776,153.5584,1975.6214,0.1535584,41.39806034017906
26754.8776,154.06,1971.0162,0.15406,41.301560905885324
26755.3776,154.5863,1967.7268,0.15458629999999998,41.232633337231235
26755.8776,155.0797,1962.7926,0.15507970000000001,41.12923988880508
26756.3776,155.5485,1959.1743,0.15554849999999998,41.05342040146359
26756.8776,156.0419,1956.5428,0.1560419,40.99827876562933
26757.3776,156.5846,1951.9376,0.1565846,40.9017793313356
26757.8776,157.0616,1948.3192,0.1570616,40.82595774854908
26758.3776,157.5386,1944.043,0.1575386,40.736352328387774
26758.8776,158.0402,1939.1089,0.1580402,40.63296097540664
26759.3776,158.5419,1934.5037,0.15854189999999999,40.536461541112914
26759.8776,159.0682,1929.8985,0.1590682,40.43996210681917
26760.3776,159.578,1925.9512,0.159578,40.35724860534526
26760.8775,160.0632,1920.3592,0.1600632,40.24007131954431
26761.3776,160.5566,1916.7409,0.1605566,40.16425183220282
26761.8775,161.0583,1910.8199,0.16105830000000002,40.040180532269446
26762.3775,161.5928,1907.8595,0.1615928,39.978146977747784
26762.8775,162.0945,1902.2675,0.1620945,39.86096969194683
26763.3775,162.5797,1897.0044,0.1625797,39.75068432483327
26763.8775,163.1142,1893.715,0.16311420000000001,39.68175675617918
26764.3775,163.5912,1888.7809,0.1635912,39.578365403198056
26764.8775,164.0846,1883.5178,0.1640846,39.4680800360845
26765.3775,164.6109,1877.9258,0.16461089999999998,39.350902750283545
26765.8775,165.0879,1873.9785,0.16508789999999998,39.268189248809634
26766.3775,165.6224,1867.0708,0.1656224,39.12344219281406
26766.8774,166.1487,1862.4656,0.16614869999999998,39.02694275852033
26767.3775,166.6668,1857.8604,0.1666668,38.930443324226594
26767.8774,167.152,1853.5842,0.167152,38.84083790406529
26768.3774,167.6701,1845.6896,0.1676701,38.67541090111746
26768.8774,168.1635,1840.4266,0.1681635,38.56512762944894
26769.3774,168.6487,1836.8082,0.16864869999999998,38.48930604666242
26769.8774,169.1832,1829.5715,0.1691832,38.33766497653442
26770.3774,169.6684,1824.3084,0.1696684,38.227379609420865
26770.8774,170.1618,1820.3611,0.1701618,38.14466610794696
26771.3774,170.6799,1812.7955,0.1706799,37.986133119131566
26771.8774,171.2227,1805.2299,0.1712227,37.82760013031616
26772.3774,171.6585,1796.3484,0.1716585,37.6414931804161
26772.8773,172.2177,1788.1249,0.1722177,37.46917425878088
26773.3775,172.744,1763.1254,0.172744,36.9453234797428
26773.8773,173.3773,1707.5344,0.17337729999999998,35.78044463586568
26774.3774,174.0269,1595.0365,0.1740269,33.42311298702677
