Repository: sandialabs/matcal

6061T6 aluminum plate calibrations
##################################
In this calibration example, we will calibrate 
the Hill48 orthotropic
yield surface :cite:p:`hill1948theory` with 
Voce hardening :cite:p:`voce1948relationship`
to the Ductile Failure aluminum data for a rolled plate.
The rolling process tends to impart a texture 
to the material microstructure that results in 
orthotropic plasticity behavior. The experimental data set
used for this calibration 
was purposefully taken such that this orthotropic behavior
would be characterized. 

This example has been broken into several steps:

#. Experimental data analysis to verify the suspected orthotropic

File: documentation/advanced_examples/6061T6_anisotropic_calibration/aluminum_6061_data/uniaxial_tension/processed_data/cleaned_6061-01-04-100C-L.csv
{'temperature':671.67, 'direction':'R22' }
time,displacement,load,engineering_strain,engineering_stress,temperature,true_stress,true_strain,plastic_strain
9.3418330078125e+03,0.0011776166044058,12.6573436296405,-0.0002727446824458,0.259100591052687,215.894213867187,0.2590299227449006,-0.0002727818840411712,-0.00027278188779522806
9343.3271484375,0.0011729190284642,12.4734248660449,-0.0002820872214783,0.26595320652346,215.991236877441,0.2658781845230648,-0.00028212701556230493,-0.00028212701941561193
9344.771484375,0.0011902309378506,20.3551143771229,-0.0002476572960907,0.428038029081328,215.979536437988,0.42793202234217337,-0.0002476879682230405,-0.0002476879744249539
9346.166015625,0.0012556860541033,29.7456987644554,-0.0001174801608873,0.628472553993718,215.786135864257,0.6283987209407388,-0.00011748706222192623,-0.00011748707132915407
9347.5107421875,0.0012923332479393,41.5782829883638,-4.45962217863055e-05,0.88433093435278,215.991868591308,0.8842914965417787,-4.459721622738385e-05,-4.4597229043202644e-05
9348.755859375,0.0013441089909674,66.6461232635455,5.83753759478603e-05,1.41175364620441,216.038285827636,1.4118360578733191,5.837367217181917e-05,5.837365171042703e-05
9350.0009765625,0.001374752230724,94.1246326184397,0.0001193186511759,1.98324510585339,215.954885864257,1.9834817440220032,0.00011931153327180467,0.00011931150452569243
9351.1962890625,0.0014316136962514,124.459315994867,0.0002324047338166,2.61741356437896,215.887718200683,2.6180218637472383,0.00023237773202002581,0.00023237769407767996
9352.341796875,0.001483082216266,159.278357377303,0.0003347653264217,3.34812703059927,215.994876098632,3.349247867544867,0.0003347093050120744,0.0003347092564722502
9353.4375,0.0015216008207749,199.559361451629,0.0004113711270691,4.19584714179683,215.955874633788,4.197573192333096,0.0004112865371646904,0.0004112864763302963
9354.533203125,0.0015621213162204,239.196989883071,0.000491958288411,5.0264859498186,216.077136230468,5.028958771485104,0.0004918373166060812,0.0004918372437226207
9355.5791015625,0.001619833123487,283.237972927236,0.0006067355307028,5.93856667563795,215.970005798339,5.942169815379249,0.0006065515411190369,0.0006065514550006338
9356.625,0.0016540139395648,326.673437254422,0.0006747143377184,6.84625450280157,215.92169342041,6.850873769323218,0.000674486820333355,0.0006744867210453294
9357.6708984375,0.0016958335085449,371.707728953913,0.000757885096506,7.79360183605857,216.025184631347,7.799508491320094,0.000757598046620961,0.000757597933584606
9358.6669921875,0.0017674100254369,421.857192498865,0.0009002364733007,8.83623872095128,215.97713317871,8.844193426082862,0.0008998315034742037,0.0008998313752974873
9359.712890625,0.0018060891879869,467.562919795381,0.0009771615917802,9.7906569585615,215.977778625488,9.800224013418386,0.0009766844801767525,0.0009766843381445204
9360.7587890625,0.0018528936472978,515.224336707375,0.0010702463004577,10.786889730419,215.90237121582,10.79843436036179,0.0010696739951878901,0.0010696738386888414
9361.8046875,0.0019190822316399,563.100902803195,0.0012018821569974,11.7821960205074,215.888102722167,11.796356833005733,0.001201160474831204,0.0012011603038695109
9362.8134765625,0.0019454136071451,608.349575296571,0.0012542499966021,12.7363223374629,216.027615356445,12.752296871266893,0.001253464082162002,0.0012534638973461052
9363.833984375,0.0020030108324021,658.594483849348,0.0013687993581931,13.7826674036455,215.964677429199,13.801533111763801,0.0013678634063410233,0.0013678632063188043
9364.79296875,0.0020539880820502,709.686322773456,0.0014701829122933,14.8421984919893,215.93314666748,14.864019240706419,0.0014691032514653174,0.0014691030360447486
9365.8388671875,0.0021134856499375,757.993571431899,0.0015885116753077,15.8533665557228,215.895079040527,15.87854981600116,0.0015872513251803673,0.0015872510950564569
9366.8349609375,0.0021712006082094,806.879417716845,0.0017032951843188,16.8722676990399,215.884504699706,16.90100615409246,0.0017018462221831364,0.0017018459772410181
9367.7900390625,0.0022254242526466,859.599639583537,0.0018111351683754,17.9740461306326,215.895436096191,18.006599560799195,0.0018094970406918628,0.0018094967797266518
9368.8271484375,0.0022705914782668,907.972146502074,0.0019009637466889,18.9764836252867,215.996839904785,19.012557236155615,0.0018991592016603383,0.0018991589261160304
9369.7939453125,0.0023222145407669,960.672719540244,0.0020036316933892,20.0727392336817,215.850378417968,20.112957614052867,0.002001627100604902,0.0020016268091127627
9370.8193359375,0.0023729097754437,1009.89907233959,0.0021044543761144,21.1028471996631,215.761361694335,21.147257183078533,0.002102243113794149,0.002102242807312161
9371.7802734375,0.002427465707709,1060.46297248839,0.0022129552142035,22.1517801030012,215.8575881958,22.200801004998485,0.0022105102352349207,0.0022105099134841814
9372.7421875,0.0024833871710744,1115.06574971356,0.0023241718205448,23.2930095259339,215.881826782226,23.34714648750366,0.002321475110822075,0.002321474772457633
9373.7451171875,0.0025435069192743,1165.26861635949,0.0024437379757647,24.3378375063972,215.833116149902,24.397312809853066,0.0024407569037690822,0.0024407565501848387
9375.7001953125,0.0026463686216321,1270.43814775325,0.0026483093294139,26.5346294747187,215.8611038208,26.604901388279593,0.0026448087373334398,0.0026448083517551586
9376.6962890625,0.0027086362096033,1320.35155093094,0.002772147108371,27.5756343090012,215.916694641113,27.652078031226317,0.002768311794976097,0.002768311394221343
9377.642578125,0.0027631110750967,1373.20580195756,0.0028804867208642,28.676535851523,215.80310974121,28.759138240154975,0.0028763460684801427,0.002876345651681038
9378.638671875,0.0028166119935079,1424.38540199007,0.0029868893474003,29.7511126882068,215.901986694335,29.839975978285608,0.0029824374560816626,0.0029824370236182425
9379.5849609375,0.0028638209273129,1477.65129048574,0.0030807784749518,30.8633191116822,215.835203552245,30.95840217003456,0.003076042601238064,0.0030760421525655684
9380.5693359375,0.0029270802225778,1532.06888573483,0.0032065885613746,31.9973125091191,215.813711547851,32.09991473526161,0.003201458420182799,0.0032014579549666435
9381.5693359375,0.0030036507963613,1582.18744902711,0.0033588721185153,33.0410765007868,215.894186401367,33.152057261923765,0.0033532437074483127,0.003353243226983715
9382.5234375,0.0030598160329524,1634.00865466138,0.0034705735410476,34.1332136610259,215.902453613281,34.25167550045048,0.0034645649987411,0.003464564502340006
9383.5068359375,0.0031288350793885,1686.35961027584,0.0036078386205997,35.2296496065049,215.818792724609,35.35675250890293,0.0036013459824180776,0.0036013454700013748
9384.4755859375,0.0032064684013117,1737.06061314433,0.0037622357712406,36.282455248722,215.855679321288,36.418958412413915,0.003755176263057337,0.0037551757352463455
9385.509765625,0.0033082014708743,1787.08499378368,0.0039645624999867,37.3309080045738,215.672468566894,37.478908735975146,0.003956724331853563,0.003956723788680973
9386.5078125,0.0034154937730911,1832.56566515462,0.0041779454306355,38.2722360240987,215.793098449706,38.43213535184389,0.004169242049703928,0.0041692414927164585
9387.5537109375,0.0035625236891723,1880.97730507521,0.0044703585277378,39.2891523323851,215.751542663574,39.4647889444593,0.004460396154274336,0.004460395582320873
9388.6162109375,0.0037178106713255,1922.85038566735,0.0047791932778441,40.1599099425111,215.945808410644,40.35184192972194,0.004767809190411098,0.0047678086056017945
9389.794921875,0.0039513253695771,1957.69577184781,0.0052436073097269,40.8898242900279,216.001783752441,41.10423448772953,0.005229907471098349,0.005229906875384806
9390.990234375,0.0042250110881447,1983.68886681374,0.005787913466814,41.4316290252173,215.90331878662,41.67143172541447,0.005771227847984672,0.00577122724405088
9392.2353515625,0.004548509043777,1998.2272436008,0.0064312862009756,41.7331120538326,215.84353942871,42.00150965838244,0.006410693723463588,0.006410693114746057
9393.6796875,0.0049508623384657,2003.19762882715,0.0072314864334526,41.8333839809673,215.968522644042,42.135901546673495,0.007205464611094717,0.007205464000429478
9395.1240234375,0.0053579865415822,2006.37898272799,0.0080411750486106,41.9069795449503,216.009844970703,42.24396092029942,0.008009017077419914,0.008009016465188597
9396.5185546875,0.0057437664079369,2008.05187740222,0.0088084140468169,41.9418792791329,215.888130187988,42.311320734849225,0.00876984628289459,0.008769845669687042
9397.9130859375,0.0061422075863604,2010.90787304752,0.0096008338624656,41.9989244072312,215.955778503417,42.40214912006498,0.009555038737974513,0.009555038123450613
9399.1923828125,0.0065055906801946,2013.18911301603,0.010323530159483,42.0498966840256,215.930770874023,42.484000077910444,0.010270606450040503,0.010270605834330357
9400.453125,0.0068604580390699,2015.54938737859,0.0110292903628142,42.0953957303205,216.000135803222,42.5596780900935,0.010968911293059349,0.01096891067625242
9401.7978515625,0.0072246489360723,2015.83588705705,0.0117535932187725,42.0946563482761,215.944256591796,42.589419833027705,0.011685056256310675,0.011685055639072706
9403.0927734375,0.0076057956788659,2018.70725050119,0.0125116178608405,42.1589329934432,215.870126342773,42.686409469907005,0.012433994363186063,0.012433993744542448
9404.4873046875,0.0079865694572181,2020.28969470223,0.0132689007512272,42.1970562530022,215.763476562499,42.75696482190396,0.013181639943449364,0.013181639323783207
9405.7822265625,0.0083632750013168,2019.53777025876,0.0140180927373308,42.1740587663643,215.791203308105,42.76525865075435,0.013920747946031787,0.013920747326245429
9406.927734375,0.0086738157368404,2022.9917928191,0.0146356961521401,42.2425552992971,215.844129943847,42.86080452091936,0.014529628019381322,0.014529627398210242
9408.1728515625,0.0090244235095062,2030.61970954566,0.0153329848904178,42.4007695315232,215.789445495605,43.05089990782012,0.015216622623991696,0.01521662200006561
9410.8623046875,0.0097656001036209,2029.70356919453,0.0168070369007932,42.3766178875476,215.724502563476,43.08884328587367,0.016667361503299324,0.016667360878823336
9412.20703125,0.0101244388749515,2034.26648821151,0.0175206954492154,42.4747347865285,215.910968017578,43.21892169687609,0.01736897763559633,0.017368977009235145
9413.501953125,0.0104781913508727,2037.06101266143,0.0182242383733275,42.5309774146031,215.820193481445,43.30607210319619,0.01806016732290218,0.018060166695277945
9414.7470703125,0.0107993956611264,2038.44938351705,0.0188630495055601,42.5624687778978,216.019938659667,43.365326751522026,0.018687348256162827,0.01868734762767983
9416.19140625,0.0112099475850622,2043.35258950845,0.0196795551718836,42.6617939353414,215.955517578124,43.501359080924395,0.01948841634089479,0.01948841571044031
9417.486328125,0.011547476394234,2045.36357575727,0.0203508324675645,42.7063867877892,215.928175354003,43.575497328765174,0.020146521557342423,0.020146520925813476
9418.78125,0.0118900697282332,2043.28716659337,0.0210321820902221,42.6628534157101,215.90061340332,43.56014633538765,0.02081405885249952,0.02081405822119305
9420.076171875,0.012250687958174,2046.11088986109,0.0217493796259283,42.7225900747873,215.735845947265,43.65177992315307,0.021516236293901148,0.021516235661266658
9421.4208984375,0.0126011313056559,2047.20639437874,0.0224463413554003,42.7450104827563,215.867558288574,43.70447959756275,0.022198129665778017,0.022198129032379763
9422.865234375,0.0129881824594079,2051.09247162659,0.0232161086899823,42.8346154713721,215.79956665039,43.82906857822373,0.02295071460069415,0.022950713965490258
9424.16015625,0.0133297147639976,2055.71773999888,0.0238953481373503,42.9347882131106,215.897303771972,43.9607299431515,0.02361432231001489,0.02361432167290286
9425.5546875,0.0136891871738416,2053.5785423997,0.024610266866048,42.8864398408884,216.00612335205,43.94188658877675,0.02431231283782863,0.024312312200989693
9426.849609375,0.0140386519909609,2060.02643171497,0.0253052824943349,43.0078427658418,215.886441040038,44.09616839510267,0.024990404825701053,0.02499040418662615
9428.255859375,0.0144038970424522,2055.19084403849,0.0260316818527408,42.9128141394244,215.82852935791,44.02990688305114,0.025698625270604084,0.02569862463248949
9429.5888671875,0.0147674073223171,2059.23564869442,0.0267546310973361,43.0016797459959,215.836714172363,44.15217384281238,0.026402984287345124,0.026402983647458547
9430.93359375,0.0151416493532079,2065.1792546676,0.0274989236483717,43.1221990192375,215.884175109863,44.30801309639584,0.027127619843540257,0.02712761920139514
9432.12890625,0.0154601140076104,2067.64315190238,0.0281322861530474,43.1697178408733,215.888816833496,44.38418071516211,0.027743841782278848,0.027743841139029852
9433.623046875,0.0158494006563711,2068.02295607382,0.0289064994401027,43.1718728690272,215.951315307617,44.41982060681725,0.02849658726188301,0.028496586618117492
9434.8681640625,0.0161937299078169,2067.0855203443,0.0295913014553781,43.1697899757068,215.819149780273,44.44724026353993,0.02916192879417888,0.029161928150015975
9436.1015625,0.0165231669354656,2071.37291668199,0.0302464858159659,43.2482681662393,215.966998291015,44.5563763148841,0.029798080229725802,0.02979807958398122
9437.4580078125,0.0168760039011295,2073.03790791682,0.0309482079732782,43.2845519875416,215.853990173339,44.62413132352954,0.030478969023527838,0.030478968376801297
9438.7529296875,0.0172253988232229,2071.33076500516,0.0316430845943376,43.244016719484,215.944311523437,44.61239081777491,0.03115275897876765,0.03115275833221126
9440.09765625,0.0175737338617268,2074.30860534129,0.0323358533189141,43.3136403591918,215.936511230468,44.71422389967916,0.03182405337801432,0.03182405272998209
9441.5419921875,0.0179668899449542,2081.37493879007,0.0331177621372368,43.4549570066465,215.78730316162,44.89408795575496,0.03258118377283274,0.03258118312219379
9442.787109375,0.0182934658598213,2079.71082571517,0.0337672563167245,43.4246062754083,216.020034790038,44.890936105238644,0.0332096601467645,0.033209659496171225
9444.1318359375,0.0186665586331551,2082.09700579579,0.0345092632243307,43.4745912066677,216.075708007812,44.97486733753669,0.03392717246431913,0.03392717181250946
9445.4267578125,0.0190124851578157,2079.67262575805,0.0351972418965757,43.4204585224761,216.030004882812,44.94873892367739,0.03459198044156781,0.03459197979013681
9446.8212890625,0.0194081437121343,2082.57428571991,0.0359841276294046,43.4905284964668,216.113899230956,45.055497243971296,0.03535182289888832,0.0353518222459101
9448.1162109375,0.0197662262422011,2084.41973882118,0.0366962821652014,43.5246122053441,215.968426513671,45.12180367543694,0.0360390051199929,0.03603900446605372
9450.85546875,0.0204966796789406,2092.06368196653,0.0381490079601889,43.6844810303159,215.750498962402,45.35100066455105,0.037439327389117316,0.03743932673185644
9452.150390625,0.0208576221759688,2088.92930962216,0.0388668503982786,43.6119810141181,215.943748474121,45.307041375401184,0.03813055221899273,0.03813055156236894
9453.4453125,0.0211927424712972,2090.4717975462,0.0395333376416277,43.6513531079839,215.910583496093,45.377036808611244,0.038771898644988645,0.03877189798735043
9454.640625,0.0215344512321818,2091.71373523284,0.040212928025275,43.6788364795865,215.903730773925,45.43529040691398,0.03942543068305913,0.03942543002457666
9456.0849609375,0.0219408965368909,2092.81604548997,0.0410212664472805,43.7027176179361,215.808726501464,45.495458461610156,0.04020221828802752,0.04020221762867305
9457.5791015625,0.0223286695573039,2089.82349597494,0.0417924694302779,43.6369351581175,215.879766845703,45.460630456512284,0.04094275788113362,0.0409427572222839
9458.8359375,0.0226906157927368,2097.49773563802,0.0425123081033068,43.7998065955381,216.005052185058,45.661837488336374,0.04163348095523244,0.04163348029346668
9460.119140625,0.0230410694525995,2097.62375158855,0.0432092903420418,43.7987967078677,215.909992980956,45.69131165141929,0.042301817769885196,0.04230181710769227
9461.4140625,0.0233848956890228,2097.33900822995,0.0438930919610404,43.7907401486397,215.941551208496,45.71285115301406,0.04295708188080149,0.042957081218296396
9462.80859375,0.0237830498395121,2098.0740280947,0.0446849409355335,43.8093148682925,215.869494628906,45.766931535643764,0.043715348031226876,0.043715347367938015
9464.203125,0.0241581913391788,2096.07511654497,0.0454310223500707,43.7663811170176,215.891316223144,45.75473257575128,0.044429261956894964,0.0444292612937829
9465.59765625,0.0245360209327924,2097.16096130334,0.0461824498458494,43.7938284212034,215.951136779785,45.81633472590205,0.045147776671105234,0.04514777600710038
9466.79296875,0.0248708685229378,2096.99235459601,0.0468483947331306,43.7900323255849,215.894268798828,45.841525065451236,0.0457841217220901,0.04578412105772017
9468.0380859375,0.02522629045874,2102.3146624159,0.047555257879054,43.904898031243,215.943309020995,45.992806799506,0.046459123574651345,0.04645912290808893
9469.3330078125,0.025597075550399,2102.36801063189,0.0482926752693454,43.9029729328713,215.804414367675,46.023164968337696,0.04716281720533713,0.04716281653833474
9470.8271484375,0.0260249637323982,2102.81521357827,0.0491436592857054,43.9057005312668,215.945561218261,46.063387339171406,0.04797426883229196,0.04797426816470664
9472.3212890625,0.0264416847517347,2101.95066512327,0.0499724340489618,43.8905702499187,215.91121520996,46.08388889741798,0.04876391053810538,0.04876390987022293
9473.76171875,0.0268642700783263,2102.85516985527,0.0508128717464872,43.9131845202532,215.817515563964,46.14453955362806,0.04956402822746995,0.04956402755870851
9475.041015625,0.027215991015216,2103.21455680825,0.0515123743457735,43.9168904473295,215.892483520507,46.179153768552624,0.05022948437075692,0.05022948370149383
9476.455078125,0.0276068096254461,2103.75440562767,0.0522896343977991,43.9275618942755,215.840229797363,46.22451806615192,0.05096839429113908,0.05096839362121853
9477.7529296875,0.027999379048784,2107.87297571805,0.0530703764669335,44.0212244672815,215.975732421874,46.35744744285129,0.0517100651701282,0.05171006449828114
9479.14453125,0.0284020110642112,2109.31732926947,0.0538711310192151,44.0399930492995,215.818106079101,46.41247730554824,0.05247017605881737,0.05247017538617277
9480.638671875,0.0288300092449397,2103.61719313798,0.0547223338010479,43.9255781863516,216.104643249511,46.329288358799964,0.05327754157736946,0.0532775409059305
9481.93359375,0.0291959681423513,2107.32412575931,0.0554501528562201,44.0056253095149,215.970637512206,46.4457439800952,0.0539673610955704,0.053967360422443676
9483.427734375,0.0296344070358011,2107.26023962411,0.0563221201275131,43.9991872756159,215.94983215332,46.4773148075283,0.054793176768976916,0.054793176095392644
9484.822265625,0.0300445991722266,2108.76935747066,0.0571379102484361,44.0285236107567,216.028425598144,46.54422146192102,0.05556517164913936,0.05556517097458542
9486.31640625,0.0304777833347128,2109.86881370801,0.0579994269107887,44.0537392435279,215.861611938476,46.608830893709154,0.05637979176373847,0.056379791088248164
9487.611328125,0.0308574141575185,2108.47231987299,0.0587544366911847,44.0208547762592,215.818408203124,46.60727532208069,0.057093157474695025,0.05709315679922727
9488.90625,0.0312420224228243,2106.07296739337,0.0595193456092248,43.9783403087048,215.98152770996,46.5959023656265,0.05781535774708456,0.05781535707178163
9491.466796875,0.0320115070753386,2114.26554095748,0.0610496966861453,44.1483350609436,215.852232360839,46.84357754660168,0.05925869801290006,0.05925869733400763
9492.591796875,0.0323319906647515,2109.43214868084,0.0616870744487697,44.0453580775487,215.856283569335,46.762387381317616,0.059859222571993935,0.059859221894278176
9493.986328125,0.03274790502674,2113.70373813972,0.0625142449318924,44.1380783892908,215.807572937011,46.89733705357934,0.06063802872128404,0.060638028041612495
9495.3310546875,0.0331489649769945,2113.06092506804,0.0633118729609585,44.1238002006646,215.889503479003,46.91736065457912,0.06138844575660325,0.061388445076641505
9496.67578125,0.0335446716557572,2111.44972112916,0.0640988544036818,44.0958840200602,215.744099426269,46.9223796907235,0.062128294877883274,0.06212829419784879
9497.9208984375,0.0339244674766568,2110.80515173762,0.0648541923322869,44.074085775031,215.939916992187,46.93247503182347,0.06283788118036818,0.06283788050018738
9499.2158203125,0.0342896495080428,2110.3531189116,0.0655804663563074,44.0724897918375,215.852136230468,46.96278424696591,0.06351968951388659,0.06351968883326653
9500.4130859375,0.0346568963072431,2114.76762889974,0.0663108467905569,44.1667970699189,216.004187011718,47.09553480486746,0.06420488435315548,0.0642048836706115
9501.7080078125,0.0350629039086754,2114.71998872332,0.0671183147082855,44.1642182496175,215.906298828124,47.128446170185946,0.06496185155962024,0.06496185087659928
9503.0009765625,0.0354625384587296,2112.30219488508,0.0679131079014333,44.1042291186226,215.831742858886,47.09948441088426,0.06570637758527505,0.06570637690267382
9504.1689453125,0.0357922756912436,2109.91667342441,0.0685688893094571,44.058373906587,215.915019226074,47.07940769134346,0.06632026661356999,0.06632026593125974
9505.3916015625,0.0361798264225578,2112.78825640854,0.0693396502038948,44.1169248493368,215.932652282714,47.17597700774941,0.06704130861661693,0.06704130793290712
9506.7861328125,0.0366041144378131,2110.20251448292,0.0701834742086345,44.064636111829,215.877088928222,47.157245385167606,0.06783010499732785,0.06783010431388951
9508.0810546875,0.0370178402834169,2109.61173238734,0.0710062921703714,44.050321855786,215.92261352539,47.1781719009669,0.06859866649071726,0.06859866580697564
9509.2763671875,0.0373875437209045,2111.56344284061,0.0717415583668467,44.0952708739745,215.844047546386,47.258734344444505,0.06928494997026843,0.06928494928535923
9510.6708984375,0.0378083117768227,2109.19372825876,0.0725783818764568,44.0462191871248,215.930290222167,47.243022524850694,0.07006545248426976,0.07006545179958827
9511.9658203125,0.0382176193401335,2108.52457038907,0.0733924127583694,44.0317696782689,215.895491027831,47.26336751434489,0.07082411231598024,0.0708241116310039
9513.3603515625,0.0386476593722743,2112.17442261468,0.074247676374291,44.1092515064123,215.794746398925,47.38426095884908,0.07162058064925596,0.07162057996252753
9514.7548828125,0.0391074907269299,2109.2916430914,0.07516218897243,44.0501099597123,215.75207824707,47.361012670215935,0.07247152366209555,0.07247152297570407
9516.2490234375,0.0395825523223112,2113.0308480903,0.0761069914733244,44.1251887962113,215.659394836425,47.48342418524984,0.07334989125107735,0.07334989056291179
9517.6435546875,0.0400157319015171,2111.63742781505,0.0769684990204491,44.0994727280319,215.698094177245,47.49374297307758,0.0741501489261149,0.07415014823779979
9518.9384765625,0.0404335529081465,2109.57287381026,0.0777994614384336,44.0586804796296,215.77494354248,47.486422114202,0.07492142683113853,0.07492142614292951
9520.2333984375,0.0408479685374484,2108.03806978564,0.0786236512419892,44.023316377456,215.804208374023,47.48459027240037,0.07568583140354472,0.07568583071536225
9521.505859375,0.0412735582043336,2105.59305298945,0.0794700639714905,43.9738859827297,215.73189086914,47.468493536405155,0.07647023920468336,0.07647023851673418
9522.673828125,0.0416366915093867,2104.91313766056,0.0801922634885801,43.9519028921894,215.744717407226,47.476505491304515,0.07713904704082247,0.07713904635275717
9524.0185546875,0.0420741335393524,2107.07758235784,0.0810622481977759,44.009998483802,215.818820190429,47.57754792573175,0.0779441209009173,0.07794412021138762
9525.263671875,0.042486069613965,2105.88196760773,0.0818815066629655,43.9751889181616,215.78812713623,47.5759436642198,0.07870166117678189,0.07870166048727546
9526.5185546875,0.042898945261057,2111.2683811028,0.082702633749902,44.0817320673929,215.810278320312,47.727407431412466,0.07946035390763374,0.07946035321593219
9527.853515625,0.0433295627865266,2106.23872008091,0.083559045884556,43.9907925843553,215.828089904785,47.666621262142634,0.08025103601896222,0.08025103532814162
9530.7421875,0.0442705194165153,2102.86592731446,0.0854304204302775,43.9174945765609,215.896795654296,47.669384624216654,0.08197660918484008,0.08197660849397943
9532.13671875,0.0447645328762963,2105.55265763248,0.0864129143990899,43.9736154771037,215.803013610839,47.77350376897593,0.08288136508511833,0.08288136439274871
9533.3818359375,0.0451754652125042,2104.28481422779,0.0872301766293402,43.9478317825179,215.915403747558,47.78140893322146,0.08363333975118435,0.08363333905870017
9534.4775390625,0.0455375351965075,2103.23541310668,0.087950261413526,43.9291443521877,215.874053955078,47.792724103483465,0.08429543177619234,0.08429543108354416
9535.9716796875,0.0460412193779049,2101.81367217357,0.0889519885134891,43.8945151236314,215.992376708984,47.79901955056793,0.08521575529618648,0.08521575460344707
9537.2666015625,0.0464481321772135,2098.03934077731,0.0897612566887541,43.8157664274728,215.847521972656,47.74872470659181,0.08595864168957973,0.08595864099756922
9538.4619140625,0.0468651098602517,2101.38974046544,0.0905905419047804,43.8831944631828,215.951370239257,47.858596852023986,0.08671933109442713,0.08671933040082427
9539.9560546875,0.0473833367903167,2099.25712906576,0.0916211916232937,43.8393004169357,215.953004455566,47.855909382973046,0.08766392302316764,0.08766392232960374
9541.2509765625,0.0478171992783002,2100.40554271942,0.0924840573393953,43.8668784655073,215.850680541992,47.92386539077996,0.0884540550567797,0.08845405436223092
9542.49609375,0.0482353319479959,2097.73505836018,0.0933156395928861,43.8068893345126,215.885877990722,47.894757253279145,0.08921495029780208,0.08921494960367515
9543.990234375,0.0487508501593522,2095.67994457468,0.0943409022116315,43.7701456536461,215.77932434082,47.899460706491624,0.09015226625596684,0.09015226556177176
9545.384765625,0.0492600251106531,2094.07049695567,0.0953535493547787,43.7359086582476,216.003857421874,47.9062828050202,0.09107718727827151,0.09107718658397755
9546.6796875,0.0497169231658611,2095.39805523587,0.0962622282069764,43.7618907236257,215.89182434082,47.974507857246984,0.09190641922081379,0.09190641852553107
9548.07421875,0.0501783082525679,2093.11813250726,0.0971798308674189,43.7087408765419,215.844995117187,47.95634894435028,0.0927430975458012,0.09274309685078165
9549.4189453125,0.0506572335533152,2090.17344270863,0.0981323175055451,43.6480574477737,215.773899841308,47.93134250171416,0.09361084357326177,0.09361084287860463
9550.9130859375,0.0511801629290571,2087.55147668574,0.0991723194480206,43.5974954378453,215.700634765624,47.92116020450685,0.09455745971619037,0.09455745902168079
9552.3076171875,0.0516902912026785,2087.24390116887,0.100186862558599,43.5866526706693,215.749400329589,47.95346267317059,0.09548004043046376,0.09548003973548605
9553.7470703125,0.0521948141243866,2091.45533667227,0.101190257745292,43.6755904120745,215.876113891601,48.095134685175836,0.09639164730320339,0.09639164660617246
9555.046875,0.0526593845909623,2086.05816571801,0.102114195489218,43.5676541588693,215.815963745117,48.01653013470816,0.09723033103275051,0.09723033033685877
9556.541015625,0.0531834185372774,2085.37078602968,0.103156394201649,43.5458018127149,215.756211853027,48.03782973240721,0.09817552006750492,0.09817551937130449
9558.017578125,0.0537096937077017,2081.40347898793,0.104203050260589,43.468982723355,215.878585815429,47.9985833368904,0.09912385328075414,0.0991238525851225
9559.3798828125,0.0542102200089125,2084.87506474695,0.105198496968437,43.5387100568863,215.845448303222,48.118916936962904,0.1000249541027876,0.100024953405412
9560.7744140625,0.0547123825412214,2082.77889698453,0.106197197812693,43.4962451820298,215.969085693359,48.115424557879585,0.10092818541006578,0.10092818471274079
9562.1298828125,0.0551950432154841,2076.62760618696,0.107157113361667,43.3689362175754,215.735104370117,48.0162262542702,0.1017955708117714,0.10179557011588407
9563.3349609375,0.0556182037437643,2076.82167953237,0.10799869502031,43.375401302037,215.770329284667,48.05988806073254,0.10255541054489489,0.10255540984837477
9564.609375,0.0560884941442628,2076.65131650518,0.108934008568822,43.3705727766128,215.847975158691,48.09510314522074,0.10339920124949466,0.10339920055246418
9565.8046875,0.0565107838492694,2076.20433309878,0.109773858334139,43.3566642790086,216.042927551269,48.1160926235583,0.10415626333771107,0.10415626264037639
9567.2490234375,0.0570244229156671,2073.30486853675,0.110795383709391,43.2950340805495,215.907164001464,48.091924016337884,0.10507632061669273,0.10507631991970832
9568.423828125,0.0574570845841892,2077.36196743175,0.111655861235747,43.3789945184359,215.896328735351,48.222513533175665,0.10585067062442377,0.10585066992554676
9571.18359375,0.0584635042079438,2066.50395892802,0.11365742858347,43.1482487110223,216.005738830566,48.052367729483485,0.10764957947617804,0.10764957877976691
9572.578125,0.0589760524536094,2067.93404238051,0.11467678453445,43.1793207905965,216.015242004394,48.130986479402345,0.10856448354764414,0.10856448285009361
9573.873046875,0.0594454445311521,2068.25940063605,0.115610311498267,43.1889372656013,216.018180847167,48.1820237783623,0.10940161973517372,0.10940161903688352
9575.1181640625,0.0599042492310011,2064.56015191415,0.116522782285327,43.1173073758339,215.926664733886,48.14145601808607,0.11021919718199205,0.1102191964842898
9576.4130859375,0.0603868824055814,2063.48440599502,0.117482643142932,43.0884804929552,215.813313293456,48.15062909245704,0.1110785155218182,0.111078514823983
9577.9072265625,0.0609368256359236,2062.19065687227,0.118576370239437,43.0675749164918,215.865567016601,48.17437164730309,0.11205677877621685,0.11205677807803754
9579.3515625,0.0614614554086891,2059.00337539188,0.119619753931513,42.9907783692677,215.870964050292,48.133324721284566,0.11298912224369904,0.11298912154611462
9580.74609375,0.0619961088156606,2056.80116981744,0.120683072627298,42.9526010085834,215.803288269042,48.13625289779718,0.11393838567632604,0.11393838497869918
9582.0908203125,0.0624930830745716,2053.24945196444,0.12167145503342,42.8742490540096,215.86375427246,48.090821341997916,0.11481994339428654,0.11481994269731811
9583.2861328125,0.0629589231098144,2052.68764914668,0.122597917695511,42.8645604441714,215.802835083007,48.11966631970847,0.11564556862980986,0.1156455679324234
9584.55078125,0.0634147395108511,2047.45974351969,0.123504445353893,42.7581886151701,215.892304992675,48.03901500649792,0.1164527693367034,0.11645276864048579
9585.7265625,0.0638623105904718,2049.10212213622,0.124394574717042,42.7973848803789,215.837428283691,48.12114739372485,0.11724473499150034,0.1172447342940924
9587.220703125,0.0644281578037565,2047.16885304156,0.125519931654823,42.7531752442347,215.853248596191,48.119550901065885,0.11824509036361808,0.11824508966623329
9588.615234375,0.0649295320118389,2044.43909288677,0.126517064679857,42.7006340348094,215.892565917968,48.10299293499522,0.11913062918186822,0.11913062848472339
9589.8603515625,0.0654082327318473,2040.93413705026,0.12746910467181,42.6181703947203,215.869206237792,48.05067043977075,0.11997539039781048,0.11997538970142395
9591.3544921875,0.0659765961660644,2040.10405637266,0.128599465869781,42.6042799308247,215.790214538574,48.083167595810075,0.12097745328483114,0.12097745258797364
9592.69921875,0.0665034854960606,2036.9349967109,0.129647343369277,42.5329791562355,215.797753906249,48.04726693150395,0.12190549850151663,0.12190549780517944
9594.1435546875,0.0670440284183293,2035.9692403235,0.130722375133085,42.5161627231519,215.727661132812,48.07397651797329,0.12285669850748378,0.12285669781075947
9595.5380859375,0.0675621132667023,2031.53211771707,0.131752742279529,42.4274684368104,215.864495849609,48.01740377339257,0.1237675303745377,0.12376752967863329
9596.9326171875,0.0681007357944888,2031.28952603531,0.132823954762791,42.4206336613265,216.012907409667,48.05511000985635,0.1247135902404351,0.12471358954398423
9598.376953125,0.0686706392109159,2029.75296569082,0.133957378677381,42.3926949385868,215.79164276123,48.071509249733744,0.12571361965864772,0.12571361896195918
9599.771484375,0.0691966760507601,2024.45524634908,0.135003560744464,42.2738167328096,215.904719543456,47.98093254001856,0.12663578814823698,0.12663578745286114
9601.0166015625,0.0696648810586826,2023.39442914883,0.13593472686422,42.252234892281,215.884985351562,47.99578092380047,0.12745585990185734,0.12745585920626631
9602.4609375,0.0702194075694117,2018.2255797774,0.137037569188758,42.1545868697186,215.757489013671,47.93134900647644,0.12842625660488438,0.12842625591022716
9603.755859375,0.0707221796780121,2022.31121887026,0.138037482358342,42.2305628832106,215.862353515624,48.05996348427799,0.12930527220772123,0.12930527151120003
9605.150390625,0.0712569705833952,2016.45455073054,0.139101074510968,42.1066352390813,215.789651489257,47.96371346688385,0.13023942022147417,0.13023941952634788
9606.4951171875,0.0717680613458978,2013.78977441087,0.140117531819433,42.0627772602509,215.885067749023,47.956509813426166,0.13113135517938346,0.13113135448436158
9607.8896484375,0.0722915177988842,2011.62203661383,0.141158582013133,42.0099925957621,215.785778808593,47.940063602945344,0.13204404633470146,0.13204404563991792
9609.134765625,0.0727732114009852,2005.18007487812,0.142116574248991,41.8738200636286,215.759576416015,47.824783943667825,0.13288318505124652,0.1328831843581337
9611.8740234375,0.0738216184563641,2001.98971983795,0.144201646200729,41.8079744858308,215.941729736328,47.83675325289428,0.1347071415863804,0.1347071408930941
9613.119140625,0.0742943975781127,1999.51594330392,0.145141909318062,41.7609425743219,215.921363830566,47.822205536356215,0.13552856759553994,0.1355285669024645
9614.513671875,0.0748242568737996,1998.75962806078,0.146195693485324,41.7455688379103,215.791587829589,47.848591246007366,0.13644836591794082,0.13644836522448298
9615.7587890625,0.0753182932499826,1990.06606425433,0.147178233030277,41.5663543522517,215.928834533691,47.684016961075535,0.13730521668589257,0.13730521599481987
9617.0537109375,0.0758129529522981,1992.32139850478,0.148162012246242,41.6073134124567,215.870964050292,47.77193671363567,0.13816241359012343,0.13816241289777653
9618.3984375,0.0763414280973082,1986.64058189184,0.149213043614638,41.4952925242989,215.824903869628,47.68693143928099,0.13907739822795295,0.139077397536838
9619.7431640625,0.0768470235066268,1985.06999284992,0.150218571764691,41.4579086467843,215.961230468749,47.685656493805816,0.13995198671966727,0.1399519860285708
9620.9384765625,0.0773084635926983,1981.37184182793,0.15113628380787,41.3811797259665,215.88486175537,47.63537747103936,0.14074952742887267,0.14074952673850488
9622.18359375,0.0777898730314153,1980.13407540098,0.152093710899591,41.3585023376527,215.994093322753,47.64887045715272,0.1415809052322774,0.14158090454171407
9623.578125,0.0783342292429659,1979.44120721307,0.153176326533122,41.3394903005713,215.941166687011,47.67172158730229,0.14252015807080964,0.14252015737991514
9624.8232421875,0.0788072604451358,1973.3390933718,0.154117090987998,41.2153733025038,216.011012268066,47.56736676151286,0.1433356282662043,0.14333562757682217
9625.96875,0.0792523428035064,1969.20010606295,0.155002270782325,41.1386714322485,215.956822204589,47.51525894281038,0.1441023100171273,0.14410230932850038
9627.36328125,0.0797935915509547,1967.58187684461,0.156078706291251,41.1004039030224,215.841369628906,47.51530179384945,0.1450338529595392,0.14503385227091162
9628.7578125,0.0803468576595774,1965.90964079032,0.157179041928079,41.0616494636694,215.902247619628,47.51568020795134,0.14598518293620197,0.14598518224756893
9629.8037109375,0.0807442464022421,1964.51644005505,0.157969368659491,41.0327910218011,215.906683349609,47.51471513544675,0.1466679268661357,0.14666792617751664
9631.248046875,0.0812985391656714,1958.9728359318,0.159071746107399,40.9171228161195,215.92702178955,47.425881009684744,0.14761946589930966,0.14761946521197805
9632.642578125,0.0818516402762002,1957.99302898546,0.160171753596019,40.8979529840894,215.971475219726,47.44864985357342,0.14856805760280725,0.14856805691514566
9634.037109375,0.0823960423205547,1954.1482252545,0.161254460381831,40.8180997232912,215.826867675781,47.400200389473206,0.14950085215625758,0.14950085146929815
9635.431640625,0.0829290136636242,1951.72033257702,0.162314433788928,40.771139946616,215.92001800537,47.38888446346079,0.150413218889419,0.15041321820262357
9636.7763671875,0.0834679157715144,1944.07046185211,0.1633862023011,40.6056265709147,215.827581787109,47.240025709739015,0.15133489261768054,0.1513348919330425
9638.1708984375,0.0840218785387559,1941.28493854151,0.16448792345259,40.5476121309898,215.857711791992,47.21720467270267,0.15228143970247257,0.15228143901816527
9639.515625,0.0845548132155824,1939.45573139902,0.165547823937862,40.5105663855076,215.867984008788,47.21700251844382,0.15319121163156368,0.1531912109472593
9640.7607421875,0.0850194111818404,1935.69347470186,0.166471816373156,40.4263444588496,216.009075927734,47.15619147151139,0.1539836513414825,0.15398365065805944
9642.2548828125,0.0855981603294142,1932.5722747565,0.167622832677851,40.3652146957984,216.004571533203,47.13134634600557,0.15496991502917318,0.15496991434611018
9643.400390625,0.0860452318314727,1931.93714558424,0.168511968481145,40.355521577533,215.814686584472,47.155909978916384,0.1557311175469263,0.15573111686350732
9644.6455078125,0.086518043036184,1925.91143165723,0.169452295405075,40.2314676974448,215.825466918945,47.0487822674654,0.15653551562020632,0.15653551493833992
9645.9404296875,0.087039327014267,1923.65126752714,0.170489024980686,40.1790076397072,215.833885192871,47.02908749804815,0.15742163155346994,0.15742163087188896
9647.384765625,0.0876025571744508,1920.28571958015,0.17160917712326,40.112021429853,215.778280639648,46.995612441306264,0.15837816892408563,0.1583781682429898
9648.6298828125,0.0881007872521877,1916.27494362167,0.172600057101863,40.0229394187809,215.863040161132,46.93090106891436,0.15922355424477236,0.15922355356461437
9651.568359375,0.0892518047888683,1909.58204768482,0.174889200778813,39.8916675469053,215.885575866699,46.86828942292899,0.16117384594034004,0.16117384526108947
9652.9130859375,0.0897730062679043,1902.51110389638,0.17592576628032,39.7442104217404,215.938296508788,46.73624111628443,0.1620557235727447,0.16205572289540787
9654.158203125,0.0902457533066902,1901.6595083004,0.176865965591057,39.7185259125506,215.854141235351,46.74338137082673,0.16285494379104715,0.16285494311360685
9655.552734375,0.09079780026273,1896.57913354233,0.177963876577229,39.6143000948489,215.874150085449,46.664214528450636,0.16378741971441585,0.16378741903812288
9656.9970703125,0.0913594721075822,1891.39908763174,0.179080929542271,39.506729024239,215.892964172363,46.58163080182941,0.16473526172893524,0.16473526105383915
9658.4345703125,0.0919251589060534,1885.78654795367,0.180205967447071,39.3935945545875,215.894831848144,46.49255539319038,0.16568897192968282,0.16568897125587767
9659.6865234375,0.09242421397426,1883.32352887883,0.18119848816672,39.3379425304631,215.882664489745,46.46591826522442,0.1665295909737738,0.1665295903003547
9661.03125,0.0929417396624257,1880.38191263997,0.182227743255344,39.2730662644916,215.958483886718,46.4297085212074,0.16740057661318788,0.16740057594029356
9662.42578125,0.0934877091886725,1879.5182423449,0.183313567449144,39.2569035533376,215.934259033203,46.4532266113477,0.16831861111560495,0.1683186104423698
9663.8701171875,0.0940576859375858,1875.58715940042,0.184447137207383,39.1704454468377,215.844638061523,46.39532199323426,0.16927611483852403,0.16927611416612806
9665.314453125,0.0946236293997586,1870.84707161676,0.185572685564952,39.0640781262634,215.97530670166,46.313304033789834,0.1702259368031954,0.17022593613198808
9666.7587890625,0.0951848429165722,1864.48436381509,0.186688827007191,38.945055650819,215.902879333495,46.2156624284304,0.17116693046572612,0.1711669297959339
9668.103515625,0.0957069793848072,1864.25977441197,0.187727252015216,38.9389061562545,215.919729614257,46.24880002590607,0.17204160873581065,0.17204160806553817
9669.498046875,0.0962572846942999,1862.69796696938,0.188821699214735,38.9096149053846,215.880865478515,46.25659452807673,0.17296264785543153,0.1729626471850461
9670.833984375,0.0967683204574378,1851.15762819694,0.189838047140464,38.6690136763301,215.983464050292,46.009863737741185,0.1738172030217487,0.17381720235493908
9672.287109375,0.0973352905744173,1847.72775503479,0.190965637309113,38.5953369606591,215.998089599609,45.96572010072118,0.1747644379914569,0.17476443732528704
9673.6318359375,0.0978671619301941,1845.04936723614,0.192023423061482,38.5452393187222,215.991003417968,45.94682813562051,0.17565221866945918,0.17565221800356312
9674.9765625,0.0984124989637474,1841.78129504182,0.193107989353813,38.4682398922784,215.969621276855,45.89676437200567,0.1765616581757584,0.1765616575105879
9676.37109375,0.0989619884493314,1838.04856647243,0.194200814042742,38.3962718704785,216.005532836913,45.85285914404259,0.17747718679418206,0.17747718612964788
9677.765625,0.0995148145630369,1833.97137966894,0.19530027461768,38.3050032722627,216.008512878417,45.78598095061884,0.17839742964968447,0.17839742898611952
9679.16015625,0.100065495701521,1827.47354500742,0.196395469265897,38.1746556279428,216.09312133789,45.671985054009006,0.1793132607938147,0.17931326013190188
9680.4052734375,0.100550782595446,1825.14905566217,0.197360607840535,38.1206897555539,215.895079040527,45.64421227693859,0.1801196408892362,0.1801196402277259
9681.849609375,0.101126882606956,1824.16913894584,0.198506355543426,38.1090940810521,215.992788696288,45.67399148009742,0.1810760777930734,0.18107607713113147
9683.044921875,0.101598291327869,1819.36812881676,0.199443893207578,38.0042370835565,216.013360595703,45.58395010576034,0.18185802705362322,0.18185802639298626
9684.33984375,0.102108327935882,1811.15579665413,0.200458254013594,37.8350448313415,215.953814697265,45.41939187849056,0.18270336224163913,0.18270336158338707
9685.6845703125,0.102656057441798,1805.3937502473,0.20154757845496,37.7142866114635,216.090855407714,45.31550977080242,0.1836103746238083,0.18361037396706179
9686.9794921875,0.103146550942242,1803.58254538346,0.202523071928643,37.6791321511499,216.073167419433,45.31002576164346,0.18442190944876427,0.18442190879209724
9688.3740234375,0.103680246443612,1795.25341794961,0.203584485541767,37.5049039858641,216.02982635498,45.14032058861015,0.18530417564561677,0.18530417499140922
9689.8681640625,0.10428605527859,1795.50621824061,0.204789318152772,37.5095950042619,216.060491943359,45.19115940890579,0.18630471194913178,0.18630471129418744
9692.4580078125,0.105293276976413,1788.34866592868,0.206792480665402,37.3582876823531,215.928271484374,45.08370068504032,0.18796599747908332,0.18796599682569637
9693.802734375,0.105832683245145,1778.89154205964,0.207865251852656,37.1512629641272,216.094096374511,44.87371961607076,0.1888545468112626,0.18885454616091885
9695.0751953125,0.106337549912883,1776.83159839449,0.208869330681454,37.1123507298255,215.919729614257,44.863982606032174,0.18968548529646273,0.1896854846462601
9696.4921875,0.106908021656078,1771.90138898513,0.21000388488432,37.0152301932339,215.99819946289,44.78857235288837,0.19062357025169394,0.1906235696025842
9697.88671875,0.107452662031012,1769.30291374047,0.211087065661989,36.9561314765912,216.075378417968,44.757092847364525,0.191518357661225,0.19151835701257147
9699.181640625,0.107963001135531,1761.48103343849,0.212102028073056,36.7955413032834,216.119886779785,44.59995025678242,0.19235606568248162,0.19235606503610553
9700.6259765625,0.108526332127884,1756.55466597884,0.213222380750648,36.6935336317151,216.046223449706,44.517416249779714,0.19327994436296303,0.1932799437177831
9702.00390625,0.109067736706865,1751.97989180275,0.214299126177325,36.6015256514548,215.980223083495,44.445200634213414,0.1941670594671698,0.19416705882303648
9703.3154296875,0.109603008856689,1746.42673769022,0.215363675428895,36.4838602125677,215.875399780273,44.34115846058684,0.19504335334547068,0.1950433527028452
9704.7099609375,0.110131561917466,1742.47973809694,0.216414861756168,36.4049086371896,215.829957580566,44.28347192591055,0.19590789456636987,0.1959078939245804
9706.0048828125,0.110654349211515,1735.88354952281,0.217454581126573,36.2648768914584,216.007084655761,44.150840524142666,0.19676227024924914,0.1967622696093819
9707.3994140625,0.111204581188522,1736.01055340327,0.218548882482444,36.2696761121065,216.048461914062,44.1963733130915,0.19766071021111942,0.19766070957059226
9708.5947265625,0.111672213286396,1726.71479142209,0.219478909198696,36.0662198139302,216.019142150878,43.98199441611511,0.19842364389426845,0.19842364325684825
9709.8896484375,0.112204937132325,1724.51148814772,0.22053839038348,36.0191360555096,215.935591125488,43.96273836268217,0.19929206499238936,0.1992920643552482
9711.134765625,0.112707383828018,1718.8517473732,0.221537656371874,35.9159133628378,215.837854003906,43.87264065410737,0.20011043921582275,0.20011043857998737
9712.4794921875,0.113234323574098,1715.1551331311,0.222585634138878,35.8350434517287,215.851847839355,43.811409341185836,0.20096798828897738,0.20096798765402943
9713.8740234375,0.113812944389821,1710.14040082809,0.223736395217188,35.7236853023545,215.934616088867,43.71637389405682,0.20190879751146013,0.20190879687788948
9715.21875,0.114335062524934,1706.75717991242,0.224774783764301,35.6445218309027,215.896864318847,43.656511536056016,0.2027569771058838,0.20275697647318075
9716.5634765625,0.114878327915753,1697.28018767487,0.225855229973561,35.4529700344844,215.934492492675,43.46020875293533,0.20363874732269233,0.20363874669283422
9717.908203125,0.11538521122686,1692.78258180298,0.226863319502691,35.3627248492203,215.889297485351,43.38523001317912,0.20446076547566,0.20446076484688855
9719.2529296875,0.115932784901243,1686.42195963115,0.227952334026304,35.232158546186,215.950601196288,43.26341133747733,0.20534801303210087,0.2053480124050949
9720.59765625,0.116457231342793,1680.02138118232,0.228995353109259,35.0969350379572,215.886166381835,43.13397008782339,0.20619704954278625,0.20619704891765625
9721.9423828125,0.11699266849071,1677.7470567233,0.230060230509036,35.0574457249868,215.930180358886,43.122769787322504,0.20706313607896318,0.2070631354539955
9723.087890625,0.117460804749427,1674.70873312171,0.230991259900372,34.9895803718481,215.804208374023,43.07186764307187,0.20781974717741358,0.2078197465531836
9724.5322265625,0.118055962040786,1667.97917400761,0.232174908721427,34.8459193423014,215.909100341796,42.936267502548134,0.20878082639914228,0.20878082577687754
9725.677734375,0.118502721879778,1661.19824253737,0.233063424689214,34.7101931444507,215.821113586425,42.7998696478423,0.20950166218545813,0.20950166156517017
9726.8232421875,0.11896677901895,1656.37242439016,0.2339863415276,34.6003610976501,216.024497985839,42.696373023860346,0.21024985696780737,0.21024985634901935
9728.24609375,0.119534574126399,1647.80838917397,0.235115572437294,34.4231663873324,215.881881713867,42.516588874884945,0.2111645466224051,0.21116454600622267
9729.5087890625,0.120029119246705,1642.69047307872,0.236099123772559,34.3215712368437,215.909512329101,42.4248641495761,0.21196055304686276,0.21196055243200965
9730.857421875,0.120566600537676,1641.3192263418,0.237168066564042,34.2887386164867,215.855624389648,42.4209324762916,0.2128249504417075,0.21282494982691136
9732.15234375,0.121085840372706,1630.87340415708,0.23820073074795,34.0682878023563,215.846697998046,42.183378869229756,0.2136593022723813,0.21365930166102798
9733.34765625,0.12157561888141,1621.20530236389,0.23917480224606,33.8682759424847,215.963784790038,41.968714160291384,0.21444567602584172,0.21444567541759949
9734.5927734375,0.122186698488832,1598.12967423863,0.240390117369301,33.3793482945393,215.839364624023,41.40341376517148,0.21542594091904552,0.21542594031899603
9735.638671875,0.12283301435587,1553.44077381817,0.241675510365666,32.4515771153046,215.884326171874,40.294328592347014,0.21646168558019582,0.21646168499622004
9736.734375,0.123488405118073,1513.1471736373,0.242978951513535,31.605764632324,215.849046325683,39.28530019923198,0.21751087876776914,0.21751087819841697
9737.462890625,0.124178097150692,1433.49532337522,0.244350611028008,29.9437036770716,215.901835632324,37.26046598028545,0.21861379626947336,0.2186137957294666
9737.982421875,0.124930552624929,1338.22605730721,0.245847094475171,27.9525906614867,215.961203002929,34.82465387026728,0.21981569572027015,0.21981569521556502
9738.0263671875,0.125426445229668,1025.87850957832,0.246833325687476,19.8955445233639,215.986979675292,24.806427950315097,0.220606997529992,0.22060699717047855
