Repository: sandialabs/matcal

6061T6 aluminum plate calibrations
##################################
In this calibration example, we will calibrate 
the Hill48 orthotropic
yield surface :cite:p:`hill1948theory` with 
Voce hardening :cite:p:`voce1948relationship`
to the Ductile Failure aluminum data for a rolled plate.
The rolling process tends to impart a texture 
to the material microstructure that results in 
orthotropic plasticity behavior. The experimental data set
used for this calibration 
was purposefully taken such that this orthotropic behavior
would be characterized. 

This example has been broken into several steps:

#. Experimental data analysis to verify the suspected orthotropic

File: documentation/advanced_examples/6061T6_anisotropic_calibration/aluminum_6061_data/uniaxial_tension/processed_data/cleaned_6061-01-06-100C-L.csv
{'temperature':671.67, 'direction':'R22' }
time,displacement,load,engineering_strain,engineering_stress,temperature,true_stress,true_strain,plastic_strain
9.0547685546875e+03,0.0013726311744975,11.0751772838943,-0.0002041100434017,0.208035468837619,215.855981445312,0.20799300670945928,-0.00020413087669151898,-0.00020413087970591037
9056.3125,0.001373051404018,10.844041129864,-0.0002032742909314,0.209259876627225,215.769079589843,0.20921733947460194,-0.00020329495395026356,-0.00020329495698239892
9057.806640625,0.0013822352953207,16.9470974494186,-0.0001850093679085,0.333232781138013,215.920114135742,0.33317112995287007,-0.00018502648425281293,-0.00018502648908138002
9059.2509765625,0.0014190238547111,25.2719387081196,-0.0001118442809929,0.509120188485124,216.040249633788,0.5090632463061827,-0.00011185053603086093,-0.00011185054340858913
9060.7451171875,0.0014660527515335,34.0209449361835,-1.83132109926446e-05,0.695094778803815,215.891920471191,0.6950820493910922,-1.8313378681555526e-05,-1.8313388755208417e-05
9062.1396484375,0.0015292467350528,46.8710077954767,0.0001073669834306,0.97438718834363,215.949406433105,0.9744918053658194,0.00010736122000857732,0.00010736120588550768
9063.4716796875,0.0015577238019167,70.3630037903744,0.0001640021740094,1.46639085156628,215.929013061523,1.4666313428744593,0.00016398872712312232,0.0001639887058675956
9064.6796875,0.0015983634626522,100.440008971798,0.0002448263312802,2.0953543310047,215.919152832031,2.095867328960309,0.00024479636620468374,0.00024479633582979494
9065.892578125,0.0016173856517604,135.401641573515,0.0002826576609786,2.82803882519788,215.715837097167,2.8288381921139116,0.00028261772082810763,0.00028261767983045266
9067.0556640625,0.0016683309616733,175.602486111367,0.0003839776933335,3.66850938561835,215.790873718261,3.669918011519039,0.0003839039927645832,0.00038390393957736567
9068.166015625,0.0017176894539798,216.371129652784,0.0004821418628326,4.51617314147714,215.863932800292,4.518350577803726,0.000482025669790924,0.0004820256043075823
9069.26171875,0.0017643123008054,260.933204569025,0.0005748653805993,5.45054296732632,215.772238159179,5.453676296068198,0.000574700208794352,0.000574700129755565
9070.4072265625,0.0018232226358932,301.984739100425,0.0006920262550219,6.31660166930716,215.875097656249,6.320972923887012,0.0006917869152662605,0.0006917868236579573
9071.4677734375,0.0018640033757281,350.10452805546,0.0007731309904055,7.32644481902666,215.864138793945,7.332109121079971,0.0007728322785937073,0.0007728321723312564
9072.548828125,0.0019137229445925,396.734601009987,0.0008720132689632,8.29876996552534,215.867297363281,8.306006603711253,0.0008716332862765397,0.0008716331658996324
9073.64453125,0.0019796683286192,444.449942430428,0.0010031654487153,9.2915853496409,215.853784179687,9.300906347854905,0.001002662614512347,0.0010026624797166027
9074.6904296875,0.0020289663789155,495.123255818499,0.0011012094111448,10.3563247983922,215.899116516113,10.367729281753224,0.0011006035248256405,0.0011006033745686943
9075.736328125,0.0020848524650855,543.582151720541,0.0012123556593197,11.3622585782624,215.838595581054,11.376033677990286,0.001211621349633835,0.0012116211847637817
9076.8251953125,0.0021259634875633,591.307674307717,0.0012941172608235,12.364818927555,215.912286376953,12.380820454622306,0.0012932806128169833,0.0012932804333848028
9077.828125,0.0021892030174316,642.595123357119,0.0014198880378254,13.4239397490327,215.896946716308,13.44300024223141,0.0014188809499939513,0.001418880755167861
9078.8740234375,0.002256982000068,692.469887497722,0.0015546868784927,14.4729707106602,215.791134643554,14.495471650326705,0.0015534796039749822,0.001553479393895683
9079.919921875,0.0022985659597907,742.621107362543,0.0016373890575892,15.5154374024299,215.897578430175,15.540842212166517,0.0016360499976349912,0.0016360497724053939
9080.9658203125,0.0023649944502156,794.486495418498,0.0017695020393463,16.5961107596599,215.801145935058,16.62547761413822,0.0017679383150164386,0.0017679380740674878
9082.01171875,0.0024255072147086,848.08745681398,0.0018898498253701,17.7130882261141,215.937472534179,17.746563305817457,0.0018880663058913356,0.001888066048694766
9083.0576171875,0.0024733019490381,895.376698568953,0.0019849039930046,18.7051056186329,215.852136230468,18.742233460824885,0.001982936673936768,0.0019829364023101963
9084.048828125,0.002547164377023,954.665666511831,0.002131801589781,19.936958934706,215.751721191406,19.97946057927664,0.002129532524997046,0.002129532235439646
9085.0498046875,0.0025914148033383,1009.75340756054,0.0022198068376369,21.0900432666986,215.816389465331,21.136859093221496,0.002217346706443378,0.002217346400112087
9086.1435546875,0.0026461428950731,1054.80301217388,0.0023286500664789,22.0242254292697,216.067399597167,22.075512147941115,0.0023259429626966686,0.00232594264276171
9087.1416015625,0.0026896605694365,1109.00227490939,0.0024151980172529,23.1557008701712,215.96566619873,23.211626478154482,0.002412286114127604,0.0024122857777272204
9088.1005859375,0.0027499315658892,1165.86422833472,0.0025350649749979,24.3360521692656,215.958250427245,24.397745648443323,0.0025318571180576966,0.00253185676446718
9089.1337890625,0.0028196905256527,1216.27917060471,0.0026738015941757,25.3880260066826,215.936813354492,25.455908557290535,0.002670233345803364,0.002670232976877153
9090.1796875,0.0028627349763162,1271.21751469466,0.0027594083976553,26.5282658298669,215.868450927734,26.601468156141777,0.0027556082195264566,0.0027556078339979325
9091.17578125,0.0029170935410698,1326.88604876971,0.0028675167112371,27.692715906579,215.895614624023,27.77212523959822,0.002863413227858912,0.0028634128253643434
9092.1572265625,0.0029735936435841,1383.09212649434,0.0029798841151176,28.8711871915726,215.991868591308,28.957219991689986,0.002975453060950696,0.0029754526412808413
9093.1591796875,0.0030403276382923,1439.04507461801,0.0031126046837933,30.0348956320267,216.100866699218,30.128382397530718,0.0031077705583844643,0.003107770121741241
9094.1640625,0.0030936598346942,1488.00567426734,0.0032186717559974,31.0586331905155,216.174763488769,31.15860074523217,0.003213502920281551,0.0032135024687076274
9095.181640625,0.0031658230114757,1544.29803120549,0.0033621898819804,32.2339733728882,215.972834777831,32.34235012202403,0.0033565503588089828,0.003356549890079271
9096.2060546875,0.0032230412567357,1599.24493735479,0.0034759855281534,33.3850514548212,215.881140136718,33.50109742127009,0.003469958253565304,0.003469957768042153
9097.2021484375,0.0032887569038329,1654.35957205148,0.0036066808071004,34.5378945859637,215.914538574218,34.66246175897703,0.0036001923304410806,0.0036001918280865624
9098.208984375,0.0033582637831752,1704.97210030662,0.0037449160887363,35.5939620751878,215.6818069458,35.72725848863444,0.003737921348185863,0.003737920830399508
9099.2265625,0.0034533213048542,1760.44403632645,0.0039339664878516,36.7426506907578,215.853454589843,36.88719506026513,0.003926248676141053,0.003926248141544023
9100.26171875,0.0035393042178223,1810.41353196993,0.0041049693051625,37.783666796108,215.962988281249,37.93876760231021,0.0040965669052114625,0.004096566355374251
9101.3359375,0.0036610796860617,1857.84854827394,0.004347156356397,38.7792492273563,215.866706848144,38.94782870164111,0.0043377347670828445,0.004337734202621559
9102.4228515625,0.0038054510130635,1906.43077076172,0.0046342820515382,39.7933342434238,215.849554443359,39.977747793366284,0.0046235768277478086,0.00462357624836016
9103.52734375,0.0039847741498406,1945.09307909523,0.0049909199059605,40.6049503068497,215.862504577636,40.80760637754528,0.004978506550781721,0.004978505959367136
9104.72265625,0.0042450428879856,1978.75338844477,0.0055085423723833,41.3057537405808,215.880549621581,41.53328825178416,0.005493425840810376,0.005493425238878662
9105.8681640625,0.0045154790607589,2003.54296522119,0.0060463858327948,41.8204943878878,216.006219482421,42.073357249607234,0.006028179792280454,0.006028179182521653
9107.1630859375,0.0048730548518878,2010.54651023469,0.006757532566192,41.9634881702239,215.760647583007,42.24705782519733,0.006734802783707612,0.006734802171431411
9108.5576171875,0.0052611206293355,2010.78866283648,0.00752931778438,41.9718918783387,215.692655944824,42.28791160740752,0.007501113953163851,0.007501113340295567
9110.001953125,0.005695278738904,2013.62951022292,0.0083927714326898,42.0263852366983,215.844692993163,42.3791030993111,0.008357747952791254,0.008357747338601354
9111.197265625,0.006038367640095,2016.9619076324,0.0090751066393786,42.0948231600789,215.866528320312,42.47683818648075,0.00903417531019518,0.00903417469458883
9112.6416015625,0.0064418074586905,2016.76937106688,0.0098774677506012,42.090193005447,215.827760314941,42.50593754675689,0.009829004434605193,0.009829003818577112
9114.0361328125,0.0068519566268623,2020.18848676984,0.0106931724162614,42.1645144261933,215.791848754882,42.61538686617164,0.01063640477365548,0.010636404156041179
9115.380859375,0.0072186711926277,2021.47982095276,0.0114224943446555,42.1956721658825,215.987721252441,42.677652009988144,0.0113577502159634,0.011357749597446704
9116.8212890625,0.0076209216499627,2028.42101661095,0.0122224900542035,42.3414566645935,215.817391967773,42.858974715127246,0.012148398533618113,0.012148397912473552
9117.970703125,0.0079502784702046,2028.11958821361,0.0128775148983006,42.3292703861417,215.91647491455,42.87436621375633,0.012795304726239425,0.0127953041048718
9119.365234375,0.0083389927818271,2028.56459576016,0.0136505899212553,42.3375298245891,215.873573303222,42.915462100120095,0.013558259909162096,0.013558259287198877
9120.759765625,0.0087405637678448,2034.76550259399,0.0144492342982473,42.4697845335725,215.842550659179,43.08344041864896,0.014345838911671393,0.014345838287273704
9122.2041015625,0.0091345975492662,2031.83530243428,0.0152328886827383,42.4136951920194,215.892991638183,43.05977830723831,0.015118033152885764,0.015118032528831007
9123.548828125,0.0095098450372919,2035.37889730788,0.0159791808869238,42.4868714722821,215.856750488281,43.165776894679894,0.01585285769331385,0.01585285706772288
9124.84375,0.0098590486074291,2039.68912580385,0.0166736769472127,42.5704126264483,215.90502166748,43.28021795200859,0.016536197285351793,0.016536196658102256
9126.1884765625,0.0102176754020418,2040.12930347076,0.0173869139163382,42.5837350285292,215.82505493164,43.32413478166012,0.01723749104381787,0.01723749041593186
9127.4833984375,0.0105606571690539,2041.22063672872,0.0180690360545719,42.6141218271843,215.897193908691,43.384117948917094,0.01790773120674421,0.01790773057798888
9128.6787109375,0.0108887799410516,2047.01319919326,0.0187216066235209,42.7299162688251,215.828021240234,43.529888970390694,0.018548514385539644,0.01854851375467169
9130.0732421875,0.0112700045996118,2046.79190288989,0.0194797862244655,42.72847808058,216.031968688964,43.560819717436885,0.019292483689628496,0.019292483058312267
9131.5673828125,0.0116634608877045,2047.0672060292,0.0202622920902242,42.7309802576206,215.883255004882,43.59680787908255,0.020059743347077757,0.020059742715239963
9132.8125,0.0120044409070076,2052.70345602549,0.0209404331526142,42.8494797555213,215.746214294433,43.746766440271806,0.020724195808318756,0.02072419517430765
9134.1572265625,0.0123464739349795,2052.03693263559,0.0216206684386447,42.8374693057265,215.788552856445,43.763644044656075,0.021390256971090014,0.021390256336834303
9135.6513671875,0.0127420030116272,2054.54539648702,0.0224072966662817,42.8893522847952,215.86726989746,43.85038674365781,0.022159941417585084,0.022159940782072233
9137.0458984375,0.0131297485323579,2063.07452484583,0.0231784449579109,43.0634677394036,215.97004699707,44.06161197466829,0.02291390475675816,0.022913904118184072
9138.58984375,0.013531940552868,2061.72237808748,0.0239783244483014,43.0448659691884,215.880865478515,44.07700974981439,0.023695358862325024,0.02369535822352778
9140.0341796875,0.0138960065554798,2060.3798910884,0.0247023789142957,43.0171977520746,216.255293273925,44.07982488936305,0.02440220839232049,0.02440220775348245
9141.5283203125,0.0142937940435381,2065.7779402026,0.0254934986705461,43.1272259154542,215.910501098632,44.22668981070374,0.025173958842280655,0.025173958201314135
9142.9228515625,0.0146784802246106,2067.14282027999,0.0262585625474631,43.1561159163121,215.82684020996,44.289333504168766,0.025919725279499643,0.025919724637625246
9144.2177734375,0.0149949775059069,2066.31888672193,0.0268880123405052,43.1361120252686,215.897550964355,44.29595635649366,0.026532881515358913,0.02653288087338853
9145.6123046875,0.0153565673912897,2067.48881529398,0.0276071423045545,43.1610481355595,215.910913085937,44.35260135226786,0.02723293670097706,0.027232936058185737
9147.056640625,0.0157535825966029,2073.05261709571,0.0283967261448814,43.2784746278106,215.95601196289,44.507441638732594,0.028001012959257363,0.028001012314221977
9148.3515625,0.0160989488152362,2078.27679054298,0.0290835904804993,43.3869834512573,215.771633911132,44.648832729206305,0.028668688227481517,0.028668687580396986
9149.6962890625,0.0164578781063544,2078.30006178123,0.0297974290546751,43.3773038582733,215.848304748535,44.66983601165967,0.029362112078598773,0.029362111431209845
9151.140625,0.0168448925938633,2078.73958082819,0.0305671234674328,43.3945215413688,215.943391418456,44.72096725826409,0.030109256022247493,0.030109255374117534
9152.2861328125,0.017128791293408,2079.09940686114,0.0311317412010873,43.400111990973,216.028810119628,44.75123306473017,0.03065697689210459,0.030656976243535996
9153.6806640625,0.0175018095884355,2084.52621571317,0.031873599986238,43.5170560815242,215.843800354003,44.90410133893249,0.031376178924515434,0.031376178273731355
9155.025390625,0.0178558702899627,2081.6618775485,0.0325777559094353,43.4533790571615,215.914250183105,44.86899265278282,0.03205835140437888,0.032058350754103626
9156.3095703125,0.0182120140924258,2082.00435992276,0.0332860547037739,43.460150714666,215.792356872558,44.90676768807802,0.0327440682637901,0.03274406761296738
9157.4658203125,0.0185248711032749,2090.01339806067,0.0339082647269506,43.632859540019,215.928710937499,45.11237411156225,0.03334605331775263,0.033346052663950104
9158.7109375,0.0188486420505453,2088.13150132214,0.034552180386882,43.5947002130433,215.857890319824,45.10099217817302,0.03396865713137917,0.0339686564777416
9160.16015625,0.0192197250554294,2088.21295065602,0.0352901902669955,43.5866707043779,215.855981445312,45.12485262611747,0.034681764488588125,0.03468176383460475
9161.400390625,0.0195572103234375,2090.48453086525,0.03596138096801,43.6443605375515,215.892332458495,45.21387203350169,0.03532986608457906,0.03532986542930555
9162.6953125,0.0198926262403508,2094.491794184,0.0366284561435672,43.7245744725177,215.953910827636,45.3261381506318,0.03597357781822467,0.03597357716132411
9164.0400390625,0.0202451057101446,2090.41888841018,0.0373294673130931,43.6399152284307,215.938928222656,45.26897003709836,0.03664959075782558,0.03664959010175355
9165.583984375,0.0206727968110872,2093.08234748995,0.0381800593746477,43.7028168033324,215.971228027343,45.37139296341359,0.03746923730556517,0.037469236648008754
9166.779296875,0.021003989235124,2099.39785419518,0.0388387348675721,43.8297786189,215.821649169921,45.532071789814154,0.0381034882009648,0.0381034875410797
9168.0244140625,0.0213369760134323,2094.41758966958,0.0395009789722717,43.7320314109414,215.825192260742,45.45948948388688,0.038740770087754325,0.03874076942892114
9169.46875,0.0217401121897022,2101.01849835334,0.0403027361996372,43.8766797860231,215.754454040527,45.64503005668397,0.03951176329373098,0.039511762632208805
9170.87890625,0.0221235310937476,2104.36494632177,0.0410652797160027,43.9355823860867,215.740199279785,45.73980938626851,0.04024449632763153,0.040244495664735744
9172.2880859375,0.0225052129345264,2099.19214523064,0.0418243685609436,43.8359686893085,215.713104248046,45.66938041994623,0.04097337687987339,0.04097337621799831
9173.6025390625,0.0228497724958116,2099.77699974667,0.0425096286164276,43.8373663017097,215.70902557373,45.70087648269531,0.041630910731071384,0.04163091006873984
9174.8974609375,0.0232051256824079,2101.05011211097,0.0432163550339303,43.8577624259108,215.748411560058,45.753135077926075,0.04230858982227468,0.04230858915918576
9176.44140625,0.0236315403397628,2103.33157161946,0.0440644085044778,43.9120258544884,215.779049682617,45.84698332010534,0.04312118152725871,0.04312118086280968
9177.7861328125,0.0240123078161044,2105.11752938519,0.0448216788614259,43.9495134258264,215.663679504394,45.919404422883865,0.04384622861786125,0.043846227952362635
9180.3759765625,0.0247343051005302,2108.90700904032,0.046257587060692,44.025430829766,215.77762145996,46.06194104955292,0.04521959446616714,0.04521959379860278
9181.6337890625,0.0250796231947194,2105.81786193255,0.0469443556864155,43.9616951958509,215.895010375976,46.025448671965115,0.04587578404476541,0.04587578337772992
9182.81640625,0.025408230648618,2108.07231802306,0.047597890190729,44.0103321074074,215.843305969238,46.10513108264591,0.04649981970392503,0.04649981903573472
9184.01171875,0.0257353943691948,2109.3607981862,0.0482485533982121,44.0336857597863,215.831632995605,46.15824741886694,0.0471207270517677,0.04712072638280759
9185.306640625,0.0261109598222973,2113.42536144064,0.0489954779713424,44.1144361975775,215.845407104492,46.27584410499756,0.04783301860538567,0.047833017934721264
9186.8505859375,0.0265376288517136,2109.20733973774,0.0498440373370455,44.0327119395328,215.834365844726,46.22748009793892,0.04864161726740673,0.048641616597443246
9188.294921875,0.0269403937822721,2113.19111227825,0.0506450562309403,44.1067358040903,215.968934631347,46.34052393959246,0.049404314807877346,0.04940431413627555
9189.5400390625,0.0273008206602567,2110.07430313256,0.051361873205876,44.0466745382619,215.910253906249,46.308994271549416,0.050086345863706735,0.050086345192561894
9190.9345703125,0.0276864097475654,2115.96214594994,0.0521287327827156,44.1709132638613,215.726411437988,46.47348701882045,0.05081547639429258,0.05081547572076379
9192.3115234375,0.0280858861744463,2116.69782443463,0.0529232115004963,44.1882571829156,215.88134613037,46.526841684351645,0.05157030694150143,0.05157030626719938
9193.5244140625,0.0284347494360148,2113.72613121803,0.0536170307551037,44.1332543722936,215.786314392089,46.49954844997767,0.05222903566244256,0.05222903498853606
9194.8193359375,0.0287720101232838,2113.4844176962,0.0542877748099443,44.1293320407165,215.964320373535,46.52501530176083,0.05286544398193446,0.052865443307658876
9196.1142578125,0.0291783683456657,2115.05325041826,0.0550959400426175,44.1587314938365,215.90418395996,46.591698337343,0.053631701222402794,0.053631700547160786
9197.458984375,0.029549359684942,2114.45873614296,0.0558337676181702,44.1377402572583,215.788195800781,46.60211661074655,0.05433075586446096,0.05433075518906797
9198.7041015625,0.0298932844618937,2115.65457043306,0.0565177652145717,44.1692000615632,215.998144531249,46.66554456118799,0.05497837309073805,0.05497837241442581
9200.048828125,0.0302918648574589,2115.98980798786,0.0573104619052718,44.1767471685288,215.894117736816,46.70853697509791,0.05572838363340066,0.05572838295646534
9201.5927734375,0.030734536410346,2118.86819671147,0.0581908470896536,44.2287924509732,215.916777038574,46.80250337040017,0.056560701941560126,0.05656070126326298
9203.037109375,0.0311601925347968,2116.92790233733,0.0590373919899614,44.1937574639777,215.893252563476,46.8028416678405,0.05736037476831973,0.05736037409001768
9204.3818359375,0.0315641605764569,2117.20386409659,0.059840803631215,44.1906015650076,215.918122863769,46.83500269658595,0.05811871159147055,0.0581187109127024
9205.7265625,0.031954257320026,2119.3147410379,0.0606166280348252,44.2445539121154,215.868670654296,46.92650960023641,0.05885046354898974,0.0588504628688954
9207.0712890625,0.0323570314171453,2114.74830938119,0.0614176651591761,44.1527443026476,215.92785949707,46.86450278909424,0.05960543453599775,0.05960543385680206
9208.3662109375,0.0327275438036212,2120.29345028433,0.0621545401933994,44.2723032809167,215.801914978027,47.02402795579599,0.06029943030590013,0.060299429624392484
9209.6708984375,0.0331277879299669,2122.43045248367,0.0629505457118757,44.310255220246,215.94637145996,47.0996099882122,0.061048574958542066,0.06104857427593902
9210.90625,0.0334971774127481,2122.22035271947,0.0636851875152309,44.3079063297268,215.781823730468,47.12966367398905,0.06173947074393639,0.061739470060897784
9212.201171875,0.0338731714025668,2115.74677722613,0.0644329643621824,44.1748806797093,215.84088897705,47.021199213397296,0.062442229542424316,0.06244222886095766
9213.595703125,0.0343039058016862,2123.99884612577,0.065289608935151,44.3429413167223,215.927076721191,47.23807463566961,0.06324669546667984,0.06324669478207007
9214.806640625,0.0346675661839838,2118.06204589207,0.0660128567034645,44.2184411023512,215.873518371581,47.13742673974461,0.0639253863683571,0.06392538568520598
9216.1357421875,0.0350751481422289,2117.08245848572,0.0668234557020223,44.207007731225,216.020391845703,47.161072775346106,0.0646855000562865,0.06468549937279269
9217.576171875,0.0355095216659756,2123.40542955038,0.0676873377660498,44.3254486195735,216.015502929687,47.32572025334171,0.06549494277621937,0.06549494209033936
9218.9248046875,0.0359341923851432,2117.28531343047,0.0685319228923303,44.2031349923461,216.031968688964,47.232460852579926,0.06628567169233882,0.0662856710078104
9220.0703125,0.0362740930419151,2118.74525432071,0.0692079173185182,44.233823855617,215.942196655273,47.295154701094226,0.06691811015468538,0.06691810946924835
9221.4150390625,0.0366962819147532,2119.11408149299,0.0700475665488187,44.2416865524795,215.943212890624,47.3407090569333,0.06770310220425525,0.06770310151815802
9222.759765625,0.0371029495085612,2121.48511331474,0.070856347059384,44.2902693629111,215.873188781738,47.42851608175974,0.06845865273961481,0.06845865205224501
9224.2041015625,0.0375501539257509,2119.51386380293,0.0717457472042909,44.2482508223374,215.899981689453,47.422874661580366,0.069288858402507,0.06928885771521896
9225.3994140625,0.0379344917775139,2123.5075156427,0.0725101183238772,44.3325674259647,215.858906555175,47.547127157247026,0.07000180611014938,0.07000180542106058
9226.7939453125,0.038365411799489,2121.52331327187,0.0733671320635812,44.288470500498,215.912258911132,47.537788586217935,0.07080055989265421,0.07080055920370075
9228.138671875,0.0387796074313324,2115.42229713052,0.0741908843361914,44.1684967469355,216.035868835449,47.445396601922766,0.07156771245078715,0.07156771176317271
9229.5830078125,0.0392316838755734,2117.94832418062,0.0750899739684979,44.2195907512617,215.968165588378,47.54003869128949,0.07240435479213318,0.07240435410314712
9230.9775390625,0.0396768074834675,2118.44975350293,0.0759752357998777,44.2199559338567,216.172497558593,47.579577534645566,0.07322744641886651,0.07322744572930742
9232.2724609375,0.040091548525677,2120.25722618705,0.0768000727846239,44.2608969603534,215.973466491699,47.66013709014856,0.07399374750177114,0.07399374681104451
9233.5517578125,0.040478670720275,2119.95535870974,0.0775699814052404,44.2590890810863,215.939134216308,47.69226581987563,0.07470848882663796,0.0747084881354457
9234.8125,0.0408863901769317,2119.80760830085,0.0783808538606393,44.2525563702181,215.95952758789,47.72110954581478,0.07546070680894977,0.07546070611733949
9236.2568359375,0.0413477248475542,2118.12659064722,0.0792983562535733,44.2120887285669,215.977929687499,47.718034713059495,0.07631115987345868,0.07631115918189296
9237.80078125,0.0418235472674797,2113.27343977206,0.0802446718823211,44.1198372932434,215.78901977539,47.660219182068474,0.07718756351718263,0.07718756282645482
9239.2451171875,0.0423189540444983,2114.43678214461,0.0812299368804557,44.14417378273,215.826593017578,47.73000225453206,0.07809922360551308,0.07809922291377391
9240.689453125,0.0427835428441955,2112.48331537146,0.0821539110852935,44.1026917449815,216.017315673828,47.7259003830081,0.07895341715224587,0.07895341646056615
9242.1337890625,0.0432647918680991,2113.15708358081,0.083111019144033,44.1224837399513,215.821333312988,47.7895483525901,0.07983747351663183,0.07983747282402967
9243.3291015625,0.0436587294006324,2107.23762700581,0.0838944821087352,43.9983171491856,215.753176879882,47.689533201826514,0.08056055705138568,0.08056055636023303
9244.57421875,0.0440468599169156,2112.97354815461,0.0846663960795193,44.1141025739721,215.994010925292,47.84908467709246,0.08127247066298858,0.08127246996952359
9245.8193359375,0.0444816482275372,2113.50593261459,0.0855311030716835,44.1170105094516,216.00084991455,47.890387104487765,0.08206936314697905,0.08206936245291546
9247.263671875,0.0449485424172691,2111.02842390084,0.0864596622362223,44.0753075587752,215.821333312988,47.88604378519827,0.08292439368941139,0.08292439299541075
9248.8076171875,0.0454581298638047,2109.48286241702,0.0874731297498923,44.0371978244975,216.013621520995,47.88926936555814,0.08385677539948652,0.08385677470543913
9250.2470703125,0.0459557961980541,2105.94146294325,0.0884628885554475,43.9678131314258,215.97093963623,47.85733290640531,0.08476650699590299,0.08476650630231845
9251.546875,0.0463966390220668,2109.89779298583,0.089339636763844,44.0433292853536,215.803755187988,47.97814434759566,0.08557167481582173,0.0855716741204863
9252.744140625,0.0468031026598975,2111.34236607723,0.0901480116467616,44.0721606766593,215.900283813476,48.0451783527165,0.08631347752397292,0.08631347682766599
9254.037109375,0.0472375793074529,2104.34979806291,0.0910120988034198,43.9219714446714,215.875784301757,47.91940227139913,0.0871057964351084,0.08710579574062431
9255.3818359375,0.0477079934565218,2105.61939778747,0.0919476584630881,43.9602615160331,215.736807250976,48.002304649897724,0.08796294436358845,0.08796294366790287
9256.5771484375,0.0481141820975293,2104.27317860867,0.0927554864323238,43.9295951948977,215.926719665527,48.00430618801773,0.08870247550578553,0.08870247481007094
9257.8544921875,0.0485513812136345,2102.63606895174,0.0936249880344338,43.8875541121887,215.867324829101,47.996525862838006,0.0894978555030948,0.08949785480749298
9259.0673828125,0.0489505711854912,2100.28281986865,0.0944188970504624,43.8437953187545,215.87515258789,47.98347813728062,0.09022353477879906,0.09022353408338633
9260.3125,0.0493918631709819,2102.17020510676,0.0952965385512063,43.8826759940663,215.970005798339,48.0645431407625,0.09102513806794799,0.0910251373713604
9261.7568359375,0.049893874455038,2098.87666627436,0.0962949385929371,43.8169521438002,215.915115356445,48.03630288188871,0.09193625687928698,0.09193625618310867
9263.134765625,0.0503803759182649,2102.23584756183,0.0972624927030027,43.8869409661031,215.816540527343,48.15549426375709,0.09281843498778822,0.0928184342898825
9264.396484375,0.05081650713004,2097.43494720274,0.0981298704569811,43.7876473676491,215.978231811523,48.084523553568424,0.09360861519763576,0.09360861450075861
9265.8408203125,0.0513338861532333,2095.11572681709,0.0991588338583079,43.7374009476176,215.787413024902,48.074350643683196,0.09454519078237428,0.09454519008564456
9267.185546875,0.0518066881913838,2093.36665176858,0.100099142551782,43.7039799775242,215.852644348144,48.078710921485225,0.09540030533542636,0.09540030463863344
9268.43359375,0.0522542317713222,2097.42418974355,0.100989217223563,43.7900052750223,215.812420654296,48.21232365219616,0.09620906407184296,0.09620906337311363
9269.7255859375,0.0526935437796857,2093.98575452204,0.101862920945796,43.7150977587532,215.874465942382,48.16804532808366,0.09700231183723623,0.09700231113914862
9271.169921875,0.0532131319440256,2091.5479825453,0.102896277887036,43.6672408050849,215.821923828124,48.16043737171086,0.09793969948252121,0.09793969878454385
9272.5693359375,0.0537086533030539,2087.55959966513,0.103881770765871,43.5851558728721,215.776042175292,48.112859066194574,0.09883285042259769,0.09883284972530988
9273.8095703125,0.0541465307446563,2087.10976223895,0.10475262142173,43.5695161392618,215.72138519287,48.1335371910869,0.09962143789010165,0.09962143719251415
9275.154296875,0.0546432300067441,2089.98024752316,0.10574045691417,43.6345502001815,215.656153869628,48.24848749786001,0.10051520731003805,0.1005152066107846
9276.5986328125,0.0551542749364428,2085.75783502058,0.106756823070355,43.5453058857337,215.76972503662,48.19406442393828,0.10143395757190073,0.10143395687343602
9277.744140625,0.0555870741033765,2088.87310738639,0.107617574053553,43.606034398773,215.812214660644,48.29881005717823,0.10221137897603899,0.10221137827605624
9279.0390625,0.0560634098507053,2083.61292938183,0.10856491058784,43.4853843811455,215.818559265136,48.20637127059059,0.1030663054981578,0.10306630479951474
9280.43359375,0.0565757197657908,2080.70182920067,0.109583792546962,43.4341415987251,215.766429138183,48.19381958335176,0.10398498333913476,0.10398498264067361
9281.7783203125,0.0570530088354401,2078.27986410275,0.110533025048681,43.3853153332303,215.927323913574,48.18082550190779,0.10484010281036067,0.10484010211208784
9283.1728515625,0.0575629354447244,2071.61309342393,0.111547167089225,43.2534844163944,215.860334777831,48.07828809189134,0.10575288904962038,0.1057528883528336
9284.541015625,0.058072119562586,2073.141969869,0.112559832462829,43.2814411728425,215.810841369628,48.1531929621866,0.10666351560111864,0.10666351490324628
9285.6630859375,0.05847660780657,2072.39926610483,0.113364278682464,43.2645480964982,215.910226440429,48.16920240617439,0.10738631315798935,0.10738631245988497
9287.0078125,0.0589836240328086,2073.42144426799,0.114372632553207,43.2901965382709,215.846807861328,48.24141030235917,0.10829158517150317,0.10829158447235229
9288.40234375,0.0595157978850908,2068.06883993037,0.115431019910626,43.1834324761119,215.834667968749,48.16814015226409,0.10924089515736987,0.10924089445928088
9289.796875,0.0600618682435061,2070.52417510579,0.116517044639442,43.2331829691623,215.962535095214,48.270585701372774,0.11021405831629347,0.11021405761671976
9291.091796875,0.0605077114264209,2066.5680646032,0.117403737561623,43.148595859909,216.098861694335,48.21440230663387,0.11100790291079411,0.11100790221203466
9292.3369140625,0.0609646461478721,2067.76016671358,0.118312489335646,43.1719900881318,215.797479248046,48.27977572732842,0.11182084313383081,0.11182084243412392
9293.6318359375,0.0614352390448761,2062.12435579726,0.119248404489207,43.0517368120889,215.993557739257,48.18558775962877,0.11265739262012599,0.11265739192178413
9295.076171875,0.0619921259450044,2067.26422589086,0.120355941156182,43.1595017450642,215.833706665038,48.35400421978781,0.11364643942155095,0.11364643872076828
9296.37109375,0.0624717662374922,2059.59898736711,0.121309849769882,43.0049032713725,215.85317993164,48.221821648833426,0.11449751068751682,0.11449750998864984
9297.56640625,0.0629225639465052,2053.80796168245,0.122206396253567,42.8731264556617,215.850172424316,48.11249675807326,0.11529674406324879,0.11529674336596622
9298.7119140625,0.0633330883707587,2051.05800384919,0.123022847228522,42.8135881673768,215.81183013916,48.08063770590922,0.11602402036549027,0.11602401966866943
9300.15625,0.0638917169174341,2055.64924352403,0.12413384768215,42.9133145748326,215.827128601074,48.240309452060536,0.11701282594960144,0.11701282525046652
9301.451171875,0.0643618789860817,2050.60465378327,0.125068906004277,42.8132861027612,215.920649719238,48.167896980274364,0.11784428356227183,0.11784428286418637
9302.7958984375,0.0648686981312637,2051.03561077087,0.126076867920215,42.8144582938073,215.81272277832,48.21237111942491,0.11873979374644002,0.11873979304771
9304.140625,0.0653718231524539,2045.64348923623,0.127077482962358,42.7089205238196,215.860870361328,48.13626266618955,0.1196279842137567,0.1196279835161297
9305.623046875,0.0659376566158974,2049.79455124417,0.128202812554454,42.8011674507159,215.819094848632,48.28839752081572,0.12062593527795629,0.12062593457812444
9306.9794921875,0.0664346308748084,2042.98003015646,0.129191194960576,42.6510728956972,215.922737121581,48.161215991629504,0.12150161977609088,0.12150161907810224
9308.130859375,0.0668707300036207,2035.59755913144,0.130058508907958,42.4941435651947,215.929878234863,48.02086853666204,0.12226940917847856,0.12226940848252395
9309.3203125,0.0673228706137871,2039.24060561757,0.130957726153457,42.5681719381794,215.835176086425,48.142802963882346,0.12306481902911502,0.12306481833139324
9310.71484375,0.0678572444406551,2038.7321510158,0.132020488820332,42.5638077807465,215.954350280761,48.18310251222203,0.12400407928179849,0.12400407858349266
9313.2548828125,0.0688043793326053,2029.83287824481,0.133904150693443,42.3762752470879,215.996661376953,48.05063441568556,0.12566667853525157,0.12566667783886556
9314.5498046875,0.0693059597883051,2026.7336322978,0.134901693903739,42.3078463405615,216.093244934081,48.01524649937461,0.12654603388154706,0.12654603318567392
9315.89453125,0.0698262766942265,2025.12791685851,0.135936500166235,42.2729105389626,216.022232055663,48.01934207152554,0.1274574209956323,0.12745742029969978
9317.2890625,0.0703567134832421,2018.81416647316,0.136991432852229,42.139790211976,215.860568237304,47.91258047516499,0.12838567986950075,0.12838567917511554
9318.7333984375,0.0709035400829212,2020.55402084236,0.138078961593671,42.1767412804889,216.069624328613,48.00046194194241,0.1293417195832006,0.12934171888754173
9320.1279296875,0.0714350493595473,2017.85104456556,0.139136027243025,42.1253497199741,215.807119750976,47.98650354826025,0.13027010423766627,0.1302701035422097
9321.373046875,0.0719037218620693,2013.83368240757,0.140068123116041,42.0510373160821,215.983491516113,47.941047210012485,0.13108801774035278,0.131088017045555
9322.66796875,0.0724120672396201,2014.32962323029,0.141079120402914,42.0468625125873,215.916694641113,47.97879691358417,0.13197441151080308,0.1319744108154582
9323.962890625,0.0729198030408794,2008.13178995622,0.142088905364458,41.926451441596,215.908853149413,47.883735054680116,0.13285895878545637,0.1328589580914892
9325.3076171875,0.073416286888789,2003.16711276944,0.143076312441181,41.8232490368461,215.760208129882,47.807165305208756,0.13372314762439072,0.13372314693153325
9326.6025390625,0.0739309617765541,2003.52166984279,0.144099897857968,41.8255438262401,215.883694458007,47.852600441358376,0.13461821244756805,0.13461821175405211
9328.146484375,0.0745317381696673,2000.94536813646,0.145294721948592,41.7729259735541,215.799896240234,47.842311659754465,0.1356620029664826,0.13566200227311576
9329.44140625,0.0750185283795586,1998.09200697097,0.146262850318024,41.7098395531414,215.799388122558,47.81043959435586,0.1365069552720654,0.13650695457916048
9330.7861328125,0.0755478055986363,1996.98311051433,0.147315476851325,41.6910529374152,215.737095642089,47.832790303209336,0.13742484553527268,0.13742484484204384
9332.2802734375,0.0761314130234202,1991.06650795912,0.148476155297736,41.5598802509358,215.666426086425,47.730531507020565,0.1384359813274299,0.13843598063568308
9333.6748046875,0.0766631835470284,1986.33146959508,0.149533740515088,41.4702887876013,215.767170715331,47.671496211989876,0.13935641713055216,0.1393564164396609
9334.9697265625,0.077186630833454,1985.75342081854,0.150574772478331,41.4467998824093,215.816471862792,47.687642366410365,0.1402616196707337,0.14026161897960845
9336.21484375,0.0776689110954446,1979.51672896739,0.151533931463378,41.3196396960491,215.613636779785,47.580967167496844,0.14109490702932415,0.14109490633974492
9337.609375,0.0781925142134034,1978.31343031785,0.152575273344374,41.2995005521928,215.578411865234,47.60078315960293,0.1419988068529297,0.1419988061630633
9338.8544921875,0.0786768294518858,1978.66535291139,0.153538479490668,41.2985492740746,215.854676818847,47.63946575649489,0.14283415697485774,0.1428341562844307
9340.0498046875,0.0791105452748969,1969.04708669446,0.154401053519472,41.0984021613899,216.0333694458,47.44403877460614,0.14358164108926283,0.14358164040166807
9341.3447265625,0.0796324067463086,1968.81086167222,0.155438931613816,41.0942183410409,215.912135314941,47.481859757042216,0.1444802991529141,0.1444802984647712
9342.888671875,0.0802358047758031,1967.17572787514,0.156638969614875,41.0602743934037,215.720629882812,47.491913488064675,0.14551835942604044,0.14551835873775185
9344.18359375,0.0807348415108882,1966.62863423627,0.157631453873612,41.0442334097815,215.876374816894,47.51409561688756,0.14637606759143731,0.14637606690282723
9345.578125,0.0812779510701735,1959.81169820874,0.158711590165119,40.9025200207419,215.878407287597,47.394224036479976,0.14730868970246477,0.14730868901559196
9347.041015625,0.0818349113027881,1959.76888791196,0.159819272675742,40.9101663131038,215.900915527343,47.44839935984235,0.14826419356281942,0.14826419287516146
9348.4169921875,0.0823762883820872,1953.54295352,0.160895963411053,40.7799944974408,215.890876770019,47.341331021441555,0.14919208923551577,0.14919208854940952
9349.7119140625,0.0828847666747692,1950.81714508492,0.161907225039538,40.7174761388427,215.948788452148,47.30992973250547,0.15006281448456388,0.15006281379891273
9351.025390625,0.0833736651936385,1944.65597498809,0.162879546413866,40.5990713179111,215.923986816406,47.21182966031711,0.15089929673141939,0.15089929604718996
9352.451171875,0.0839401128166539,1945.65729685281,0.164006097446519,40.6178444083562,215.957151794433,47.27941857784215,0.15186758765164188,0.1518675869664329
9353.845703125,0.0844804632411463,1939.43860728031,0.165080746370749,40.4883488567582,215.91028137207,47.17219572663577,0.15279039480530768,0.15279039412165266
9355.33984375,0.0850666373029469,1935.65000578512,0.166246529344858,40.405303629573,215.843264770507,47.12254514635459,0.15379049726489893,0.1537904965819635
9356.6162109375,0.0855640148905319,1934.71081373573,0.167235713891047,40.3882753004157,215.759068298339,47.14263737436687,0.15463831567732364,0.154638314994097
9357.9794921875,0.0860707607032277,1927.18410494156,0.168243529963337,40.2308320092238,215.837936401367,46.99940922094666,0.15550136435351988,0.15550136367236903
9359.1748046875,0.0865381911367647,1922.95378899958,0.169173155609555,40.1385805739002,215.752613830566,46.92895093234102,0.15629679436903335,0.15629679368890362
9360.619140625,0.087105857912363,1920.28176786045,0.170302131292865,40.0865533251643,215.773268127441,46.91337881367662,0.15726194734779672,0.15726194666789267
9361.9140625,0.0876378942662337,1919.20207022162,0.171360245193443,40.0606704451823,215.797067260742,46.92547677634507,0.15816567623990246,0.15816567555982308
9363.109375,0.0881016764085828,1912.32717563845,0.172282615118147,39.9250614664364,215.773419189453,46.80345548558004,0.15895280126474828,0.15895280058643735
9364.603515625,0.0886704248383524,1911.83277159561,0.173413741995273,39.9126542750567,215.895133972167,46.83405702683854,0.15991722870342304,0.1599172280246686
9366.1474609375,0.0893002225628753,1906.37764208571,0.174666283709804,39.7941773192914,215.842674255371,46.744878405841796,0.1609840933925501,0.1609840927150881
9367.5419921875,0.0898313789269117,1904.40990521364,0.1757226474866,39.7479614330875,215.863452148437,46.73257846919471,0.16188297768689208,0.16188297700960833
9368.9365234375,0.0903754051422744,1898.61909906897,0.176804606823713,39.6281905587445,215.774737548828,46.63463723042082,0.1628028050014672,0.1628028043256029
9370.2314453125,0.0908867709016002,1894.47572096045,0.17782161104586,39.552363323347,215.795062255859,46.585628310934375,0.1636666400149996,0.16366663933984554
9371.6259765625,0.0914478835862453,1891.45836342729,0.178937551953082,39.4749401047557,215.852850341796,46.538489271311875,0.16461365319152055,0.16461365251704968
9372.9208984375,0.0919535477447698,1883.19992786812,0.179943216831556,39.3110813218003,215.909718322753,46.384843772552024,0.16546631599051526,0.16546631531827113
9374.4150390625,0.0925218928458653,1879.58300664003,0.181073541568614,39.2354704909033,215.866789245605,46.33997610834229,0.1664238058680369,0.16642380519644304
9375.759765625,0.0930562116733686,1880.83855580564,0.182136194852753,39.2686975986315,215.863960266113,46.420948776681804,0.16732313641782592,0.16732313574505855
9377.0048828125,0.0935465035094755,1880.21879443223,0.183111287256402,39.2564346769192,215.752229309081,46.44473098433999,0.16814765263971473,0.1681476519666027
9378.349609375,0.0940562926203482,1870.39459971078,0.184125155840106,39.0485330696221,215.733085632324,46.23835032684409,0.16900423682136959,0.16900423615124857
9379.5947265625,0.0945756241209864,1870.96979446754,0.185158002328575,39.0578429715839,215.858247375488,46.289715171961305,0.16987610099710926,0.1698761003262438
9381.0888671875,0.0951459033664052,1863.72190145241,0.186292173691864,38.9140331639428,215.804537963867,46.163413009555036,0.17083262242119954,0.17083262175216457
9382.2841796875,0.0956223536957437,1859.12627097789,0.187239738106853,38.8207718409489,215.907218933105,46.089563013872954,0.17163106499584443,0.17163106432787975
9383.5791015625,0.0961260837099449,1855.6876162164,0.188241556359096,38.7430555745961,215.769161987304,46.03610867433681,0.17247453054025513,0.17247452987306516
9384.9658203125,0.0966673507905147,1855.87839646205,0.189318028328933,38.7460536786178,215.963194274902,46.0813801868924,0.17338005740934123,0.17338005674149515
9386.2685546875,0.0971733174455447,1848.67243558377,0.190324294812457,38.6057559356877,215.926541137695,45.95336923004827,0.17422578664664437,0.17422578598065352
9387.6904296875,0.0977389309115297,1840.45362699163,0.191449186873608,38.4296297225927,215.786643981933,45.78695110488986,0.1751703702969704,0.17517036963339142
9388.8583984375,0.0981756075336708,1835.3752280934,0.192317649339722,38.3327751831999,215.961532592773,45.704844419082036,0.17589901748791603,0.17589901682552697
9390.103515625,0.0987034272695855,1837.08807904464,0.193367377230509,38.359208091288,215.85139465332,45.776627572583585,0.17677903974302642,0.17677903907959702
9391.498046875,0.0992436035294232,1829.56817598996,0.194441679776074,38.1949976510187,215.756637573242,45.621697173234445,0.17767886262869612,0.1776788619675121
9392.892578125,0.0997748423925066,1826.83611066534,0.195498207626975,38.139241933071,215.895642089843,45.59539539112345,0.17856300864868174,0.1785630079878789
9394.1875,0.100272513310036,1820.57241539622,0.196487975547757,38.0145162973449,215.969113159179,45.4839116658258,0.17939057862733207,0.17939057796814495
9395.6318359375,0.100850125804074,1818.13453364949,0.1976367312759,37.9573449332877,216.00168762207,45.45911053358134,0.1803502243910035,0.18035022373217582
9396.9267578125,0.101353379157115,1818.42827814741,0.198637601544428,37.9606541187791,215.838142395019,45.50106742579431,0.18118557976999486,0.1811855791105591
9398.1220703125,0.101824732878663,1809.56325361385,0.199575029825842,37.7767801737125,215.681848144531,45.31608222324808,0.18196735225913593,0.18196735160238112
9399.3173828125,0.102303841510626,1808.96248244901,0.200527881073091,37.7657728489473,215.930592346191,45.338863275096756,0.18276136096016493,0.18276136030307996
9400.6123046875,0.102805912377327,1800.94608972166,0.201526399612785,37.595681165526,215.82240447998,45.17220345132274,0.18359274816505677,0.18359274751038715
9402.0068359375,0.103342376180052,1794.97076022086,0.202593318823645,37.4707481421532,215.909896850585,45.06207138649999,0.18448032399809094,0.18448032334501743
9403.5009765625,0.103941640090637,1789.99971637456,0.203785134889016,37.3717926757316,215.964526367187,44.9876085065588,0.18547087156635186,0.18547087091435754
9404.7958984375,0.104450191715806,1790.23517300686,0.204796542361152,37.3758592769761,215.938804626464,45.030306044073455,0.1863107081732119,0.18631070752059878
9406.1240234375,0.104986848016306,1780.97036616336,0.205863844411587,37.184120380833,215.813175964355,44.83898637272573,0.18719619343362368,0.1871961927837833
9407.53515625,0.10553136005939,1776.28154096584,0.206946769962872,37.0928292404819,215.969360351562,44.76907045975528,0.18809384003510088,0.18809383938627378
9408.9296875,0.106105544259698,1771.53508652267,0.208088707500445,36.9872756909992,215.752256774902,44.68391010260026,0.1890395301778214,0.1890395295302285
9410.1787109375,0.106592765297946,1766.25822347936,0.209057692701312,36.8749910598561,215.847412109374,44.58399162822421,0.1898412898500472,0.1898412892039024
9411.51953125,0.107144968085519,1765.29674812164,0.210155913605238,36.8575614806868,215.77059020996,44.6033960059514,0.19074920552686284,0.1907492048804368
9412.8642578125,0.107667223719044,1760.80836292906,0.211194575609192,36.7636306562684,215.840476989746,44.527910049537375,0.19160712516492218,0.19160712451959014
9414.208984375,0.108199150074185,1754.40075920076,0.212252470744297,36.6330485737393,215.89712524414,44.40850366327501,0.1924801751487394,0.1924801745051379
9415.603515625,0.10874011465825,1746.79501601253,0.213328341109085,36.4697420731035,215.840078735351,44.249771668963966,0.19336727850154076,0.19336727786023972
9416.900390625,0.109246988802796,1746.74627813619,0.214336412407758,36.4616697343806,215.715095520019,44.276733234396204,0.1941977649640165,0.19419776432232472
9418.29296875,0.109796258290922,1736.80375136364,0.215428799565743,36.2602985837382,215.823612976074,44.071811198107085,0.19509693598367087,0.19509693534494896
9419.6376953125,0.110344317793025,1732.47211771927,0.216518780303526,36.1710182018736,215.815702819824,44.002722963800466,0.1959933211029795,0.19599332046525889
9420.9326171875,0.11088671236057,1730.76464549763,0.217597494619459,36.1353385098028,215.725971984863,43.99829765527877,0.19687965048474673,0.19687964984709025
9422.2275390625,0.111369496783403,1721.9790944381,0.218557656279589,35.9529365661844,215.759672546386,43.81072613681767,0.19766791038641376,0.19766790975147572
9423.47265625,0.111865618552162,1721.45472318752,0.219544343253297,35.9449093117326,215.73099822998,43.83641083825708,0.19847729984408446,0.19847729920877416
9424.78125,0.112390789152013,1716.29783874519,0.220588802542281,35.8370970402727,215.91993560791,43.74235938128002,0.19933336735381832,0.1993333667198711
9426.13671875,0.112916793908895,1706.93116534934,0.221634920802768,35.6303721324489,215.906655883788,43.527306856319875,0.20019006063254455,0.20019006000171402
9427.5068359375,0.113468886697738,1703.27253152439,0.222732922941219,35.5609648972418,215.811802673339,43.481562569499005,0.20108845423161925,0.20108845360145167
9428.7021484375,0.113906956637117,1695.35559040955,0.223604156436656,35.4001470483653,215.957508850097,43.3157670847954,0.20180073018051892,0.2018007295527542
9430.0966796875,0.114509713007357,1696.09412291403,0.224802918305789,35.4146281162111,215.908358764648,43.375939885446286,0.2027799480379472,0.20277994740931038
9431.4912109375,0.115062044126781,1687.63393011004,0.2259013944361,35.2358870153978,215.984329223632,43.195723044216486,0.20367640559764894,0.20367640497162395
9432.8359375,0.115584134762212,1681.75047809233,0.226939728291845,35.1170989781628,215.846574401855,43.08656389642226,0.20452304332574858,0.20452304270130564
9434.0810546875,0.116081714014134,1673.22530145322,0.227929313908067,34.943211199123,215.999902343749,42.9077933710941,0.2053292661040824,0.20532926548223032
9435.3759765625,0.116585324863045,1670.54362055482,0.228930895164381,34.8716263936265,215.915980529785,42.85481905732413,0.20614460049559605,0.20614459987451172
9436.720703125,0.117158766571931,1660.36278313018,0.230071356035014,34.6634835854796,215.900915527343,42.63855827627835,0.20707218073823178,0.20707218012028167
9438.115234375,0.117721290906935,1654.33641058322,0.23119010443247,34.5436090173133,215.943748474121,42.529749610801744,0.20798126617468218,0.207981265558309
9439.509765625,0.118259789686151,1651.79556458423,0.232261070804575,34.4867554973666,215.836357116699,42.496686275035,0.20885075078257018,0.20885075016667617
9440.904296875,0.118820526541805,1645.54515148411,0.233376264263099,34.3547758024365,215.901203918456,42.372365055978996,0.20975533923822684,0.2097553386241346
9442.1494140625,0.119329536495012,1633.46584205219,0.234388583258037,34.1064313498373,215.883337402343,42.10058949086712,0.21057577320521406,0.21057577259506058
9443.294921875,0.119821313313964,1625.6853450371,0.235366628995569,33.9425094489024,215.930139160156,41.93144349435881,0.21136779160752872,0.21136779099982664
9444.3408203125,0.120496146351568,1577.66097364739,0.236708736940756,32.9443572142069,215.872886657714,40.74257441558476,0.2124536064621582,0.2124536058716861
9444.923828125,0.121283049761193,1476.75348172324,0.238273730441818,30.836058907221,215.834846496581,38.183481709114076,0.2137182568023255,0.21371825624894172
9445.017578125,0.122294845572841,1063.69866253514,0.240285989952024,20.635307529881,215.826057434081,25.593682833928476,0.21534199008239183,0.2153419897114689
