Repository: sandialabs/matcal

6061T6 aluminum plate calibrations
##################################
In this calibration example, we will calibrate 
the Hill48 orthotropic
yield surface :cite:p:`hill1948theory` with 
Voce hardening :cite:p:`voce1948relationship`
to the Ductile Failure aluminum data for a rolled plate.
The rolling process tends to impart a texture 
to the material microstructure that results in 
orthotropic plasticity behavior. The experimental data set
used for this calibration 
was purposefully taken such that this orthotropic behavior
would be characterized. 

This example has been broken into several steps:

#. Experimental data analysis to verify the suspected orthotropic

File: documentation/advanced_examples/6061T6_anisotropic_calibration/aluminum_6061_data/uniaxial_tension/processed_data/cleaned_6061-01-13-200C-L.csv
{'temperature':851.67, 'direction':'R22' }
time,displacement,load,engineering_strain,engineering_stress,temperature,true_stress,true_strain,plastic_strain
1.183026953125e+04,0.0016600151723214,12.3960438824871,-0.0001013414259975,0.238827927822579,395.551412963866,0.23880372466035094,-0.00010134656138675838,-0.00010134656484768193
11832.0126953125,0.0016652445520153,12.0532527801319,-9.09945753351494e-05,0.234583996893284,395.510269165038,0.23456265102263257,-9.099871559265655e-05,-9.099871899211526e-05
11833.556640625,0.001727802891836,35.5215453174365,3.27833558341271e-05,0.724811903731063,395.434957885741,0.7248356655026413,3.2782818471766096e-05,3.278280796690138e-05
11834.951171875,0.0017760559542042,69.3553358480021,0.0001282568650358,1.4407078865401,395.713323974609,1.440892667236919,0.00012824864082729956,0.00012824861994479713
11836.2958984375,0.0018308546571024,109.228057298646,0.0002366815785902,2.2760100364954,395.812036132812,2.2765487261932984,0.0002366535739240199,0.0002366535409305601
11837.626953125,0.0018818954997659,151.006214290422,0.0003376709898841,3.13909680495181,395.675091552734,3.140156786971599,0.000337613991866117,0.0003376139463565984
11838.8857421875,0.0019454802079382,197.057579848453,0.000463479693474,4.10968582564221,395.83735961914,4.111590581730655,0.00046337231993649086,0.00046337226034822153
11840.1591796875,0.0020046069597968,246.289201607406,0.0005804678847013,5.12608453314239,395.565997314452,5.129060060839777,0.0005802994783851327,0.0005802994040509288
11841.3759765625,0.002054625158024,296.245195541902,0.0006794338917136,6.1676776141832,395.640924072265,6.171868143751797,0.0006792031810028082,0.0006792030915554438
11842.62109375,0.0021207266600388,345.981265297932,0.0008102223236001,7.20224045130394,395.565997314452,7.208075867794497,0.000809894270678585,0.0008098941662137174
11843.8369140625,0.0021991501681462,400.628060289792,0.0009653910767415,8.34576449167736,395.587448120116,8.353821418913732,0.0009649253864674042,0.0009649252653975287
11845.0615234375,0.0022338331398814,453.607394222005,0.0010340148046167,9.45476147462519,395.652239990234,9.4645378388209,0.0010334805795412494,0.0010334804423740344
11846.2568359375,0.0022928463123229,508.472219859974,0.0011507782676094,10.5851506057792,395.594067382812,10.59733176812991,0.0011501166298491083,0.00115011647626459
11847.4521484375,0.0023673390845885,563.161001873677,0.0012981696668142,11.7231498005713,395.552539062499,11.738368439359903,0.0012973277731074045,0.0012973276029861229
11848.6748046875,0.0024284049937332,616.72749549175,0.001418994674648,12.8434153804804,395.544464111327,12.861640120091886,0.001417988853095748,0.0014179886666951665
11849.8427734375,0.0024952581537315,674.493514569118,0.0015512703370205,14.0418168594024,395.56492614746,14.06359951526612,0.001550068360091355,0.0015500681562710722
11851.0380859375,0.0025582438844483,730.598603901349,0.0016758939038168,15.2070625292739,395.542541503906,15.232547954881095,0.0016744911606422224,0.0016744909398806577
11852.2333984375,0.002630338025569,786.260112696927,0.0018185393714381,16.3651965671719,395.517300415038,16.394957324021703,0.0018168878306734505,0.0018168875930653734
11853.4287109375,0.0027003473470236,842.013444090601,0.0019570598148683,17.5132339960771,395.518838500976,17.547508445504484,0.0019551472682144935,0.001955147013902777
11854.6220703125,0.0027601041567079,899.1897787723,0.0020752946385096,18.7020249491389,395.454376220702,18.740837164604606,0.0020731441892878517,0.0020731439176815162
11855.76953125,0.0028359749208673,955.766439989079,0.0022254125324755,19.8773851895046,395.384283447265,19.921620575414323,0.0022229399696409784,0.0022229396809218395
11856.96484375,0.0028996043160235,1012.43783270874,0.0023513096537314,21.061688012396,395.33468017578,21.11121056700648,0.002348549650755211,0.0023485493447956375
11858.1103515625,0.0029692249180103,1071.48541643976,0.0024890609768226,22.2844666165433,395.431854248046,22.339934017561582,0.0024859683952358994,0.0024859680714687396
11859.255859375,0.0030392505674014,1129.69249134397,0.0026276137267077,23.4918679302769,395.359454345702,23.553595490223014,0.002624167585191716,0.0026241672438352594
11860.4794921875,0.0031042790088956,1185.65081819724,0.0027562790010482,24.6496214088634,395.352587890624,24.717562648580387,0.002752487429570411,0.0027524870713448654
11861.6357421875,0.0031974974893194,1245.90246896775,0.0029407210864148,25.8988685305593,395.288647460937,25.975029885815076,0.0029364056244706037,0.002936405248020895
11862.841796875,0.0032766693611776,1297.90545370836,0.0030973705520733,26.9875039064458,395.303781127929,27.071094213329403,0.003092583582037794,0.0030925831897030956
11863.9873046875,0.0033674770361179,1357.25622215659,0.0032770426177102,28.2268115822864,395.47354736328,28.319312054474775,0.003271684815524195,0.003271684405099383
11865.1748046875,0.0034631544464693,1416.36802133279,0.0034663499418315,29.4495475278681,395.575527954101,29.55162997358158,0.003460355998282009,0.0034603555699975167
11866.3896484375,0.0035700511542977,1466.5645213192,0.0036778557679408,30.499729574375,395.376895141601,30.611903189674205,0.003671108993797325,0.003671108550146554
11867.623046875,0.0037148461482803,1517.28725864606,0.0039643471430347,31.5548173559609,395.495684814452,31.679911615594794,0.003956509825303042,0.003956509366173888
11868.8740234375,0.0038903559957755,1566.3739840159,0.0043116109272888,32.5826373331844,395.593353271484,32.723120998592506,0.0043023425643941736,0.004302342090146043
11870.27734375,0.0041626220432432,1601.46635267779,0.0048503165288084,33.3090925038104,395.629196166991,33.470652156457,0.004838591641252789,0.004838591156170874
11871.65625,0.0044937379837886,1621.94976244793,0.0055054625287716,33.7372520393957,395.828378295898,33.922991227329675,0.005490362865013893,0.005490362373376339
11873.201171875,0.0048948850163705,1619.2045247243,0.0062991720474381,33.6793508943402,395.711950683593,33.89150293105663,0.006279415187695571,0.006279414696514369
11874.6953125,0.0053106424010058,1616.12459829584,0.0071217896086774,33.6110680014568,395.695471191405,33.85043896724645,0.0070965494310334465,0.007096548940447375
11876.205078125,0.0057229044614359,1612.67200274539,0.0079374913214445,33.5414716737812,395.617935180663,33.80770682503299,0.007906155148385425,0.00790615465841866
11877.7333984375,0.0061588546336357,1611.7514715946,0.0088000623321589,33.5167903256252,395.595358276366,33.811740180599884,0.008761567456991647,0.008761566966966427
11879.3955078125,0.0066154576401688,1603.06471352763,0.0097034970408853,33.3358551409447,395.60793762207,33.659329523497156,0.009656720467604943,0.009656719979788573
11880.8935546875,0.0070510044836945,1597.79904702349,0.0105652700254853,33.2352842040488,395.60442199707,33.58642396682835,0.010509847587042277,0.010509847100282509
11882.46484375,0.0074988190500857,1601.81597010151,0.011451315926547,33.316616127723,395.449432373046,33.69813523546697,0.011386245895473565,0.011386245407094793
11883.859375,0.007913510822031,1596.85831819421,0.0122718250665179,33.2049247762524,395.387139892577,33.61240981526018,0.01219713664264199,0.012197136155505616
11885.5615234375,0.0084067852278496,1593.8654393692,0.0132478178058707,33.1466037811011,395.421719360351,33.58572395966609,0.013160832865803163,0.01316083237905354
11886.9443359375,0.0088144462476814,1593.96335420184,0.0140544158997098,33.1467789057399,395.528671264648,33.61263753302377,0.013956568324473086,0.013956567837333412
11888.4912109375,0.0092618362877268,1594.27927223809,0.0149396218329437,33.1508045272486,395.508483886718,33.64606502117191,0.014829124845522311,0.01482912435789818
11889.9853515625,0.0097093368994116,1594.86873709378,0.0158250465432231,33.1622819266639,395.423532104491,33.687076592487635,0.015701136044234062,0.01570113555601556
11891.62890625,0.0101887583402609,1589.78144682622,0.0167736298060875,33.0593221100775,395.398263549804,33.61384695159979,0.016634506062395887,0.016634505575238684
11893.138671875,0.0106388926194379,1588.86892888482,0.0176642654908671,33.0487046175431,395.423229980468,33.632485720856266,0.017510065590396983,0.017510065102969655
11894.7666015625,0.0111315883861077,1592.0802499934,0.0186391133348,33.110337264521,395.362915039062,33.727484604228714,0.018467533842469526,0.0184675333536654
11896.310546875,0.01159386835831,1588.93654719974,0.0195537804877995,33.0423282845346,395.230529785156,33.68843072947186,0.019365061468213735,0.019365060979975608
11898.0537109375,0.0121230309953781,1586.30085992788,0.0206007816815024,32.984644922684,395.548803710937,33.66415440241811,0.02039145555132311,0.020391455063436814
11899.6474609375,0.0125909770479587,1587.35871333835,0.0215266597411384,33.0196541341638,395.333306884765,33.73045700436278,0.021298233555767924,0.021298233066920722
11901.19140625,0.013070908378751,1588.99033449569,0.022476251872244,33.0450808846291,395.487829589843,33.7878104566505,0.02222738311228472,0.022227382622606307
11902.6357421875,0.01350222943776,1584.54475959989,0.0233296637195993,32.9453339316114,395.297821044921,33.71393750423791,0.023061686982806865,0.023061686494199075
11904.091796875,0.0139543585897255,1584.56133486865,0.0242242464596782,32.9546963642331,395.430123901366,33.75299906186146,0.023935493325636027,0.023935492836462128
11905.8232421875,0.0144895241782803,1585.1964640409,0.0252831250931927,32.9697481024334,395.342782592773,33.80332637892811,0.024968794051875177,0.024968793561971896
11907.3671875,0.0149461953611091,1585.01786826433,0.0261866946955378,32.9616497104751,395.290844726562,33.82480637904831,0.02584969383607759,0.025849693345863005
11908.703125,0.0153548784524672,1579.99885493164,0.0269953150600989,32.8610810187668,395.308010864257,33.74817626497805,0.026637369163960763,0.02663736867485676
11910.08203125,0.0157810513417816,1585.35167880923,0.0278385407388964,32.966043542763,395.292218017577,33.88377009991036,0.0274580931594798,0.027458092668410667
11911.55078125,0.0162250394419598,1578.19818798701,0.028717015593909,32.8245136470379,395.328060913085,33.7671357282088,0.028312409888962317,0.02831240939958354
11913.0947265625,0.0166958168159994,1581.78272706753,0.0296484957061837,32.8908297555144,395.335861206054,33.865993391264,0.029217477692271447,0.029217477201459948
11914.638671875,0.0171706091436579,1578.21179946598,0.0305879198056888,32.822686064267,395.514196777343,33.826663764353036,0.030129435327365478,0.030129434837123974
11916.169921875,0.017650443079742,1575.78709011826,0.0315373192316248,32.7701935763306,395.308587646484,33.80367764335954,0.031050232449716386,0.031050231959808015
11917.7763671875,0.0181438389424909,1579.13364785668,0.0325135522856598,32.844008611655,395.306692504882,33.91188401392086,0.0319961714673065,0.03199617097582992
11919.419921875,0.0186721181522644,1577.10224438939,0.0335588055301177,32.793864590031,395.349209594726,33.89438752537767,0.03300799792118707,0.03300799742996406
11921.0634765625,0.0191675283667433,1573.86732273258,0.0345390241804856,32.7307523643723,395.48848876953,33.86124062269817,0.03395594023773288,0.03395593974699026
11922.5078125,0.0196279395063679,1573.54844090656,0.0354499936613468,32.7326113797707,395.337481689452,33.89298225669079,0.03483610871381619,0.03483610822261355
11924.001953125,0.0201096972743944,1573.41858300632,0.0364031995811641,32.7287810895902,395.542129516601,33.920213450648326,0.03575625690788764,0.03575625641629034
11925.6455078125,0.0206410919690109,1574.49410938546,0.0374546171239323,32.751309302762,395.336877441405,33.97799706404752,0.036770229634834284,0.036770229142399545
11927.388671875,0.0211825125894737,1569.40407486811,0.03852587196358,32.6473211902183,395.338552856445,33.90508771734226,0.03780227684372036,0.037802276352342276
11929.0322265625,0.0217249048653785,1568.93382022347,0.0395990493206852,32.6432933235222,395.40672302246,33.93593671684571,0.03883510931833643,0.03883510882651126
11930.4765625,0.0221954725543404,1570.87433413759,0.0405301145500652,32.6802715645963,395.435177612304,34.00480672569715,0.03973030881626148,0.03973030832343819
11932.169921875,0.0227313611553762,1564.78429499541,0.0415904237360747,32.5569142179455,395.400350952148,33.91097008680844,0.040748798628132875,0.04074879813666954
11933.7138671875,0.0232238529660688,1564.88583223778,0.042564868032711,32.5585195271361,395.444598388671,33.94436862517033,0.041683896287592344,0.04168389579564497
11935.2080078125,0.0236944733627551,1561.66474159993,0.0434960375495946,32.4866982184703,395.394747924804,33.899740875035505,0.04257665025871327,0.042576649767412676
11936.65234375,0.024169436417608,1563.17506691639,0.0444357994499265,32.5236315557911,395.640621948241,33.96884513602467,0.043476834783072446,0.043476834290770344
11938.1044921875,0.0246365276883965,1560.76879892728,0.0453599862383086,32.4718058885952,395.469015502929,33.94472656785637,0.04436131053420593,0.04436131004225337
11939.740234375,0.0251861730055136,1556.29534245358,0.0464475144627565,32.3754895823511,395.659600830077,33.87925061394517,0.045401108242233985,0.04540110775123035
11941.234375,0.0256688886791409,1558.20599892994,0.0474026156945955,32.4146366747231,395.690032958984,33.9511752509206,0.046313400181685775,0.04631339968963976
11942.62890625,0.0261553557677649,1556.92322680638,0.0483651394761469,32.378825931242,395.567864990234,33.944832374501935,0.047231940746928644,0.04723194025497455
11944.22265625,0.0266651746699601,1554.28391712479,0.0493738671560304,32.330751972658,395.495327758788,33.927046236620576,0.04819366930748258,0.04819366881578626
11945.9658203125,0.0272558884709839,1558.31357352186,0.0505426534827361,32.4081301208293,395.705825805663,34.046123022637204,0.04930684350837178,0.049306843014949704
11947.3603515625,0.0277062393101592,1550.00376560656,0.0514337176531283,32.2407962831086,395.754220581054,33.89906030703787,0.05015467818054489,0.05015467768925416
11949.00390625,0.0282521194624385,1553.73385969614,0.0525137961224281,32.3154689801266,395.874108886718,34.01247694081513,0.05118139444329191,0.05118139395035746
11950.697265625,0.0287927403004737,1545.53667579237,0.0535834685125646,32.1438333628128,395.697531127929,33.86621145665275,0.05219718084601344,0.05219718035519878
11952.091796875,0.0292886970711388,1553.4591054068,0.0545647685790025,32.3083786774361,395.760180664062,34.071277894236985,0.05312814017804299,0.05312813968425635
11953.6357421875,0.0297959974607614,1548.43076162481,0.0555685131299098,32.2079087739856,395.815551757812,33.997654386635624,0.05407949679168784,0.05407949629896821
11955.3291015625,0.0303632861157278,1545.46027587812,0.0566909504626263,32.1448055290779,396.021820068359,33.967125117993625,0.055142280467380574,0.055142279975103396
11957.072265625,0.030965519992004,1544.58266479409,0.0578825304102264,32.1278992658544,396.095236206054,33.9875433831762,0.05626929741382759,0.0562692969212545
11958.466796875,0.0314553282920301,1541.78704264426,0.0588516651126581,32.0649307322074,396.012646484374,33.95200530854604,0.05718498609330243,0.05718498560124438
11960.1103515625,0.0320240629719585,1539.15322146226,0.0599769635503644,32.0166547067322,396.002236938476,33.93691645009887,0.05824717538816537,0.058247174896326005
11961.75390625,0.0325780303224804,1536.80721719862,0.061073043350107,31.9617194546008,395.775259399413,33.91371894339694,0.059280701136020256,0.059280700644517084
11963.2978515625,0.0331232619405849,1539.3721028258,0.0621518386296886,32.0137180012479,395.731835937499,34.00342944745744,0.06029688682748509,0.06029688633468176
11964.8916015625,0.0336646023536409,1537.75288567753,0.0632229347709612,31.9847079312468,395.953237915038,34.00687504551412,0.061304799639242916,0.06130479914638966
11966.53515625,0.034238367183794,1535.63926448642,0.0643581858639021,31.9344494050509,395.831701660155,33.98969264637323,0.06237197511816761,0.06237197462556337
11967.8310546875,0.0346997706036223,1531.60170464995,0.0652711186703744,31.8594197231919,395.850982666015,33.93891969973133,0.06322933828503532,0.06322933779316692
11969.4736328125,0.0352593708057397,1532.76186369274,0.0663783436302839,31.8802303677892,395.547128295898,33.99638726520996,0.06426818175256338,0.06426818125986211
11971.017578125,0.0357892873924314,1533.11718915602,0.0674268365887121,31.8845523540715,395.538449096679,34.034426866433506,0.06525092661843322,0.06525092612518066
11972.51171875,0.0363144992418059,1527.8086025851,0.0684660207538845,31.7752139592885,395.617330932616,33.95073642870964,0.066223994385945,0.06622399389390535
11974.1552734375,0.0368951389925393,1527.92671509623,0.0696148745646856,31.7753531609247,395.702667236327,33.98739039652025,0.06729865336997447,0.0672986528774036
11977.193359375,0.0379535444740822,1520.45489129793,0.0717090356504664,31.6204666436967,395.499145507812,33.887939824518554,0.06925460383915283,0.06925460334802326
11978.8369140625,0.0385343102650262,1519.16959446455,0.0728581388444282,31.6031562466913,395.67651977539,33.90570340343103,0.07032624507063176,0.07032624457924476
11980.4306640625,0.0390959866931589,1520.21405593603,0.0739694718251315,31.6216565931667,395.470086669921,33.96069384063077,0.07136157093885691,0.07136157044667293
11981.974609375,0.039636735863045,1519.49605042001,0.0750393981326682,31.6044315132929,395.494805908202,33.97600904341733,0.07235731033379023,0.0723573098413843
11983.5185546875,0.040168148890783,1518.05784398813,0.0760908519493506,31.576966132415,395.541607666015,33.97968439845043,0.07333489307233337,0.07333489257987418
11985.0634765625,0.0407405914445444,1518.01250898154,0.0772234867862229,31.5698758297245,395.553747558593,34.0078117297664,0.07438688526962071,0.07438688477675388
11986.556640625,0.0412735123715297,1515.04696288448,0.078277924132356,31.5159823446762,395.71516418457,33.98298803065576,0.0753652538523562,0.07536525335984913
11988.2001953125,0.0418697009009756,1511.76659645108,0.0794575427567177,31.4435615709003,395.56665649414,33.94198971986329,0.07645863972841199,0.07645863923649909
11989.64453125,0.0423704288665235,1512.82587687145,0.0804482831093507,31.4772506120247,395.648120117187,34.00954139182844,0.07737603196862264,0.07737603147573073
11991.23828125,0.0429333106973979,1505.24746641117,0.0815620010999188,31.3038457868198,395.506176757812,33.85705010228069,0.07840629357025727,0.07840629307957539
11992.7333984375,0.0434752148539415,1503.89224609305,0.082634212664056,31.2766632995894,395.596209716796,33.86118575707703,0.07939715719439995,0.07939715670365813
11994.3759765625,0.0440956260202321,1505.12474356039,0.0838617581976785,31.3063514162696,395.75216064453,33.9317570998054,0.08053036554696216,0.08053036505519756
11995.919921875,0.0446524762541173,1501.07368201494,0.0849635420704438,31.2200396663234,395.96043395996,33.87260483092868,0.08154638464947764,0.08154638415857032
11997.61328125,0.045239800719295,1496.0260187144,0.0861256222572444,31.1128229738973,395.873971557616,33.792434223626486,0.08261688909201369,0.08261688860226826
11999.2568359375,0.0458485061874775,1497.14907549997,0.0873300068965903,31.1384630171922,396.006466674804,33.857785218197904,0.08372515626477323,0.08372515577408068
12000.80078125,0.0464224474739254,1495.94522800047,0.0884656071259561,31.1128139931466,396.116082763671,33.865227983417164,0.08476900461630174,0.08476900412550134
12002.4443359375,0.0470362037170942,1498.84293624263,0.0896799852286899,31.1689638918122,395.794650268554,33.964196124257604,0.08588406160130868,0.08588406110907396
12004.0380859375,0.0475996355416151,1491.92885377241,0.090794791436687,31.0284622920441,395.788882446288,33.8456850654086,0.08690659698402656,0.08690659649350939
12005.5322265625,0.048172889336005,1490.19075572307,0.0919290313942668,30.992721149381,395.52622680664,33.841851995870975,0.08794588564511031,0.08794588515464868
12007.0771484375,0.0487259125307672,1489.39272788307,0.0930232430874233,30.9732688433296,395.428283691406,33.85450277111772,0.08894747437307493,0.08894747388242996
12008.6201171875,0.0492944913791625,1490.2210522408,0.0941482331968582,30.9922721118453,395.392083740234,33.91013978493081,0.08997619134460098,0.08997619085314969
12010.1142578125,0.0498555398978821,1484.36449387107,0.0952583237959968,30.8645097069681,395.373791503905,33.80461117736982,0.0909902475880332,0.09099024709811131
12011.8076171875,0.0504921025442561,1483.61882631713,0.0965178266481124,30.8613844057189,395.386425781249,33.840058166864445,0.09213954651666598,0.09213954602623035
12013.251953125,0.0510333696248259,1482.95372993712,0.0975887776937279,30.8440582923995,395.532791137695,33.85409225123155,0.09311575353281171,0.09311575304217269
12014.8955078125,0.0516506091610888,1480.06579122423,0.0988100478401776,30.778846816261,395.47706298828,33.820106153581946,0.09422781957301646,0.09422781908286999
12016.5888671875,0.0522757273563367,1476.50276706208,0.100046906701295,30.7091966040812,395.636859130859,33.7815567425172,0.09535282135088394,0.09535282086129616
12018.232421875,0.0528664984483653,1476.8404195567,0.101215806383983,30.7198275677414,395.531225585937,33.82915969793381,0.09641484796461466,0.09641484747433698
12019.7265625,0.0534088151001437,1468.82292912943,0.102288834111192,30.5461645459536,395.571600341796,33.67069611477206,0.09738877630795148,0.09738877581997038
12021.4697265625,0.054078267366574,1472.42601933856,0.103613412365551,30.6173796539458,395.538201904296,33.78975084850378,0.09858971657234727,0.09858971608264074
12023.0634765625,0.0546619297907226,1465.46989496149,0.104768246837971,30.4749359668351,395.485137939452,33.66774159142218,0.09963558160466496,0.09963558111672667
12024.70703125,0.0552704473444092,1463.95462999541,0.105972259669695,30.4463075787395,395.555477905273,33.67277160230266,0.10072482111262251,0.10072482062461133
12026.201171875,0.0558224484676451,1462.06515912745,0.10706444909213,30.4065991894475,395.685089111327,33.66206499126958,0.10171187162722499,0.10171187113936897
12027.794921875,0.0564348847260625,1462.64112227415,0.108276215473035,30.4189611928085,395.762460327148,33.71261120025817,0.10280584920019123,0.10280584871160266
12029.2890625,0.0569791263556035,1456.8792954073,0.109353051961244,30.296041657755,395.648587036132,33.60900628618003,0.1037770093383237,0.10377700885123665
12030.8828125,0.0575764561218657,1458.78874441376,0.110534928636771,30.3332713598494,395.628646850585,33.68615735578436,0.10484181692999117,0.10484181644178599
12032.6259765625,0.0582555378603888,1455.38345972975,0.111878559764613,30.2734820119558,395.827471923827,33.66043558935096,0.10605098101989809,0.10605098053206569
12034.1201171875,0.0588028090382655,1446.58780983098,0.112961390517159,30.0885571287696,395.742190551757,33.48740239141688,0.10702438212940993,0.10702438164408526
12035.6640625,0.0593778273956044,1451.29057581744,0.11409912183899,30.1894805601312,395.822830200195,33.634073791638095,0.10804611585823823,0.10804611537078788
12037.2578125,0.0599679522450984,1443.93126626069,0.115266742866199,30.034966744058,395.847247314452,33.49699954347282,0.10909360757097852,0.10909360708551476
12038.9013671875,0.0606005320208162,1445.45619098605,0.116518365210434,30.0740913845534,395.61675415039,33.57827535865555,0.11021524107496024,0.11021524058831857
12040.345703125,0.0611416753528156,1447.23051313266,0.117589071407128,30.0942935832897,395.688742065429,33.633053631222225,0.11117375028639728,0.11117374979896172
12041.939453125,0.0617475391871582,1438.7100566032,0.118787833589759,29.9290702219873,395.853070068359,33.48427964573743,0.11224580776898417,0.11224580728370476
12043.43359375,0.0623171767733229,1439.76362898399,0.119914918517744,29.9479993993095,395.849801635741,33.53921131780685,0.11325271681231294,0.11325271632623742
12045.0771484375,0.0629264322351518,1436.82398860499,0.121120391374519,29.8896873849088,395.816458129882,33.50993802977191,0.11432853473246807,0.1143285342468168
12046.6708984375,0.0635292436047567,1431.32154822864,0.122313113950419,29.7742218729499,395.828845214843,33.41599967636188,0.11539183586035472,0.11539183537606487
12048.21484375,0.0641300841637953,1433.26645294243,0.123501937080533,29.8103087745154,395.799951171874,33.491939663866255,0.11645053678998746,0.11645053630459702
12049.9580078125,0.0647905944501908,1435.35471726544,0.124808822733195,29.8516830930652,395.727249145507,33.577436527299334,0.11761308586746498,0.11761308538083547
12051.3525390625,0.0653428659869695,1427.11088111518,0.125901547195865,29.6811341465882,395.653970336913,33.41803486885377,0.11858409001186813,0.11858408952754879
12052.99609375,0.0659411169925895,1423.48462943779,0.127085246635585,29.6047977655,395.483544921874,33.36713080177476,0.11963487251256943,0.11963487202898783
12054.58984375,0.0665447212697014,1419.26979106464,0.128279538058278,29.5141954618989,395.555477905273,33.30026283251996,0.12069393980175201,0.1206939393191395
12056.2333984375,0.0671815268299359,1423.03995120122,0.129539521539758,29.5962638071319,395.510516357421,33.43014967076207,0.12181004661015184,0.12181004612565692
12057.7275390625,0.0677448807386901,1418.12862223043,0.13065417358362,29.4865504660066,395.465087890624,33.33909135960609,0.12279637989356303,0.12279637941038779
12059.470703125,0.0683987406852443,1414.2196030543,0.131947900873872,29.4093676491636,395.269119262695,33.28987198709902,0.12393995475884549,0.12393995427638357
12060.865234375,0.0689261020931203,1410.88962058463,0.132991338155495,29.3405997957415,395.222070312499,33.24264543543228,0.12486133696412585,0.12486133648234839
12062.5087890625,0.0695525906892039,1409.54625542562,0.134230908491706,29.3147980989336,395.304962158202,33.24975009057918,0.12595480758576835,0.12595480710388793
12064.15234375,0.0701958815911858,1411.47370671072,0.135503723870368,29.3437003999262,395.433392333984,33.319881086872044,0.12707636205644116,0.12707636157354432
12065.6962890625,0.0707599138254373,1403.59298969317,0.136619718049058,29.18670340628,395.453222656249,33.17418260695423,0.12805869800513442,0.12805869752434917
12067.140625,0.071326471447182,1402.73974754731,0.137740708959442,29.1714922597544,395.408096313476,33.18959429555441,0.12904446172828668,0.12904446124727806
12068.8837890625,0.0719838880193163,1397.96420405632,0.139041473389067,29.0752208572637,395.273651123046,33.117882414861256,0.13018709590843283,0.13018709542846352
12070.4775390625,0.072583770672754,1396.864418509,0.140228401207158,29.0555934265734,395.354263305663,33.13001284940576,0.1312285942747388,0.13122859379459367
12072.0712890625,0.0731986910691411,1391.82334140796,0.14144508270345,28.9450358948809,395.200234985351,33.03916890132792,0.13229507606557425,0.13229507558674572
12073.615234375,0.0737810518416598,1391.35253791336,0.142597341727955,28.9278377572592,395.331466674804,33.05287053383185,0.13330404079401423,0.13330404031498713
12075.2587890625,0.0743989788699807,1390.17196165211,0.143819972146191,28.9118722276734,395.314739990234,33.06997689661237,0.13437351356904204,0.134373513089767
12076.7529296875,0.0749877699848822,1385.80553092036,0.144984954246135,28.8182456562687,395.412380981445,32.99645769461098,0.13539149652347854,0.135391496045269
12078.3466796875,0.075577335674169,1380.19584526208,0.146151468918958,28.7133235456507,395.377252197265,32.90981796975252,0.13640978139017237,0.13640978091321848
12079.791015625,0.0761461253534621,1380.41143352587,0.147276876178407,28.7085884448355,395.277276611327,32.93669968085898,0.13739120062848065,0.13739120015113718
12081.384765625,0.0767552020673559,1375.82030362101,0.148481995364518,28.6189717786256,395.275958251952,32.868373823930355,0.13844106637156123,0.138441065895208
12083.0283203125,0.0773884785016925,1375.43040061032,0.149734996117496,28.6029052155941,395.372967529296,32.885761127344715,0.13953147766150753,0.1395314771849023
12084.4228515625,0.0779142265948724,1370.66649273846,0.150775241294662,28.5054955029504,395.304000854491,32.80341847592443,0.14043583812132848,0.14043583764591663
12086.166015625,0.0785672707175176,1372.93477984794,0.152067354395728,28.5547706369428,395.518728637695,32.897019073431125,0.141558027921953,0.1415580274451846
12087.6103515625,0.0791269809183643,1370.7976678786,0.153174796999123,28.50658890935,395.482473754882,32.87307988901369,0.14251883170381946,0.142518831227398
12089.3037109375,0.0797993756508029,1366.26702123919,0.154505197216726,28.4191657915026,395.401779174804,32.81007461715051,0.14367185150581085,0.14367185103030253
12090.7978515625,0.0803730190240257,1360.02176732869,0.155640207994985,28.290294263912,395.46646118164,32.69340155761046,0.1446544830466876,0.1446544825728702
12092.4912109375,0.0810053375527615,1360.66897120003,0.156891313435941,28.3020163887844,395.402136230468,32.74235692316082,0.14573650554145148,0.14573650506692457
12094.03515625,0.0816034739763718,1356.60726196538,0.158074786163697,28.2179341102034,395.470333862304,32.678478020869626,0.14675895924482277,0.14675895877122164
12095.5791015625,0.0821896572047331,1358.11264763221,0.159234608299332,28.2456240098494,395.438940429687,32.74330489548307,0.14775996690936063,0.14775996643481998
12097.1728515625,0.0827994993264516,1348.2518995035,0.160441241921364,28.0479666673353,395.553555297851,32.54801728294473,0.14880031375846686,0.14880031328675647
12098.6669921875,0.0833916041530727,1349.87704423133,0.161612780531317,28.0746911362791,395.522134399413,32.61192004354405,0.14980936755138397,0.14980936707874745
12100.2841796875,0.084011098663286,1343.63069262091,0.162838512369225,27.9362349024865,395.697421264648,32.48532984529877,0.15086400952668697,0.1508640090558851
12101.904296875,0.0846377980902674,1344.15561272144,0.16407849985545,27.9472699999291,395.613101196288,32.53281614669637,0.15192978677364832,0.15192978630215823
12103.3486328125,0.0851866550831579,1340.94012035317,0.165164468301584,27.8874110512176,395.848730468749,32.49342047989885,0.1528622515612783,0.15286225109035917
12104.8427734375,0.0857554951785352,1338.37150254627,0.166289975314297,27.8357492827223,395.851229858398,32.46455535388239,0.15382774938880542,0.1538277489183046
12106.4013671875,0.0863563724038169,1337.91321283072,0.167478870992239,27.8257088034216,395.880178833007,32.48592710847196,0.1548466127459637,0.15484661227515317
12108.080078125,0.086995080025412,1330.83710985268,0.168742617892327,27.6729664404272,395.851889038085,32.342575252437015,0.15592848535895293,0.15592848489021996
12109.57421875,0.0875688608970464,1327.60657899554,0.169877900724943,27.6127819395021,396.083865356445,32.30358337854184,0.1568993850092031,0.15689938454103525
12111.2177734375,0.0881919761987652,1323.73136897686,0.171110796660924,27.5335537566833,395.974359130859,32.244842084841,0.15795269727110844,0.1579526968037919
12112.7119140625,0.0887707986788252,1321.52378467282,0.172256054819971,27.4862094840948,395.765728759765,32.2208755017107,0.15893014410108736,0.15893014363411814
12114.35546875,0.0893942989760966,1320.57701849399,0.173489712508152,27.4614495543702,395.722387695312,32.22572855254846,0.15998196976702303,0.15998196929998348
12115.94921875,0.0900096777005224,1317.677114852,0.174707300852301,27.3990355820799,395.686654663085,32.18584714449012,0.1610190109065382,0.16101901044007663
12117.48828125,0.0905950542715356,1312.89388746158,0.175865526935708,27.308718417314,395.662402343749,32.11138058157688,0.16200449509443623,0.16200449462905392
12119.0869140625,0.0912110379889725,1310.42680689705,0.177084312319028,27.2610598184506,395.77413330078,32.08856585933788,0.1630404589488194,0.16304045848376772
12120.6806640625,0.091833236634614,1309.49771368689,0.178315394559295,27.2334080869952,395.622164916991,32.08954400507172,0.16408578671104448,0.16408578624597864
12122.32421875,0.0924653351658911,1308.50638089142,0.179566064713279,27.2125121252663,395.621752929687,32.098955848418214,0.16514662907558006,0.1651466286103778
12123.91796875,0.0930844905133557,1301.15266960424,0.180791125483773,27.0587953508191,395.622824096679,31.95078542629345,0.16618465915474162,0.16618465869168675
12125.51171875,0.0936965784424637,1299.679446545,0.182002202660306,27.0365051275412,395.558334350585,31.95720862275896,0.16720978248496715,0.1672097820218192
12127.10546875,0.0943458734417525,1293.21816529073,0.183286897745899,26.8941332864366,395.439132690429,31.823475553759298,0.16829607270775934,0.16829607224654955
12128.8486328125,0.0949773303137755,1295.57053621389,0.184536298312884,26.9427528256267,395.532186889648,31.91466870816946,0.16935138856497242,0.169351388102441
12130.3427734375,0.0955562811256863,1287.69091689625,0.18568181038933,26.7813575093171,395.739526367187,31.754168465975845,0.17031797654388228,0.17031797608367694
12132.0361328125,0.0962258892236497,1282.86762345884,0.187006696971961,26.6917812564854,395.617276000976,31.683323115160714,0.1714347575425008,0.1714347570833222
12135.1240234375,0.0973885391259522,1278.47748240888,0.189307116068656,26.6023307341637,395.354153442382,31.638341255727436,0.17337088214244142,0.17337088168391473
12136.7177734375,0.0980078136387069,1276.36528822767,0.190532412619593,26.5441871088391,395.382250976562,31.601715129264594,0.17440061263009515,0.1744006121720993
12138.0625,0.098513734460933,1274.69886998294,0.191533427558449,26.5121146028437,395.306637573241,31.590070794094203,0.17524107218490348,0.17524107172707637
12139.6015625,0.0991387655738536,1274.21083259963,0.192770114118474,26.4999995701275,395.460006713866,31.60840752095702,0.17627842892183646,0.17627842846374359
12141.25,0.0997487176943013,1269.80214042106,0.193976965383992,26.4165863574748,395.45857849121,31.54079562441761,0.17728972281111183,0.17728972235399884
12142.943359375,0.100423220735718,1263.34634766638,0.195311537101739,26.2899353204988,395.33635559082,31.424663007696463,0.17840685191055008,0.1784068514551202
12144.4873046875,0.10101581139006,1260.0179019766,0.19648403697042,26.2075189711757,395.487005615234,31.356878107016204,0.17938728684011807,0.17938728638567056
12146.1806640625,0.101688600284612,1258.50614965025,0.197815217077181,26.1841982067532,395.467037963866,31.363831068423227,0.18049924495619082,0.18049924450164254
12147.8740234375,0.10234452270734,1254.6691395887,0.19911302518279,26.0982838550262,395.573275756835,31.294792114847464,0.18158213781009533,0.18158213735654763
12149.4677734375,0.102929275952221,1248.85396450586,0.200270017953112,25.9775982817134,395.464428710937,31.180132365270186,0.182546546442812,0.18254654599092604
12150.912109375,0.103500187690333,1246.60203312516,0.20139962391814,25.927063597433,395.548556518554,31.148764464538313,0.183487230397534,0.18348722994610264
12152.4560546875,0.104084922602092,1250.25221466075,0.202556580414547,26.0077489070555,395.628399658202,31.2757895993053,0.18444977421064318,0.18444977375737087
12154.0,0.104676321603534,1241.82835572402,0.2037267224788,25.8275209564939,395.604833984374,31.089277159958115,0.18542234643859493,0.1854223459880257
12155.494140625,0.105243676716066,1235.08309950111,0.204849291304456,25.6863929493633,395.445312499999,30.948232350369643,0.1863544896638986,0.18635448921537348
12157.1376953125,0.105896748338393,1236.89737792471,0.206141458816392,25.7314650920205,395.495217895507,31.035786852786085,0.18742638729402644,0.18742638684423243
12158.7314453125,0.106511265406106,1229.3846099195,0.207357342286569,25.5748026313385,395.389694213866,30.87792574359632,0.18843395653125533,0.18843395608374916
12160.17578125,0.107091380371235,1225.55045387773,0.208505157756573,25.4933247704653,395.444653320312,30.80881448254986,0.1893841890518158,0.18938418860531125
12161.8193359375,0.10773055548743,1225.43069481674,0.209769829641476,25.485980761567,395.401779174804,30.832170613259763,0.19043011807708038,0.19043011763023732
12163.36328125,0.108324576125253,1220.758115578,0.210945158875473,25.3929761071495,395.575308227538,30.749501495437457,0.19140117772840595,0.19140117728276101
12164.857421875,0.108884038828959,1216.87807567969,0.212052111781026,25.306819275153,395.558554077148,30.67318375390935,0.19231488324179732,0.19231488279725842
12166.5009765625,0.109500966702155,1211.16301082933,0.213272765270931,25.1902311693546,395.691186523437,30.562621437591474,0.193321473001809,0.19332147255887244
12167.9951171875,0.110091769877147,1207.99175576773,0.21444172843297,25.1230461732462,395.689016723632,30.510475627042585,0.19428448842673804,0.19428448798455722
12169.4892578125,0.110684644694873,1206.72764454276,0.215614790547323,25.1014923715272,395.874740600585,30.513745400545325,0.19524994926792383,0.19524994882569563
12171.0830078125,0.111316944890487,1202.28755814655,0.216865859714365,25.0025357245724,395.719998168945,30.424732138375095,0.1962785858387592,0.19627858539782106
12172.826171875,0.111972408985176,1197.51607614525,0.218162760972117,24.9106514188067,395.600494384765,30.345227918755523,0.19734379005801397,0.19734378961822807
12174.3203125,0.112568730429754,1196.89938833161,0.219342642582359,24.8920477936981,395.823352050781,30.35193534486608,0.19831189597537768,0.19831189553549455
12176.013671875,0.113201094791293,1189.02613567349,0.2205938387081,24.731880595049,395.599230957031,30.18758108269791,0.1993374933587585,0.19933749292125733
12177.607421875,0.113816446016037,1185.36552598869,0.221811372641378,24.6579263580882,395.624911499023,30.127334858747687,0.20033448929413633,0.2003344888575083
12179.2509765625,0.114468344318585,1185.5834194223,0.2231012186228,24.6625918580852,395.630020141601,30.164846164724317,0.20138961585014936,0.20138961541297767
12180.8447265625,0.115082934718784,1181.04047854383,0.224317247188633,24.5624138290331,395.408755493163,30.07218689211999,0.20238333938610167,0.20238333895027288
12182.5380859375,0.115749866181002,1173.47183761281,0.225636837779778,24.4065371840387,395.45327758789,29.913551063958913,0.20346057648768656,0.20346057605415685
12184.0322265625,0.116336672735496,1170.86897156848,0.2267978932285,24.3467096679548,395.365881347655,29.86849213622629,0.2044074359663805,0.2044074355335038
12185.6259765625,0.116947019018057,1167.41571739808,0.228005524383175,24.2822144066858,395.379998779296,29.81869344417184,0.205391328398199,0.20539132796604403
12187.17578125,0.117604948917594,1166.86642835938,0.229307304482399,24.2641720784969,395.312460327148,29.82812398182445,0.20645084365869876,0.2064508432264071
12188.763671875,0.118182680576922,1159.96584759814,0.230450404343545,24.1200040872488,395.281149291991,29.6784687903484,0.20738028474904213,0.2073802843189194
12190.357421875,0.118806116708268,1156.74091501058,0.231683935073026,24.0570602506663,395.287686157226,29.630694644227596,0.20838228599076108,0.20838228556133073
12191.951171875,0.11942309958083,1152.2152080208,0.232904697384678,23.9604251277717,395.223333740234,29.540920699710842,0.20937292791405013,0.20937292748592085
12193.4453125,0.119995202971842,1145.24393538487,0.234036661154134,23.8181139067342,395.384997558593,29.39242576871865,0.21029063424296754,0.21029063381699034
12195.0234375,0.120614211654335,1146.93636911764,0.235261431733315,23.8536731891951,395.179855346679,29.465522504088412,0.21128263329172264,0.2112826328646861
12196.6328125,0.121203804843304,1139.07167851888,0.236428000817009,23.6978863517079,395.37153930664,29.300730253642936,0.21222657807293335,0.2122265776482851
12198.2763671875,0.121888647765273,1135.15453636336,0.237783031022416,23.6104520079221,395.049502563476,29.22461685834455,0.2133219012474263,0.21332190082388114
12199.7705078125,0.122459009509739,1133.66594550526,0.238911548770017,23.5719874526043,395.265603637695,29.203607490651105,0.21423321088964878,0.21423321046640809
12201.2646484375,0.123064589180698,1128.05033226743,0.240109748706976,23.4537356627356,395.279116821288,29.08520624704657,0.21519988272218488,0.21519988230066014
12202.5595703125,0.123551049394401,1123.14141823646,0.241072258885809,23.3638944777579,395.250827026366,28.99628130392296,0.21597573086566554,0.2159757304454296
12204.1572265625,0.124171854722805,1117.3172420143,0.242300584308589,23.2393584075756,395.266015624999,28.870268536660426,0.21696497058157505,0.21696497016316535
12205.8466796875,0.124801230785532,1113.30427065598,0.243545867786301,23.1590143664803,395.384283447265,28.79929662537354,0.21796686961747938,0.21796686920009828
12207.490234375,0.125447922481561,1111.88834753242,0.244825411976064,23.1246495238646,395.431195068359,28.78615137827299,0.21899528873880975,0.21899528832161916
12209.083984375,0.126074337745159,1103.98831099632,0.246064837216619,22.9674414825764,395.474618530273,28.618921240103102,0.219990455300842,0.21999045488607502
12210.677734375,0.126692521437181,1100.82012949449,0.247287975469654,22.8929843235755,395.45066833496,28.55414407720991,0.22097157465541323,0.22097157424158506
12212.271484375,0.12730923847948,1096.56105381467,0.248508211809546,22.8015086419675,395.413040161132,28.4678707888946,0.22194940805650565,0.22194940764392782
12213.865234375,0.127920776414942,1091.23325749519,0.249718200768652,22.6969861747564,395.475140380859,28.36483673288337,0.22291808651385342,0.22291808610276884
12215.359375,0.128503531349574,1085.8498077899,0.250871239682314,22.588316845902,395.626339721679,28.25507590300672,0.22384030027412077,0.22384029986462692
12216.953125,0.129146107259815,1085.32357044946,0.252142640378317,22.5745224128018,395.489669799804,28.26652210688772,0.22485619620300587,0.22485619579334612
12218.546875,0.129777444966548,1076.61452907418,0.253391805164859,22.3998692632474,395.564294433593,28.07581257885829,0.22585332070254174,0.22585332029564592
12220.240234375,0.130432157403254,1073.4696188106,0.254687219192126,22.3319702974571,395.498596191406,28.01963771910725,0.22688631378599614,0.22688631337991444
12221.93359375,0.131093084768165,1071.67268404568,0.255994930076339,22.2859933441651,395.436441040038,27.99109465948076,0.22792803147443555,0.22792803106876752
12223.5771484375,0.131712900108005,1064.36518592503,0.257221296707746,22.1363403594172,395.58953552246,27.830278538439003,0.22890396559078804,0.22890396518745068
12225.220703125,0.132364697578385,1060.04848099955,0.25851094318264,22.0505450026369,395.644659423827,27.750852196326083,0.22992923097270312,0.22992923057051687
12226.8642578125,0.133005660173931,1054.95888556217,0.259779151774187,21.9433462717124,395.532653808593,27.643770160574647,0.2309364292309957,0.23093642883036133
12228.5078125,0.133653598522225,1048.36796594765,0.261061162590122,21.8011742523111,395.697833251952,27.49261415567908,0.23195355905009257,0.23195355865164888
12230.201171875,0.13433116319494,1044.12974656626,0.262401792051556,21.7130214484679,395.744635009765,27.410557194586467,0.23301609066768256,0.2330160902704281
12231.8447265625,0.134954021832957,1041.5884614873,0.263634180152736,21.6606322391646,395.646994018554,27.371115268292726,0.2339918394000989,0.23399183900341608
12233.48828125,0.135644254692661,1036.24518759899,0.264999874888946,21.541659744051,395.707913208007,27.25019688822763,0.23507202327745966,0.23507202288252926
12235.1279296875,0.136285043123552,1028.78368217992,0.266267738878307,21.3981271409161,395.665615844726,27.095758077980953,0.23607378546846097,0.23607378507576882
12236.650390625,0.136891108622232,1028.76996093095,0.267466900073996,21.3976466707526,395.645318603515,27.120808901693042,0.23702034180217324,0.23702034140911804
12238.1826171875,0.137483919274033,1018.67463432988,0.268639835229649,21.1923309930652,395.56750793457,26.885435306088418,0.2379453306624259,0.23794533027278192
12239.86328125,0.138167726374635,1015.45365346202,0.2699928159589,21.124313032328,395.726315307616,26.827725800007872,0.239011243729225,0.23901124334041737
12241.45703125,0.138754487096325,1007.13693003724,0.271153780722836,20.9539392104899,395.611672973632,26.635679055236846,0.23992497680249752,0.2399249764164732
12243.150390625,0.13941143617386,1004.48422841666,0.272453620167647,20.9000614417554,395.660205078124,26.59435885005301,0.24094702097291795,0.24094702058749246
12244.84375,0.140066799436381,996.754445137756,0.273750321918871,20.7363311302596,395.700772094726,26.41290845925757,0.24196555828793226,0.2419655579051365
12246.4375,0.140693453030558,991.642456622056,0.274990218720309,20.6381378471158,395.599999999999,26.31342389429698,0.24293850698904818,0.2429385066076942
12248.03125,0.141320656618382,986.256482206953,0.276231203739178,20.5195807117228,395.639138793945,26.187729198505007,0.24391136266188118,0.2439113622823489
12249.625,0.141938116152104,981.312112468652,0.2774529091726,20.4164749579371,395.424465942382,26.08108533657277,0.24486818071189054,0.24486818033390378
12251.2685546875,0.142595138562125,976.109453939768,0.278752893713068,20.3052977544452,395.628591918945,25.965458267651176,0.24588530120435903,0.24588530082804805
12252.9619140625,0.143267322463665,968.188561105231,0.280082876780655,20.1458153380382,395.563223266601,25.78831325936901,0.2469248233203845,0.24692482294664084
12254.5556640625,0.14391514164667,965.201280549804,0.281364651816149,20.085240174457,395.593820190429,25.73651678912252,0.24792564424540758,0.24792564387241459
12255.998046875,0.144517247191095,959.304985443065,0.282555977846348,19.9534499028836,395.764245605468,25.591416457865453,0.24885494455381182,0.24885494418292173
12257.6435546875,0.145155633983063,953.553147645466,0.283819089952936,19.8446413723931,395.701541137695,25.476929433356624,0.24983929966575788,0.249839299296527
12259.1376953125,0.145745566334781,944.80206436334,0.284986330104045,19.6555247238101,395.695745849609,25.257080587219907,0.25074808023927175,0.2507480798732271
12260.6318359375,0.14632698295154,939.032663367062,0.286136721021964,19.5423290965947,395.600796508788,25.134107071468996,0.2516429351114891,0.2516429347472267
12262.275390625,0.147013796684076,936.799502654942,0.28749565067316,19.4822164416755,395.587448120116,25.08326894014849,0.2526989754321144,0.25269897506858874
12263.8193359375,0.147594956637133,922.126328318016,0.288645533756279,19.1933034459458,395.470553588866,24.73336476949848,0.25359169293256434,0.2535916925741098
12265.36328125,0.14832466987409,902.977172797578,0.290089344366922,18.7915540530293,395.423696899413,24.24278365352975,0.2547114751744376,0.2547114748230929
12266.7080078125,0.149054685607553,863.91864967885,0.291533753497152,17.9755001776951,395.468658447265,23.215965220642747,0.25583046832424516,0.2558304679877819
12268.052734375,0.149831698298102,822.52405648074,0.293071150806672,17.1180989260632,395.368325805663,22.134919882633525,0.25702012596846086,0.2570201256476649
12269.3974609375,0.150549559171979,783.066409672017,0.294491510331725,16.2940398340593,395.444241333007,21.092496238452217,0.25811796192740516,0.2581179616217168
12270.7919921875,0.151307111254006,747.596267583529,0.295990402881224,15.5678799056133,395.47794189453,20.175822954775946,0.2592751927184238,0.2592751924260206
12272.2275390625,0.152019518024222,714.859727599538,0.297399970916773,14.8826407678059,395.45764465332,19.30873770288233,0.2603622393802715,0.2603622391004347
12273.630859375,0.152735912248375,684.027806742366,0.298817428528682,14.2410671625749,395.550588989257,18.49654623487226,0.2614541801037657,0.2614541798356998
12275.025390625,0.153501723401659,649.787088561454,0.30033266247657,13.5349354308199,395.508978271484,17.599918628169398,0.2626201259448976,0.2626201256898263
12276.4697265625,0.154274556140496,615.383471712789,0.301861789333633,12.817939235886,395.766030883788,16.687185311863878,0.26379538556625776,0.2637953853244145
12277.814453125,0.155046270558919,579.34241589722,0.303388703481924,12.0715108756673,395.566244506835,15.733870911671863,0.2649675679167341,0.264967567688707
12279.2587890625,0.155786507007644,546.918665504715,0.304853335319372,11.3949606141779,395.513427734374,14.868752365357588,0.26609064773034447,0.2660906475148553
12280.703125,0.156547844879271,518.516997379845,0.306359718432173,10.804909575806,395.851943969726,14.115098633040752,0.26724442817560234,0.2672444279710357
12282.09765625,0.157276806458244,484.450045095871,0.307802041812329,10.0946422083463,395.717965698241,13.201793693107305,0.2683478974011443,0.26834789720981395
12283.5419921875,0.158042580945285,453.723174120801,0.309317203212388,9.4554889154332,395.742025756835,12.380234303226795,0.2695057824094184,0.2695057822299947
12284.9365234375,0.158779682430226,416.118993622742,0.310775632210492,8.68267118053165,395.850927734374,11.381033807176154,0.2706190476563693,0.2706190474914268
12286.2314453125,0.159566595006411,377.489314419275,0.312332617433732,7.8755896364599,395.868862915038,10.335393162471153,0.2718061777767547,0.2718061776269664
12287.3271484375,0.16047355286249,310.200117380324,0.31412712424777,6.47092501064989,395.835327148437,8.503618076159986,0.27317266138569507,0.2731726612624542
12288.2734375,0.161443943319124,228.84001278542,0.316047138805266,4.7742473462223,395.844692993163,6.2831345603221065,0.2746326520224537,0.27463265193139375
12288.4443359375,0.161994101963644,168.813925626705,0.317135682699313,3.51461370567454,395.838485717773,4.629223122852977,0.27545944152386315,0.275459441456773
