Repository: sandialabs/matcal

6061T6 aluminum plate calibrations
##################################
In this calibration example, we will calibrate 
the Hill48 orthotropic
yield surface :cite:p:`hill1948theory` with 
Voce hardening :cite:p:`voce1948relationship`
to the Ductile Failure aluminum data for a rolled plate.
The rolling process tends to impart a texture 
to the material microstructure that results in 
orthotropic plasticity behavior. The experimental data set
used for this calibration 
was purposefully taken such that this orthotropic behavior
would be characterized. 

This example has been broken into several steps:

#. Experimental data analysis to verify the suspected orthotropic

File: documentation/advanced_examples/6061T6_anisotropic_calibration/aluminum_6061_data/uniaxial_tension/processed_data/cleaned_6061-02-01-200C-LT.csv
{'temperature':851.67, 'direction':'R11' }
time,displacement,load,engineering_strain,engineering_stress,temperature,true_stress,true_strain,plastic_strain
1.33451142578125e+04,0.0019083500509315,9.1758262591022,-0.0001073627548279,0.153100119618674,395.35135192871,0.15308368236829145,-0.00010736851862103241,-0.00010736852083963651
13346.66015625,0.0019318385035492,14.140469142754,-6.08885024785087e-05,0.254538312877314,395.562976074218,0.25452281442123914,-6.0890356258656623e-05,-6.089035994739307e-05
13348.052734375,0.0019830439146241,37.266459397198,4.04265238742687e-05,0.743507721858863,395.600192260741,0.7435377792968195,4.042570674436573e-05,4.042569596845588e-05
13349.2978515625,0.0020334996729007,69.7626099598848,0.0001402582872003,1.41536897904264,395.674322509765,1.415567496290564,0.0001402484519264008,0.00014024843141092984
13350.5380859375,0.0020816099374393,108.458061970281,0.0002354492566164,2.21373063514161,395.54116821289,2.2142518564209,0.00023542154279016523,0.0002354215106995586
13351.73828125,0.0021256448063489,145.708234244954,0.000322576648241,3.00655074707594,395.702420043945,3.0075205902252176,0.000322524631580035,0.00032252458799278004
13352.93359375,0.0021700394627689,182.141278701055,0.0004104159154335,3.76608623231662,395.384448242187,3.7676318941810365,0.00041033171785819026,0.0004103316632548295
13354.1787109375,0.0022211361641621,220.59046859559,0.0005115158488101,4.56412808949554,395.428997802734,4.566462713548775,0.0005113850691735856,0.0005113850029929666
13355.32421875,0.0022890217080675,263.767328543466,0.0006458341859814,5.46598068939137,395.533670043945,5.469510806866642,0.0006456257248329128,0.0006456256455646402
13356.484375,0.002335702705263,307.750435359482,0.0007381972070323,6.38389648453706,395.712499999999,6.388609059482326,0.0007379248734898176,0.0007379247809012805
13357.615234375,0.0023815680217771,352.810824874511,0.0008289463222871,7.3312893487212,395.735653686523,7.337366594579407,0.0008286029360371538,0.0008286028296985075
13358.7373046875,0.0024402330081367,402.114098995577,0.0009450208642982,8.35140159664257,395.711181640624,8.359293846065928,0.0009445746132035505,0.0009445744920543644
13359.8564453125,0.0025027243174817,451.004967257645,0.0010686661689684,9.36400481437128,395.89446105957,9.37401181036297,0.0010680955517748296,0.001068095415919586
13360.9521484375,0.0025533641231114,497.55499044569,0.0011688620883872,10.3319417071158,395.927200317382,10.344018323100139,0.001168179500944956,0.001168179351031647
13362.0888671875,0.0026190350832248,548.147814987312,0.0012987986500676,11.3765972241508,395.924481201171,11.391373134509104,0.0012979559406952241,0.0012979557756028599
13363.193359375,0.0026835112394325,594.829315182973,0.00142637117274,12.3493517283577,395.630212402343,12.36696648912798,0.0014253548716790536,0.0014253546924476552
13364.248046875,0.0027415796832042,648.25887073634,0.0015412653955867,13.4507083376337,395.614666748046,13.471439450676517,0.001540078865092617,0.001540078669854364
13365.384765625,0.0028139854873911,696.846911033674,0.0016845275197511,14.4634339180909,395.564761352538,14.487797972563728,0.001683110294615221,0.0016831100846471344
13366.48046875,0.0028594756910511,745.494830861507,0.0017745344367127,15.4794037947444,395.36807861328,15.506872532138036,0.0017729618106569335,0.0017729615859196505
13367.5625,0.002918991305605,798.767634866658,0.001892292031669,16.5806762094824,395.547018432616,16.61205169359291,0.001890503902522182,0.0018905036617678096
13368.6416015625,0.0029765965516026,848.157929148682,0.0020062697713998,17.6149365075634,395.783526611327,17.650276825183525,0.0020042598999825715,0.002004259644181458
13369.7294921875,0.0030461217640664,898.110739753418,0.0021438323567808,18.6510266336028,395.874630737304,18.691011311328747,0.00214153762728549,0.002141537356401268
13370.8134765625,0.0031153742713472,950.538644132085,0.0022808553676865,19.7374785644713,395.894268798827,19.782496902142995,0.0022782581655609157,0.002278257878858062
13371.9091796875,0.0031743903083389,1001.01395989754,0.0023976244984783,20.7786169950071,395.814617919921,20.82843632030844,0.0023947547829452492,0.002394754481083853
13372.9736328125,0.0032554439032509,1054.62683133713,0.0025579971413711,21.9029710616799,395.943515014648,21.958998803655536,0.0025547310352912076,0.0025547307170448483
13374.0810546875,0.0033272315374956,1104.72936821061,0.0027000361544879,22.9407574270106,396.128662109374,23.002698306536054,0.002696397604875692,0.002696397271503253
13375.146484375,0.0033958103025596,1153.93146184178,0.0028357260990433,23.9675603342156,395.88655090332,24.03552577611162,0.0028317130126745897,0.0028317126643336364
13376.283203125,0.003492601450045,1204.73652666245,0.0030272370634579,25.0244734533846,395.591018676757,25.100228472942497,0.003022664207759801,0.003022663843988374
13377.337890625,0.003574070691197,1256.32963025387,0.0031884321040014,26.0917615848185,395.71076965332,26.174953401658886,0.0031833598332279677,0.003183359453880817
13378.4716796875,0.0036753013186472,1304.79242299062,0.0033887270234743,27.1128909027584,395.519277954101,27.204769095924302,0.003382998226625362,0.003382997832353346
13379.5791015625,0.0037959183627688,1350.73764096663,0.0036273799069733,28.0628634875859,395.798303222655,28.164658162320492,0.003620816830870452,0.0036208164226870006
13380.6748046875,0.0039159201014985,1399.764212381,0.0038648153472238,29.0849470102894,395.72922668457,29.197354968022168,0.003857366135439633,0.0038573657122895613
13381.8701171875,0.0040679432151061,1444.03982878253,0.004165608279808,30.0033926697273,395.734225463866,30.128375059337177,0.004156956152896341,0.004156955716253225
13383.0654296875,0.0042403152342665,1482.27469276817,0.0045066635569187,30.7940377560976,395.861419677734,30.93281613297576,0.004496538956094169,0.004496538507792486
13385.60546875,0.0047188472322657,1543.7964921132,0.0054534869681599,32.0844997880182,395.672592163085,32.25947219944635,0.005438670551119344,0.0054386700835907615
13386.900390625,0.0050087606279531,1567.86400188389,0.006027109612867,32.5721837393509,395.624911499023,32.7684998713493,0.006009019239773767,0.0060090187648679716
13388.294921875,0.0053485025886416,1577.05745823276,0.0066993230562853,32.7738307803706,395.722387695312,32.99339327097268,0.0066769823146369004,0.006676981836471781
13389.7890625,0.0057375560630127,1585.65497329643,0.0074691042606759,32.9525477196241,395.678442382812,33.198673744739196,0.007441348622269911,0.0074413481411297125
13391.3330078125,0.0061677513537767,1586.55838032852,0.0083202886629815,32.9649972853047,395.571380615234,33.23927558906096,0.008285865867854217,0.008285865386125586
13392.7275390625,0.0065587206393495,1588.11426019155,0.0090938604914158,33.0032687544819,395.560174560546,33.303395886904795,0.009052760326953506,0.009052759844295594
13394.158203125,0.006954662211232,1590.08155798366,0.0098772704855425,33.0523508023339,395.527545166015,33.37881782204864,0.00982880909894884,0.009828808615197856
13395.7158203125,0.0074220978009595,1590.80110027957,0.0108021385433774,33.062130839864,395.442098999023,33.41927256841837,0.010744212223547505,0.01074421173921022
13397.3095703125,0.0078534200057886,1586.32929035574,0.0116555526578522,32.9698132128761,395.367556762695,33.35409461753958,0.011588149942333746,0.011588149458941072
13398.9033203125,0.0083234514509452,1588.94214546931,0.0125855568752392,33.0263560193856,395.434353637695,33.442011112146915,0.01250701704610118,0.012507016561434353
13400.2978515625,0.0087195654687523,1588.92414319067,0.0133693080708722,33.024981964526,395.255661010741,33.46650313315786,0.013280727505590414,0.01328072702056863
13401.642578125,0.0090984354670137,1587.01732866402,0.0141189402494323,32.9894877925078,395.241845703124,33.45526441021551,0.014020196366473277,0.014020195881614373
13403.13671875,0.0095327534184857,1587.47364251971,0.0149782817482147,32.993012737164,395.521118164062,33.48719138839004,0.014867214972426013,0.014867214487104399
13404.73046875,0.0100070782515448,1592.37992207088,0.0159167808629055,33.0986263655872,395.503320312499,33.62544995912655,0.015791437202095155,0.015791436714769794
13406.2744140625,0.010458364079919,1593.66982924391,0.0168096950029267,33.1258021172544,395.484259033202,33.682636758424685,0.01666997566563563,0.016669975177481474
13407.71875,0.0108903222149018,1590.90812602152,0.0176643673688036,33.0712148692135,395.359097290038,33.6553969688303,0.017510165699966183,0.017510165212206805
13409.11328125,0.0113332240776284,1589.88452084847,0.0185406929943945,33.0438415410303,395.541415405273,33.65649727323306,0.01837090973479251,0.018370909247017186
13410.70703125,0.0118032039608806,1590.84226402647,0.0194705951913973,33.0640796627693,395.564157104491,33.70785698412738,0.019283468234272627,0.01928346774575296
13412.30078125,0.012258080789438,1590.9030766019,0.020370614484381,33.0644231764843,395.342727661132,33.737965805048496,0.020165908835156916,0.02016590834620089
13413.89453125,0.0127397251212749,1590.54237240902,0.0213235959593534,33.061122750596,395.427679443359,33.76610478499808,0.021099429182430147,0.02109942869306631
13415.48828125,0.0132217475737438,1589.3174490711,0.0222773255838084,33.0289043074015,395.426251220702,33.76469997323881,0.022032810728349336,0.022032810239005857
13417.08203125,0.013706925614759,1592.27684804862,0.0232372988557611,33.0925329262261,395.564651489257,33.861514014694436,0.022971423760943365,0.022971423270196786
13418.576171875,0.0141561008425151,1590.6476418311,0.0241260369613993,33.0651932758582,395.524990844726,33.86292536193578,0.023839602013345333,0.0238396015225783
13420.0703125,0.0146079561434774,1588.54894935887,0.0250200778598833,33.0122517503858,395.747079467773,33.83822087046293,0.024712200554509737,0.02471220006410074
13421.4150390625,0.0150084844332071,1588.79362667048,0.0258125631339425,33.0210439053371,395.66509399414,33.873401696867504,0.025485043055319796,0.02548504256440093
13422.66015625,0.0153823391769052,1589.0407189219,0.0265522721298236,33.023758337241,395.703079223632,33.9006141663538,0.026205878859170192,0.02620587836785694
13423.9052734375,0.0157613397986577,1587.1704578025,0.0273021627600231,32.9897796669061,395.877899169921,33.89047201177554,0.026936106523587768,0.026936106032421508
13425.2001953125,0.0161568917917073,1587.46475115038,0.028084801933471,32.9840634190752,395.797589111327,33.91041431816017,0.027697655783864673,0.027697655292409393
13426.4951171875,0.0165441446097964,1586.41480117931,0.0288510203593421,32.9636187400696,395.73101196289,33.91465278645889,0.028442665378240094,0.02844266488672339
13427.7861328125,0.0169611658339983,1591.2701474543,0.029676138553548,33.0792234536646,395.781192016601,34.06088708321636,0.02924432420972286,0.029244323716086814
13429.2841796875,0.0174162695349348,1588.42523857817,0.0305766067362209,33.0073078471164,395.76619567871,34.01655932964723,0.03011845797032064,0.030118457477327026
13430.8779296875,0.017892479242053,1584.41984134928,0.031518835262725,32.9299858286373,395.659243774413,33.96790063821051,0.031032313432960448,0.031032312940672033
13432.3720703125,0.0183574610580434,1587.52413671592,0.0324388482838436,32.9902870793215,395.852136230468,34.0604540078248,0.031923817255336974,0.031923816761707205
13435.0615234375,0.0191792695852745,1583.49832226856,0.0340648786358231,32.9065056558896,395.622824096679,34.02746178846177,0.03349751941360066,0.03349751892044904
13436.3564453125,0.0195887112095365,1583.63070487861,0.0348749998335878,32.9163261067977,395.739581298827,34.06428298539383,0.03428064631602871,0.03428064582234345
13437.80078125,0.0200264121948441,1584.52412284145,0.0357410350031175,32.9332907449008,395.875234985351,34.11036065331144,0.03511714637732324,0.035117145882970185
13439.1953125,0.0204754980486326,1583.90095859829,0.0366295962734234,32.9185443522247,395.901602172851,34.12433735289388,0.03597467766187872,0.03597467716732311
13440.7890625,0.0209618826382097,1579.78359597782,0.0375919568223606,32.8313659598343,395.793112182616,34.06556126251559,0.03690260227683015,0.03690260178312636
13442.283203125,0.0214268220588565,1582.45056769733,0.0385118859600524,32.8850910558067,395.74065246582,34.151557943490054,0.037788809583941964,0.03778880908899185
13443.578125,0.0218418770557724,1582.56417963879,0.0393331137769502,32.8875383103768,395.757269287109,34.18110760775816,0.03857927072013091,0.03857927022475254
13445.0224609375,0.022301080501015,1581.1366208961,0.0402416937137072,32.8576660883069,395.797039794921,34.17991423435453,0.03945308395473676,0.03945308345937568
13446.267578125,0.0226978275844255,1578.48655375533,0.0410266974929432,32.8101197488273,395.656744384765,34.15621061762891,0.040207435310648354,0.040207434815630806
13447.8115234375,0.0231864625646725,1577.26327696729,0.0419935106648599,32.7820863354666,395.666055297851,34.158721238772245,0.041135715542934076,0.04113571504788015
13449.3056640625,0.0236792752049922,1577.96174342478,0.0429685897549965,32.7901039006685,395.78292236328,34.19904843438727,0.042071060277525836,0.04207105978188745
13450.7001953125,0.0241120193725613,1576.01650940102,0.0438248173649487,32.7563048453479,395.698849487304,34.191843933928375,0.04289167592168129,0.04289167542614732
13452.1943359375,0.0245794406395376,1577.66207134731,0.044749657083788,32.7806314538504,395.81978149414,34.24755348161923,0.043777294117825216,0.04377729362148386
13453.4892578125,0.0250140799935467,1576.28928783051,0.0456096345096304,32.7614530606959,395.958126831054,34.25569097202298,0.04460009762133619,0.0446000971248769
13454.833984375,0.0254528672163059,1571.63811374017,0.0464778189085818,32.661483834098,396.16694946289,34.17951837619925,0.04543006717865098,0.04543006668329564
13456.427734375,0.025972184967103,1571.35150429171,0.0475053410103089,32.6541308444489,396.04563293457,34.20537647680107,0.04641147161768094,0.04641147112195084
13457.921875,0.0264576597755232,1574.69125629064,0.0484659014662491,32.7213338020587,395.921377563476,34.307202753211634,0.04732804957802895,0.04732804908082311
13459.3662109375,0.026917706544357,1569.51658910966,0.0493761500030637,32.6128149007789,395.579235839843,34.22311015254489,0.048195844742398145,0.04819584424641104
13460.7607421875,0.0273743731439055,1567.3677317512,0.0502797105369303,32.5706772184181,395.750540161132,34.208321452145256,0.04905651968120575,0.049056519185432974
13462.1279296875,0.0278396242276186,1573.71935278371,0.0512002563311651,32.6955365956263,395.876663208007,34.36955646150643,0.04993261259441701,0.0499326120963075
13463.564453125,0.0283260386085182,1568.75467559693,0.052162675825213,32.5926553606084,396.002291870116,34.292775487715346,0.05084773717562874,0.05084773667863199
13465.0439453125,0.0288244543091108,1565.99703386424,0.0531488411304055,32.5445454790215,395.875537109374,34.27425036758376,0.05178457276444951,0.05178457226772124
13466.388671875,0.0292849158648196,1564.7950524546,0.054059910364531,32.5155421445834,395.784487915038,34.27332944960959,0.05264928945685024,0.05264928896013532
13467.8828125,0.0297548877273312,1563.20075309446,0.0549897966916964,32.480328621025,395.786849975585,34.26641529960601,0.053531095498983355,0.05353109500236864
13469.27734375,0.0302331461607823,1560.19042084076,0.0559360788281228,32.4162352483507,395.883145141601,34.229472349720574,0.05442765203920743,0.05442765154312812
13470.771484375,0.0307300562537679,1565.45762412479,0.0569192651381041,32.5334991556405,396.145608520507,34.3852820312601,0.05535832283383075,0.05535832233549333
13472.1162109375,0.0311841103834958,1563.52655042996,0.0578176566391837,32.4775513238658,396.05444946289,34.35532724608025,0.05620797136067495,0.056207970862771656
13473.5107421875,0.0316531632982898,1559.81577585893,0.0587457247363951,32.4101440541774,396.01838684082,34.31410146671366,0.057084928946595406,0.057084928449289585
13475.1044921875,0.0321748551883273,1556.84638781215,0.0597779443100233,32.3493219199514,395.93667602539,34.28309789539156,0.058059399678635985,0.05805939918177949
13476.548828125,0.0326648170282463,1558.0149991443,0.0607473828064871,32.3732174524198,396.047610473632,34.33980569695911,0.05897373779250397,0.05897373729482563
13477.84375,0.0331110337485127,1555.90368312302,0.0616302672092062,32.3343532536951,395.996276855468,34.32712809602838,0.05980571456500647,0.05980571406751186
13479.1884765625,0.0335571817195732,1555.22629250395,0.0625130155847465,32.3189018720878,396.110205078124,34.33925389977867,0.06063687170351895,0.060636871205848604
13480.533203125,0.0340032219835447,1554.25932864664,0.0633955508510405,32.3011985672384,395.986334228515,34.34895085484285,0.061467138189034876,0.06146713769122399
13483.521484375,0.035043092679203,1553.04417483799,0.06545303900947,32.28463581773,395.919592285155,34.39776335663204,0.06340009745053493,0.06340009695201662
13484.81640625,0.0354749499820173,1549.45151277807,0.0663075118688184,32.203869681351,395.918109130859,34.3392281637482,0.06420175681584905,0.06420175631817908
13486.2607421875,0.0359732831835629,1547.13360963232,0.0672935139413965,32.1574145030834,395.701596069335,34.32139993553334,0.06512601784763737,0.06512601735022577
13487.60546875,0.0364413736094757,1543.59308831849,0.0682196776581075,32.0840080919163,395.568936157226,34.27276879316246,0.06599341007768511,0.06599340958097831
13488.900390625,0.0368919031965862,1545.01109707189,0.0691110954991644,32.1104002730838,395.545288085937,34.32958522414609,0.06682755133830712,0.06682755084077689
13490.39453125,0.0374151006942307,1542.96915568539,0.0701462940680038,32.0691920984223,395.432925415038,34.3187270891472,0.06779536255605967,0.06779536205868682
13491.888671875,0.0379132620227619,1540.2088794729,0.0711319560726356,32.0139919141449,395.450723266601,34.29120979193919,0.06871599216053473,0.06871599166356067
13493.3828125,0.0384564357479726,1541.49483492622,0.0722066796053375,32.04154710253,395.538449096679,34.35516083951132,0.06971884220474489,0.069718841706844
13494.7275390625,0.0389305761039961,1537.36627576659,0.0731448137137656,31.9578801836696,395.442153930663,34.295433387641346,0.07059341606468916,0.0705934155676539
13496.2216796875,0.0394558108697726,1537.03048936184,0.074184043221331,31.9492631533573,395.394281005859,34.31938868328174,0.07156134380928733,0.07156134331190489
13497.5166015625,0.0399085656395109,1537.03696579135,0.0750798638087352,31.9501028535494,395.523727416991,34.34891223575447,0.07239495073522088,0.07239495023741056
13498.76171875,0.0403336740619554,1534.84387112622,0.0759209833333839,31.9032704837518,395.376428222655,34.32539816169921,0.07317702347929995,0.07317702298183042
13500.255859375,0.04087760402843,1535.80501717396,0.0769972031650505,31.9211376873018,395.37593383789,34.37897602237579,0.07417680129534623,0.0741768007971002
13501.650390625,0.0414022704674386,1529.85109282156,0.0780353081812729,31.8037502946895,395.385162353515,34.285565761499754,0.07514022536533387,0.0751402248684416
13503.044921875,0.041881172851784,1531.01070301438,0.0789828644389387,31.8206879905405,395.314492797851,34.333977087726815,0.0760188051850548,0.07601880468746093
13504.4892578125,0.0424004218533752,1529.51212308704,0.0800102505134871,31.7916419975363,395.44448852539,34.33529924927084,0.07697053230727888,0.07697053180966584
13506.0263671875,0.0429351760925153,1529.12276892631,0.0810683152510497,31.7869450649118,395.651635742187,34.36385915959719,0.07794973300721315,0.07794973250918621
13507.228515625,0.0433663206952294,1526.34163641539,0.0819213779619798,31.7222701886286,395.665753173827,34.32100228583046,0.07873851416307026,0.07873851366566444
13508.72265625,0.043904457395295,1528.18083262712,0.0829861352367296,31.7535972923147,395.644439697265,34.38870562277904,0.07972216575475313,0.07972216525636609
13510.31640625,0.0444862544243261,1520.4459999286,0.0841372788383705,31.6050422043415,395.596484374999,34.26420446421656,0.0807845359939674,0.08078453549738472
13511.7607421875,0.0450101875384727,1523.06939296138,0.085173932898021,31.6566164105175,395.543310546874,34.35293494373345,0.08174028096311042,0.0817402804652418
13513.1552734375,0.0454909782343375,1520.92734134241,0.0861252253688591,31.6246045245892,395.75650024414,34.34828072775557,0.08261652367529793,0.08261652317749675
13514.5498046875,0.0460118726335877,1521.7056105839,0.0871558670272155,31.6336324242468,395.634716796874,34.390689096715235,0.0835649897887934,0.08356498929037762
13515.994140625,0.0465472731152623,1518.19911796751,0.0882152104202569,31.5639485342516,395.571380615234,34.34836890717991,0.08453893256826847,0.08453893207046602
13517.587890625,0.0471005117242027,1515.19087134366,0.0893098483319064,31.5052997416991,395.484725952148,34.319033294547374,0.08554432903840943,0.08554432854103214
13518.9326171875,0.0475824665732858,1513.16517591594,0.0902634441963022,31.4495405056895,395.671466064452,34.28828436136985,0.08641935896147776,0.0864193584645461
13520.3271484375,0.0481095621508994,1508.47602140846,0.0913063555061685,31.3556130791359,395.394638061523,34.218579845253366,0.08737546991374379,0.08737546941782234
13521.8212890625,0.0486503067375051,1509.88294339269,0.0923762727452265,31.388408535564,395.490850830077,34.28795273472933,0.08835539008239016,0.08835538958546331
13523.2158203125,0.0491588033633087,1506.91168925606,0.0933823841690415,31.3241130959987,395.546606445312,34.24923347010385,0.08927599629084818,0.08927599579448248
13524.759765625,0.0497296738518974,1508.32881984952,0.0945119085177631,31.3529413057978,395.292520141601,34.31616763751815,0.09030851824846374,0.09030851775112797
13526.25390625,0.0502561094371353,1506.33001806978,0.0955535139667148,31.3038682386966,395.597802734374,34.29506286090524,0.09125972775736242,0.09125972726033252
13527.7978515625,0.0508377185516705,1500.94799537438,0.0967042857607342,31.1943839067146,395.334982299804,34.21101453335464,0.09230957864612153,0.09230957815030973
13529.1923828125,0.0513589521136692,1501.34755814435,0.0977355984865048,31.2032636239852,395.227728271484,34.252933280230096,0.09324951125407492,0.0932495107576556
13532.130859375,0.0524252293792766,1499.10451813297,0.0998453346842356,31.1470980090059,395.291394042968,34.25699044538296,0.09516956508602566,0.09516956458954753
13533.525390625,0.0529519353780573,1495.29527987933,0.100887475173423,31.0724859320551,395.298947143554,34.207310596294484,0.09611665013189472,0.09611664963613659
13535.119140625,0.0535441364535666,1491.99120312772,0.102059204221426,31.0123755223237,395.456079101562,34.17747390032122,0.09718043362648432,0.09718043313115861
13536.3662109375,0.0539845805321857,1491.30459182934,0.102930666875382,30.995309850775,395.494201660156,34.18567777490286,0.09797087961515175,0.09797087911970714
13537.8583984375,0.0545566243405535,1489.8711055071,0.104062512754618,30.967179894344,395.331411743163,34.18970245825484,0.09899657012376922,0.09899656962826629
13539.3525390625,0.055117209947954,1489.47121342716,0.105171687437421,30.9560617249574,395.388623046874,34.21176298418369,0.10000069614707835,0.1000006956512557
13540.8466796875,0.0556732947740146,1482.4644850839,0.106271956874264,30.8207263020385,395.33462524414,34.09610520956222,0.10099576516496644,0.10099576467082
13542.390625,0.0562413694615674,1483.68161475241,0.107395949451056,30.8330434016459,395.28982849121,34.14438738338278,0.10201126768923655,0.10201126719439035
13543.6357421875,0.0567162798086959,1483.69149405166,0.108335607063885,30.8364111831647,395.333554077148,34.1770925195373,0.10285943692381552,0.10285943642849533
13545.1298828125,0.0572825670168977,1482.24329855053,0.109456062934033,30.8066220330387,395.511697387695,34.17859360424581,0.103869861825878,0.10386986133053606
13546.623046875,0.0578185541584618,1476.56303078755,0.110516567092331,30.6907815747374,395.630130004882,34.08262140686914,0.10482528282938545,0.10482528233543442
13548.0185546875,0.058366150749246,1477.0200032632,0.111600041706857,30.7018009558663,395.76614074707,34.128123234157485,0.10580045640587354,0.10580045591126307
13549.5625,0.0589418795150448,1474.7427150144,0.112739178642867,30.6536978098423,395.542596435546,34.10957053441935,0.10682470398931401,0.10682470349497242
13550.9072265625,0.0594545148430378,1475.44140101187,0.113753478902834,30.6636192941962,395.623345947265,34.151712675819375,0.10773582339201845,0.1077358228970661
13552.5009765625,0.0600321869197206,1470.38506588199,0.114896460873758,30.5581560933474,395.691296386718,34.06918009040331,0.10876154039739883,0.1087615399036426
13553.9453125,0.0605837526313198,1470.9648709784,0.115987788790728,30.5692899790479,395.540948486327,34.11495433975251,0.10973992195546349,0.10973992146104386
13555.439453125,0.0611428303394731,1468.06573572635,0.11709397994408,30.5113461754266,395.540179443359,34.084041143671,0.11073065257654628,0.11073065208257467
13556.927734375,0.0616958443676745,1461.39655010771,0.11818817350028,30.3749891921139,395.670916748046,33.9649536958552,0.11170967318198624,0.11170967268974054
13558.228515625,0.062196746497877,1465.29107964494,0.119179258455098,30.4585213997135,395.719696044921,34.088545404885146,0.11259561172340479,0.1125956112293679
13559.6728515625,0.0627250612280735,1460.25988184316,0.120224581980265,30.3459162568578,395.93579711914,33.9942413647003,0.1135291848308668,0.11352918433819663
13561.0673828125,0.0632615525304802,1458.21947723655,0.121286083671207,30.2995059823438,395.844610595702,33.974414411155344,0.11447631551961224,0.11447631502722942
13562.611328125,0.063852800283669,1459.83342542522,0.122455926475666,30.3332825857876,395.488543701171,34.04777281896689,0.1155190761446492,0.11551907565120322
13564.10546875,0.0644022118534864,1452.92483145458,0.123542992207707,30.1879358710081,395.53147277832,33.917443808090574,0.1164870782286061,0.11648707773704894
13565.4501953125,0.0649057906194348,1451.63207026177,0.124539373154013,30.1671140004724,395.768475341796,33.92410747896496,0.11737350572512555,0.11737350523347181
13566.994140625,0.06550291872136,1450.96587618185,0.125720850816482,30.1398349701717,395.82156677246,33.92904067710133,0.11842358674104411,0.11842358624931888
13568.388671875,0.0660256051832414,1447.67903331894,0.12675503824996,30.0873963667396,395.540179443359,33.901125455040564,0.11934185406738328,0.11934185357606261
13569.8828125,0.0665870753637566,1447.14708793893,0.127865963149128,30.0706540022167,395.614474487304,33.91566714973692,0.12032731901992642,0.12032731852839501
13571.177734375,0.0670900170537313,1443.15047230938,0.128861083576912,29.9947060385971,395.614474487304,33.859856371268094,0.12120923382103269,0.12120923333031013
13572.6220703125,0.0676210359193561,1439.25440599228,0.129911757504437,29.9007763668557,395.931072998046,33.7852387863392,0.12213953897097343,0.12213953848133229
13574.1162109375,0.0681938955516327,1437.29084037989,0.131045217572859,29.8681201120637,395.840518188476,33.78219442155755,0.12314217650531839,0.12314217601572137
13575.560546875,0.0687476474879764,1436.25779498755,0.132140871154109,29.8503045478303,395.93137512207,33.794749805920354,0.12411041652084737,0.12411041603106839
13577.0546875,0.0693112626437127,1434.1819346736,0.133256040101249,29.7961102076331,395.983944702148,33.76662187522881,0.12509494071762375,0.12509494022825243
13578.3994140625,0.0698455585548141,1436.39314138737,0.134313197990954,29.8472825252144,396.162472534179,33.8561665034795,0.12602735587702615,0.12602735538635707
13581.337890625,0.0709492124719765,1426.62613683162,0.136496887631452,29.6472520193234,396.131738281249,33.69400965764559,0.1279506257510155,0.12795062526269654
13582.7822265625,0.0714974232223325,1427.23854361558,0.137581577422106,29.6581860833204,395.927145385741,33.738606119029996,0.1289045856865076,0.12890458519754228
13584.1767578125,0.0720358257526605,1422.04993564564,0.138646860668613,29.5481157573543,395.91470336914,33.64486925661186,0.12984059308054224,0.12984059259293546
13585.5712890625,0.0725579759707366,1421.65388551542,0.139679987090098,29.537994451297,395.997760009765,33.66386114576138,0.13074750992025141,0.13074750943236937
13586.9658203125,0.0730876244355257,1425.25148722496,0.14072794954253,29.6089760597707,395.833953857421,33.77578655962812,0.13166661084896625,0.1316666103594621
13588.509765625,0.0736679410649918,1419.55398557328,0.141876164025592,29.4904032080639,395.738208007812,33.67438850163864,0.13267266754805315,0.13267266706001854
13589.9306640625,0.0742312674740637,1418.25551634089,0.142990761658581,29.4744960533578,395.840682983398,33.68907670438635,0.13364830224158541,0.13364830175333792
13591.3271484375,0.074762872999578,1408.58280420805,0.144042596351364,29.2683182236017,395.516943359374,33.48420278209167,0.13456812683728733,0.13456812635200904
13592.59375,0.0752296342741786,1407.41002161622,0.144966130209289,29.2446045513355,395.551605224609,33.484081713367935,0.1353750559654473,0.13537505548017076
13594.087890625,0.0758105879796185,1406.97643014881,0.146115605210872,29.2299053076005,395.528314208984,33.50085062261214,0.13637849035214838,0.13637848986662882
13595.3330078125,0.0762874049713879,1405.56961793457,0.147059035310787,29.2029563198887,395.604531860351,33.49751491524756,0.13720130614338485,0.13720130565791364
13596.8271484375,0.0768650220487061,1405.60606157183,0.148201908459969,29.2083717125707,395.537240600585,33.537108154140206,0.13819716088202383,0.1381971603959788
13598.171875,0.0773781386211397,1398.49549081638,0.149217160910186,29.0660694722837,395.396066284179,33.40322584842874,0.1390809809302164,0.13908098044611167
13599.666015625,0.0779465295550391,1396.94850232267,0.150341779211999,29.0280921226925,395.518371582031,33.39222715021351,0.1400590975349724,0.14005909705102706
13601.2099609375,0.0785297978170744,1395.85914492457,0.151495833795262,29.007178199462,395.596621704101,33.40164485750886,0.1410618222045473,0.1410618217204655
13602.8037109375,0.0791494298256992,1394.81753747287,0.152721837687527,28.9887496989922,395.577450561523,33.41596483596681,0.14212596125975144,0.14212596077546208
13604.1484375,0.0796540948290994,1389.18194609653,0.153720367863255,28.8657897505605,395.52356262207,33.30304958028875,0.1429918231796465,0.14299182269699362
13605.6953125,0.0802347414547534,1384.34218716037,0.154869235276774,28.772133991716,395.75207824707,33.22805239085493,0.14398712135373262,0.14398712087216664
13607.0869140625,0.0807901342054756,1383.53054784139,0.155968135373353,28.7519924130471,395.751666259765,33.236387068545135,0.14493820531435342,0.14493820483266665
13608.4814453125,0.0813202914143876,1384.11518281743,0.157017104426906,28.7650930831545,395.637655639648,33.28170471823696,0.14584523153087933,0.14584523104853578
13609.826171875,0.0818426020472773,1378.0525861732,0.158050548245142,28.6432175603719,395.816156005859,33.17029380981786,0.14673802953243123,0.14673802905170233
13611.419921875,0.0824722164405847,1376.3432478617,0.15929630328374,28.6021396065957,395.726013183593,33.15835472244857,0.1478131859405277,0.14781318545997182
13612.7646484375,0.0829850946824382,1372.30151676554,0.160311084173071,28.5140766102597,395.596264648437,33.085199156314815,0.14868814517678253,0.1486881446972869
13614.0625,0.083505452837883,1374.72150600362,0.161340664819434,28.5690230883295,395.514251708984,33.17836827717177,0.1495750832925476,0.14957508281170168
13615.5791015625,0.084049387387638,1364.86734407441,0.162416893719579,28.3611636130018,395.632272338866,32.96749571969431,0.1505013666504139,0.1505013661726241
13616.9482421875,0.0845911494624896,1366.72081038508,0.163488824160881,28.3936537239054,395.551055908202,33.03569879529698,0.15142309835170625,0.15142309787292801
13618.3427734375,0.0851384481400486,1366.88425790279,0.164571709324299,28.4038962700972,395.684567260741,33.07837404120323,0.15235338794335562,0.1523533874639589
13619.6875,0.0856603829439466,1364.70587241655,0.165604409527292,28.3549242364416,395.629772949218,33.05062473225712,0.15323975894531583,0.15323975846632126
13621.28125,0.0862516169472942,1356.60418840561,0.166774225126315,28.1950623833167,395.56577758789,32.89727207503423,0.154242868543161,0.15424286806638893
13622.7255859375,0.0868207412060556,1356.00100230095,0.167900294384701,28.182105405221,395.496948242187,32.91388920950051,0.15520751636562774,0.15520751588861487
13624.2197265625,0.0873850071876068,1350.89625860471,0.169016751055798,28.0710382159253,395.578878784179,32.81551390424452,0.15616301177631545,0.1561630113007283
13625.564453125,0.0878917255006203,1349.29570235503,0.170019343909926,28.0410851670989,395.477777099609,32.80861208002746,0.15702028192933898,0.15702028145385186
13626.958984375,0.0884272909803888,1349.31183854382,0.171079013768196,28.0410537344715,395.571792602538,32.83828956270056,0.15792555780308729,0.15792555732717004
13629.947265625,0.0895921041910339,1340.78358834494,0.173383713186779,27.8510075781892,395.500930786132,32.6799186983042,0.1598916373952091,0.1598916369215871
13631.341796875,0.0901414103454023,1341.02925358647,0.174470570343812,27.8573592141334,395.455557250976,32.71764857473474,0.1608174676243603,0.1608174671501915
13632.7861328125,0.0906923848138315,1336.26666295451,0.175560728427046,27.7602436210754,395.638232421874,32.63385222269031,0.16174524944752397,0.1617452489745696
13634.3798828125,0.0913066177181606,1331.8411759672,0.176776049651551,27.6646749623284,395.694400024413,32.55512692720055,0.16277853800038955,0.16277853752857613
13635.82421875,0.0918923151188009,1332.64381414686,0.177934910528458,27.6784536791148,395.544519042968,32.603416868241816,0.1637628294825,0.16376282900998673
13637.2685546875,0.0924219864999919,1325.24246268326,0.178982918323283,27.5303049701117,395.497717285155,32.457759306069285,0.16465213317486044,0.16465213270445814
13638.7626953125,0.0930341844278292,1328.67222607543,0.180194213143302,27.6100495460966,395.464318847655,32.58522070905937,0.1656790123441297,0.16567901187188014
13640.1142578125,0.0935486484846966,1321.09776733485,0.18121213172622,27.4542402567328,395.492663574218,32.429281668638495,0.16654114151404434,0.16654114104405474
13641.701171875,0.0941409366425332,1318.40159679753,0.182384033075315,27.3952389697145,395.285131835937,32.391693150109106,0.1675327672939271,0.1675327668244823
13643.1455078125,0.094710730060231,1314.28467325703,0.183511426331572,27.311426113655,395.25906677246,32.32338488491492,0.1684858046203287,0.16848580415187384
13644.58984375,0.0952588078954558,1311.13010323418,0.184595853136348,27.2412909409364,395.204272460937,32.26992029267474,0.16940166420995084,0.16940166374227084
13646.083984375,0.0958496844029333,1307.99276710003,0.185764961394043,27.1770830636905,395.405899047851,32.22563285975306,0.17038810335907076,0.1703881028920326
13647.5283203125,0.096405177985824,1306.56026870772,0.18686406099715,27.1477788741034,395.526062011718,32.22072309150136,0.1713145858992014,0.1713145854322344
13649.0224609375,0.0969827171473757,1304.11305651169,0.188006779982196,27.0929940495466,395.642819213866,32.18666063078804,0.1722769279798886,0.17227692751341528
13650.466796875,0.0975464331352805,1300.60513688541,0.189122148435865,27.0200681085429,395.692724609374,32.130161449988556,0.17321534450596485,0.17321534404031033
13651.9111328125,0.0981122940984063,1298.09151384437,0.190241760937506,26.9630942259989,395.575830078124,32.092600761728384,0.17415644694083385,0.1741564464757237
13653.4052734375,0.0986705009832861,1293.26701293706,0.191346229079929,26.8713940256229,395.754357910155,32.0131339523496,0.17508395264394502,0.17508395217998657
13654.94921875,0.0992699940578909,1291.65064980857,0.192532386077342,26.8369236591863,395.734033203124,32.00390061606208,0.1760791015477196,0.17607910108389496
13656.3935546875,0.0998208035282263,1287.11660029942,0.193622217695347,26.7419365040481,395.719860839843,31.91976956517578,0.1769925643150213,0.17699256385241596
13657.9873046875,0.100464094430208,1285.0457894051,0.194895033074008,26.6960650745771,395.765069580077,31.89899556996572,0.17805834309366056,0.17805834263135628
13659.431640625,0.10102705876013,1281.91328315059,0.196008914297192,26.6331347091205,395.85408630371,31.85346653749135,0.1789901089264091,0.17899010846476465
13660.943359375,0.101592415562413,1281.55729906735,0.197127529266189,26.6285365647537,395.819259643554,31.877754195458053,0.17992496164111613,0.17992496117911969
13662.4697265625,0.102181119594987,1273.73267451558,0.19829233906504,26.4656841216405,395.863369750976,31.713626540697337,0.18089749251644072,0.18089749205682293
13664.013671875,0.102778440194688,1271.23946869301,0.199474197603609,26.4151404566094,395.66682434082,31.684279413380647,0.1818832921063557,0.18188329164716324
13665.4580078125,0.103335317928256,1267.56008833961,0.200576035887246,26.3336491246101,395.687780761718,31.615548086030884,0.18280147152249518,0.18280147106429884
13667.0517578125,0.103949028338621,1264.20354153194,0.201790323305194,26.2606939961667,396.069226074218,31.559847937399137,0.18381238105068795,0.18381238059329885
13668.595703125,0.104559044624994,1260.73568795264,0.202997301529412,26.1870989892346,396.01932067871,31.503009428425713,0.18481619387233025,0.1848161934157649
13670.0400390625,0.105112246567691,1258.40779573764,0.204091866893232,26.1459267375759,395.975018310546,31.482097746581733,0.18572564538216382,0.18572564492590155
13671.583984375,0.105717367910611,1251.97977479088,0.205289159982334,26.0068890001744,396.047198486327,31.345821406172416,0.1867195049455121,0.18671950449122482
13673.177734375,0.10632934584099,1250.89195417266,0.206500019515382,25.9787792504326,396.114544677734,31.34339768202968,0.18772362225815178,0.18772362180389965
13674.7216796875,0.106925190624407,1246.65439341122,0.207678958003851,25.8992928710307,396.131573486327,31.278031036880716,0.18870030094946938,0.18870030049616457
13676.1162109375,0.107477329246054,1243.83659772305,0.208771419480641,25.8444204841543,396.347949218749,31.239996843620794,0.189604487984633,0.18960448753187942
13677.560546875,0.108042658548655,1239.88773203991,0.209889980038768,25.756759376413,396.182604980468,31.162845097080673,0.19052942988687274,0.19052942943523732
13680.548828125,0.10921813246948,1236.50407204428,0.212215772738512,25.6924953694752,396.178842163085,31.144848137167294,0.19244990211391083,0.19244990166253623
13682.04296875,0.109787458392579,1231.86332610316,0.213342241009956,25.5982917848369,396.206307983398,31.059488729468235,0.1933787344453129,0.19337873399517538
13683.5869140625,0.110406201244809,1228.62851421634,0.214566485617378,25.5225885466742,396.039151000976,30.99888068418393,0.19438721116254098,0.19438721071328185
13685.130859375,0.111012514240629,1223.33386843437,0.215766136510907,25.4230054923569,395.859442138671,30.908429175076265,0.1953744430994705,0.19537444265152223
13686.6748046875,0.111609028182982,1216.98982153129,0.216946398997247,25.2906831113036,395.85760192871,30.777405749542044,0.19634476948346977,0.1963447690374204
13688.15234375,0.112194881415156,1212.7861796973,0.218105568202427,25.1940659499104,395.832305908202,30.689032028253703,0.19729683893279037,0.1972968384880218
13689.513671875,0.112721500331609,1212.23776881853,0.21914753639052,25.1852109297042,395.838595581054,30.70448786744223,0.19815187384862254,0.19815187340362997
13690.9580078125,0.113293411224846,1208.44510583365,0.220279119283879,25.1107649966417,395.753094482421,30.64214220362756,0.19907961887583253,0.19907961843174352
13692.501953125,0.113884471063539,1204.69119165585,0.221448590280717,25.0291030303789,395.659683227538,30.571762621387094,0.20003752346255685,0.20003752301948782
13693.99609375,0.114490096567301,1202.30259663542,0.222646880902461,24.9719787202603,395.573330688476,30.531911901205557,0.20101808312717298,0.2010180826846815
13695.4404296875,0.115020895435467,1196.79367982956,0.223697119543014,24.861672649588,395.585250854491,30.423157217175433,0.20187670211524975,0.2018767016743344
13696.884765625,0.115597756271522,1196.39741015935,0.224838496393232,24.8472630350637,395.657458496093,30.433884304214065,0.20280899562608154,0.20280899518501075
13698.4287109375,0.116190979418557,1190.74656075416,0.226012247711956,24.7391168349386,395.712719726562,30.330460246011157,0.20376682744124572,0.20376682700167384
13699.8232421875,0.116752266267857,1185.98825115187,0.227122809871981,24.637584957716,395.63960571289,30.23334249051525,0.2046722502653669,0.2046722498272025
13701.267578125,0.117314808935983,1187.103843578,0.228235856795135,24.6630498763718,395.708737182616,30.292042204863783,0.20557887707676137,0.20557887663774627
13702.7119140625,0.117863876759771,1178.88701084572,0.229322242391282,24.4904533187314,395.712417602538,30.106658999631914,0.20646299506955457,0.20646299463322618
13704.15625,0.118440719262704,1178.30160747972,0.230463582967585,24.4722515822172,395.670147705077,30.112214373812346,0.20739099509821168,0.20739099466180277
13705.55078125,0.118984057986009,1170.23724526597,0.231538632965516,24.3046438315998,395.759301757812,29.932107847651956,0.20826430874456023,0.20826430831076156
13707.0947265625,0.119608117443487,1165.63601652188,0.232773397008082,24.2158399233297,395.745184326171,29.85264325221142,0.20926642546588498,0.20926642503323797
13708.638671875,0.120200286436034,1160.25179842664,0.233945062576736,24.1011332848063,395.723376464843,29.739474427750388,0.21021640470021263,0.21021640426920576
13710.1826171875,0.120811677706523,1159.95212634917,0.235154761344525,24.0985692804769,395.663418579101,29.765462596846568,0.21119627505851873,0.21119627462713522
13711.626953125,0.121384111093724,1152.05812716261,0.236287378044441,23.9316889706673,395.577972412109,29.586445018094327,0.2121128385184972,0.21211283808970813
13713.12109375,0.121933371415288,1151.49347032506,0.237374144516688,23.9083322832419,395.495217895507,29.583552214168513,0.212991508888114,0.21299150845936687
13714.6650390625,0.122570676553085,1144.57521659515,0.238635116462333,23.7826332058418,395.515927124023,29.458004658999254,0.21401006085763497,0.21401006043070736
13716.009765625,0.12309505882871,1141.58760672974,0.239672659232884,23.7116066936147,395.465252685546,29.394630532822354,0.214847360277297,0.21484735985128786
13717.4541015625,0.12364273333526,1139.89791724677,0.240756288011544,23.6732701139945,395.303286743163,29.372758759986915,0.21572110338435363,0.21572110295866148
13718.998046875,0.124262823671924,1135.86310166009,0.241983198751668,23.5933481681829,395.324792480468,29.302542035394676,0.21670945584464207,0.21670945541996756
13720.5419921875,0.124847466918075,1129.73574072072,0.243139973878502,23.4735225017513,395.478244018554,29.18087415780855,0.2176404159057939,0.21764041548288268
13721.986328125,0.125421284455953,1124.96447825941,0.244275329258947,23.3710925494571,395.457232666015,29.08007388520589,0.2185532955989103,0.21855329517745994
13723.380859375,0.125985220441316,1126.83001926916,0.245391132999587,23.4102845455828,395.332070922851,29.154960802196637,0.21944964362966987,0.2194496432071342
13724.8818359375,0.12654323482842,1115.11953700951,0.246495220265911,23.1635990397209,395.469619750976,28.873315495142368,0.22033578945018548,0.22033578903173162
13726.369140625,0.127154094438384,1112.19614258928,0.247703867090185,23.1057832117973,395.649438476562,28.82917507345682,0.22130495580503357,0.22130495538721942
13727.9130859375,0.127753230017119,1107.70336659703,0.248889316746271,23.0114314447724,395.518673706054,28.73873090231551,0.2222546097196974,0.22225460930319405
13730.9013671875,0.128934433038427,1101.25503820179,0.251226445044231,22.8732199364369,396.063568115234,28.619577675617457,0.2241242263306224,0.2241242259158459
13732.24609375,0.129439171374313,1094.55698307533,0.252225120315615,22.7278081112145,396.165026855468,28.460332254323525,0.22492206507308332,0.22492206466061473
13733.5908203125,0.130006003992881,1094.98190271339,0.253346655334713,22.738340286617,396.310925292968,28.499022753862793,0.22581729793362326,0.22581729752059396
13735.03515625,0.130548224395772,1088.20536204282,0.254419492623873,22.6030048636983,396.36118774414,28.35364990058511,0.22667290989368008,0.22667290948275762
13736.4794921875,0.131127074375514,1083.14628266314,0.255564805193791,22.4963741652566,396.161154174804,28.24565565399833,0.22758551532344554,0.2275855149140882
13737.9736328125,0.131725229132246,1077.2899438334,0.256748314195461,22.3766405515196,396.10721130371,28.121805298044563,0.22852768218957706,0.22852768178201466
13739.4326171875,0.132265020396531,1075.66282324572,0.257816345190975,22.345261808517,396.157418823241,28.106235547880473,0.22937715810641404,0.2293771576990773
13740.9619140625,0.132869005085915,1067.85224925289,0.25901138929739,22.1726674960644,396.109243774413,27.91564091610313,0.23032680132581201,0.2303268009212375
13742.40625,0.133451411691238,1066.21843269571,0.260163739006682,22.1476067111907,396.153051757812,27.90961089067435,0.23124166411301464,0.23124166370852753
13743.8505859375,0.134043736515317,1060.37548580497,0.261335712903605,22.0228214251759,396.023962402343,27.778171169853806,0.23217124907122644,0.23217124866864425
13745.294921875,0.134599000934189,1051.89268038267,0.262434359082785,21.8507277895756,396.214575195312,27.585109539803817,0.23304188800999032,0.2330418876102061
13746.8388671875,0.135192269914028,1046.83546709285,0.263608201086295,21.7378891472013,396.101306152343,27.468175007925293,0.2339712801797924,0.2339712797817029
13748.283203125,0.135781358942155,1045.78079701214,0.264773772637347,21.7220515933131,396.279010009765,27.473481150317454,0.2348932703266396,0.2348932699284732
13749.77734375,0.13634010665412,1037.61423893607,0.265879310860241,21.5455528994864,396.144784545898,27.274069663620036,0.23576698810362962,0.23576698770835325
13751.271484375,0.136941983034526,1035.0584642182,0.267070183466512,21.4894748468264,396.160440063476,27.228672843858984,0.23670729322750453,0.23670729283288608
13752.744140625,0.13755603260764,1031.43177346084,0.268285141951875,21.4183181137139,396.068457031249,27.164534636280344,0.23766570609072948,0.23766570569704057
13754.2099609375,0.138132141785711,1022.75368722323,0.269425031571607,21.2395674966452,395.838540649413,26.962038646949562,0.23856406691087936,0.23856406652012518
13755.654296875,0.13868382207932,1015.69745261369,0.270516586200541,21.0977951206507,395.859689331054,26.805098639920296,0.2394235785535848,0.2394235781651051
13757.048828125,0.139257547951589,1004.35612683629,0.271651760211413,20.8673063987056,396.018908691406,26.53594691952027,0.2403166540164462,0.24031665363186724
13758.4931640625,0.139867756735739,1000.42372665191,0.272859119311732,20.7804692748423,395.949420166015,26.450609826752437,0.24126564519635893,0.24126564481301677
13759.73828125,0.140381588299913,986.15834783433,0.273875786444607,20.4911835779579,395.728457641601,26.10322260206947,0.2420640535305627,0.24206405315225513
13761.1328125,0.141073031145639,965.035747402248,0.27524387525916,20.0450872380046,395.78108215332,25.56237473555117,0.24313743503278049,0.24313743466231127
13762.4775390625,0.141740760098644,939.912689390905,0.276565043765576,19.5202656372726,395.640869140624,24.918888763500096,0.24417291117256026,0.24417291081141695
13763.72265625,0.14236881617662,904.6117028597,0.277807715521459,18.7831705222357,395.723623657226,24.001280220778167,0.24514588729705086,0.24514588694920622
13764.9677734375,0.143072019719819,866.924481362883,0.279199074052033,18.0052096236583,395.65366821289,23.03224748377065,0.24623415868809037,0.2462341583542897
13766.1630859375,0.143758970950767,829.760533416729,0.280558275757587,17.2264292315781,395.764355468749,22.059446518904366,0.2472961357800964,0.24729613546039428
13767.408203125,0.144490865829188,793.055972886039,0.28200640296403,16.4672201404962,395.828900146484,21.111081663397368,0.24842635299772975,0.24842635269177205
13768.603515625,0.145163746389348,759.293193249198,0.283337764440363,15.7652768063566,395.836096191405,20.232175096368618,0.2494643124362947,0.24946431214307477
13769.7490234375,0.145821291293333,722.575240779515,0.284638782787388,15.0006040510578,395.774188232421,19.270357732778468,0.25047757594116804,0.2504775756618875
13770.89453125,0.146579695865512,674.399057491219,0.286139362073901,14.0019838621943,395.832305908202,18.008502595393693,0.2516449885861953,0.2516449883252025
13771.9404296875,0.147264337123144,622.979445371752,0.287493993266252,12.9290064251817,395.844033813476,16.64601811397264,0.25269768812060067,0.25269768787935404
13772.986328125,0.148056978799813,563.939655310141,0.289062314087709,11.7019136929089,395.601867675781,15.084495946412286,0.253915065758085,0.2539150655394691
13773.982421875,0.148812257574769,507.4037187603,0.290556708671837,10.5299425633448,395.793222045898,13.5894880188202,0.255073682389545,0.25507368219259585
13774.8291015625,0.149651639544823,432.371922795908,0.292217509837786,8.97362729704931,395.763394165038,11.595878321291622,0.2563597424585619,0.25635974229050573
13775.19921875,0.150607042674591,289.232814044067,0.294107870470345,5.82020900118965,395.628042602538,7.531978276764513,0.2578215546370118,0.25782155452785266
