Repository: sandialabs/matcal

6061T6 aluminum plate calibrations
##################################
In this calibration example, we will calibrate 
the Hill48 orthotropic
yield surface :cite:p:`hill1948theory` with 
Voce hardening :cite:p:`voce1948relationship`
to the Ductile Failure aluminum data for a rolled plate.
The rolling process tends to impart a texture 
to the material microstructure that results in 
orthotropic plasticity behavior. The experimental data set
used for this calibration 
was purposefully taken such that this orthotropic behavior
would be characterized. 

This example has been broken into several steps:

#. Experimental data analysis to verify the suspected orthotropic

File: documentation/advanced_examples/6061T6_anisotropic_calibration/aluminum_6061_data/uniaxial_tension/processed_data/cleaned_6061-02-03-100C-LT.csv
{'temperature':671.67, 'direction':'R11' }
time,displacement,load,engineering_strain,engineering_stress,temperature,true_stress,true_strain,plastic_strain
9.608421875e+03,0.0010449747512791,3.23702143669198,-0.0002286731212979,0.0796620916486008,215.775177001953,0.07964387506951508,-0.00022869927098269347,-0.00022869927213695253
9609.8662109375,0.0010520713880482,3.22281865764251,-0.0002145593300916,0.0823472396398541,215.930235290527,0.08232957127134692,-0.00021458235123768176,-0.00021458235243086395
9611.1611328125,0.0010766548866096,20.7580748713611,-0.0001656676681527,0.447281413156242,216.004035949706,0.44720731308942924,-0.00016568139255668566,-0.00016568139903795105
9612.505859375,0.0011202302816604,29.6412731991807,-7.90049224756745e-05,0.62871190728733,215.871101379394,0.6286622359556154,-7.900804352897506e-05,-7.900805264002195e-05
9613.7509765625,0.0011761732291527,50.4134363629203,3.22544114970116e-05,1.07280967939572,215.786589050292,1.072844282251587,3.225389133466695e-05,3.2253875786199086e-05
9614.9462890625,0.0012089930257969,75.030375815124,9.75264230629173e-05,1.58619997722192,215.664695739746,1.586354673656032,9.752166767051651e-05,9.752164467986906e-05
9616.091796875,0.0012501624850996,102.344799614228,0.0001794042437241,2.15065419216172,215.781851196288,2.1510400286948355,0.00017938815270737083,0.00017938812153287767
9617.2373046875,0.0012860110423282,133.660017163193,0.0002506998543403,2.80805651085444,215.962892150878,2.8087604902881522,0.0002506684343830679,0.0002506683936763941
9618.3330078125,0.0013274669566551,170.053036736053,0.0003331473767537,3.55866484923469,215.836178588867,3.5598504092151733,0.0003330918954882375,0.0003330918438962026
9619.4287109375,0.0013823991475945,204.372446279799,0.0004423965180941,4.28447172191815,215.846272277831,4.28636715746554,0.0004422986896061708,0.00044229862748490766
9620.474609375,0.0014166295203915,243.042424791486,0.0005104738835127,5.08536300291029,215.752613830566,5.087958948159075,0.0005103436360431915,0.0005103435623046561
9621.5205078125,0.0014534059054434,284.018437568564,0.0005836147581039,5.93947505459232,215.699440002441,5.9429414202274,0.0005834445212429828,0.000583444435113397
9622.52734375,0.0015093753500254,327.069158074673,0.0006949267894887,6.84010234331231,215.827307128906,6.844855714121672,0.0006946854396744683,0.0006946853404736609
9623.5625,0.0015514100467287,368.049863518898,0.0007785253942921,7.68753889072758,215.817666625976,7.693523835539787,0.0007782225005940013,0.0007782223890936559
9624.55859375,0.0015940634862842,413.041207709118,0.0008633545548801,8.62050081110453,215.872886657714,8.627943360457193,0.0008629820787070473,0.0008629819536643898
9625.5546875,0.0016343291799856,455.869259786966,0.0009434349665135,9.52215976356304,215.810044860839,9.531143302909644,0.0009429902114550377,0.0009429900733225261
9626.5693359375,0.00168425485324,502.994038651803,0.0010427271454818,10.4929575867076,215.772622680663,10.503898879474999,0.0010421838831486427,0.001042183730918224
9627.595703125,0.0017335649346474,548.158188251532,0.0011407950353848,11.4382961041654,215.696556091308,11.45134485682861,0.0011401448231873148,0.001140144657225795
9628.5380859375,0.0017835998904935,598.395412904887,0.0012403045555715,12.4800766583774,215.639949035644,12.495555755804169,0.0012395360132949579,0.001239535832199947
9629.5390625,0.0018361116797061,640.582271018438,0.0013447400019577,13.3539867750134,215.635513305663,13.371944416925722,0.0013438366488806143,0.0013438364550843185
9630.53515625,0.0018764336618198,685.689230452467,0.0014249323599854,14.2983834362398,215.659751892089,14.318757667454703,0.0014239181072500822,0.0014239178997318552
9631.5029296875,0.0019198086815812,734.442968552344,0.0015111965992869,15.3145149664062,215.714834594726,15.337658211593318,0.0015100558907846398,0.0015100556684997382
9632.4970703125,0.0019752637961674,779.583078523881,0.0016214857311757,16.2484423174852,215.711401367187,16.27478893739036,0.0016201725425401697,0.0016201723066736635
9633.470703125,0.00201841595392,829.757789166935,0.0017073067425141,17.2919112528318,215.646472167968,17.321433852374586,0.0017058509511104487,0.0017058507000751754
9634.4404296875,0.002066370816608,875.287363069193,0.001802679373428,18.2333824345124,215.589274597167,18.266251380126413,0.0018010564970241877,0.0018010562322959068
9635.416015625,0.0021289613826189,923.262228192624,0.0019271594911105,19.2292623718136,215.562330627441,19.26632023085102,0.0019253049016027138,0.0019253046223806814
9636.3623046875,0.0021762390656297,972.043573445426,0.0020211853470825,20.2469632881677,215.475964355468,20.287886157625685,0.0020191455001221715,0.002019145206094836
9637.3330078125,0.0022328223833286,1020.99133000572,0.002133718249322,21.2622528729544,215.54909210205,21.30762053427387,0.0021314451054629427,0.002131444796656848
9638.3046875,0.0022853354615889,1070.56049448929,0.002238156259366,22.2890602705347,215.673567199706,22.338946675067902,0.002235655318614363,0.0022356549948615127
9639.2509765625,0.0023404701762304,1116.57870950982,0.0023478081798452,23.2359636838049,215.51475982666,23.290517274596958,0.0023450563845039078,0.002345056046960179
9640.2041015625,0.0024038025175265,1167.97411734611,0.0024737635402148,24.3120709124421,215.615476989745,24.372213232734197,0.002470708823915052,0.0024707084706945704
9641.193359375,0.0024499266461549,1215.89102391389,0.002565495207231,25.3061457188494,215.639125061035,25.37106852056164,0.002562209942090119,0.002562209574393474
9642.1396484375,0.0025019740917734,1264.1469002162,0.0026690071670771,26.3094347754914,215.521928405761,26.379654852125242,0.002665451692434668,0.0026654513101208293
9643.0859375,0.0025566924440373,1315.70992682988,0.0027778310260595,27.3866241845901,215.535633850097,27.462699606163174,0.002773979983503433,0.002773979585493294
9644.05859375,0.0026300174823969,1364.16690175707,0.0029236598623491,28.3869608194342,215.671864318847,28.46995464514903,0.0029193942809040037,0.0029193938682959652
9644.990234375,0.0027064130321607,1413.8896344591,0.0030755953317192,29.4246888098854,215.565818786621,29.515187253759077,0.003070875363728269,0.0030708749359719322
9645.974609375,0.0027670784771816,1460.7169640888,0.0031962467687768,30.3975488379133,215.681092834472,30.494706914060167,0.0031911496303268123,0.003191149188374538
9646.953125,0.0028518359355562,1509.70742117588,0.0033648124019923,31.4129214946441,215.634922790527,31.518620091974398,0.0033591640875412277,0.0033591636307496323
9648.86328125,0.0030315260212193,1605.7042427492,0.0037221800443591,33.4109274813697,215.78904724121,33.53528897966157,0.003715269874174698,0.003715269388156017
9649.8955078125,0.0031394734460765,1651.76867093625,0.003936865882915,34.367783811621,215.653970336913,34.50308517856741,0.0039291367056067455,0.003929136205562032
9650.9052734375,0.0032649057991546,1691.79761566703,0.0041863257467167,35.2070574179322,215.602046203613,35.354445640822945,0.004177587464130603,0.0041775869517473325
9651.951171875,0.0033813566414045,1734.53370793429,0.0044179231817833,36.0974112891297,215.646884155273,36.25688689184039,0.004408192807334978,0.00440819228187285
9652.9970703125,0.00354478610762,1773.98910445818,0.0047429517041928,36.9142801675914,215.675531005859,37.08936282877944,0.004731739347890917,0.004731738810363919
9654.0927734375,0.0037306968505883,1807.26280389679,0.005112690989808,37.6071136527232,215.57019958496,37.799387217514884,0.005099665563020074,0.005099665015202868
9655.203125,0.0039411249926211,1843.56615510764,0.0055311904786829,38.3564854539891,215.554173278808,38.5686424953566,0.00551594961886478,0.005515949059898946
9656.3837890625,0.0041737725915145,1860.02484813034,0.0059938800233621,38.7041123527142,215.634716796874,38.936100173068155,0.005975988183259846,0.005975987618968539
9657.5009765625,0.0044318333343331,1884.93978223733,0.0065071112286797,39.2185656767441,215.554530334472,39.47376526073626,0.006486031376952304,0.00648603080486875
9658.724609375,0.0046979554944422,1896.2695821656,0.0070363749807047,39.4506597078798,215.655220031738,39.72824935791773,0.007011735209860949,0.007011734634089219
9660.01953125,0.0050208392905027,1911.9513231867,0.0076785262743098,39.7815330161436,215.65898284912,40.08699657801137,0.007649196435714999,0.007649195854744034
9661.2646484375,0.0053336464581776,1921.43413323382,0.0083006371693817,39.9766263543281,215.580114746093,40.308457840492615,0.008266376341242034,0.008266375757061486
9662.5595703125,0.0056526479292954,1923.42470226418,0.0089350672951407,40.0185305371703,215.639331054687,40.376098816166056,0.008895385777544158,0.008895385192383306
9663.8046875,0.0059920742165473,1933.45306917028,0.0096101182952273,40.2296365538819,215.661413574218,40.61624813591825,0.009564234837819215,0.009564234249177937
9665.0,0.0063154504287944,1942.62303474092,0.0102532489061443,40.4113171408718,215.702117919921,40.82566445008497,0.010201040914006086,0.01020104032232979
9666.1953125,0.0066460733802431,1942.60788648206,0.0109107918319857,40.4210837072758,215.613389587402,40.86210975320031,0.010851698590262044,0.010851697998057555
9667.4404296875,0.006980191655897,1947.83074268942,0.011575286258606,40.5338864266474,215.60795135498,41.00307778129121,0.011508805165905592,0.011508804571658088
9668.685546875,0.0073003962381163,1947.81757029041,0.0122121091317239,40.5344432331918,215.696611022949,41.029454293651455,0.012138142907199093,0.01213814231256932
9669.880859375,0.0076450348609882,1954.21781942927,0.0128975264248915,40.6579061036636,215.606275939941,41.182292538238784,0.012815061635257596,0.012815061038412776
9670.9765625,0.0079450901968067,1958.48918934816,0.0134942764767673,40.7448218090954,215.789527893066,41.29464371589501,0.013404039609085046,0.013404039010611948
9672.31640625,0.0082895145513205,1960.82333845269,0.0141792676330243,40.8030979004933,215.609352111816,41.38165596226076,0.014079682080531798,0.014079681480797654
9673.6162109375,0.0086690090215346,1964.09843592648,0.0149340062353862,40.8694970809139,215.661331176757,41.47984242161507,0.014823591892652959,0.014823591291495823
9674.76171875,0.0089891500107386,1963.05276698509,0.0155707026347151,40.8472382902636,215.691763305663,41.48325850759105,0.015450723085616928,0.015450722484410283
9675.95703125,0.0093073797720213,1963.23630241129,0.016203597983954,40.8460438504183,215.608061218261,41.5078967406854,0.01607372079704235,0.016073720195478626
9677.2021484375,0.0096480916694217,1965.62489743172,0.016881205805504,40.8968928609739,215.619912719726,41.587281742708704,0.016740301792952546,0.016740301190238317
9678.3974609375,0.0099813843816958,1970.769158325,0.0175440583516748,41.0108630779386,215.755703735351,41.730360069487595,0.017391937988496073,0.017391937383708245
9679.841796875,0.0103739480759333,1970.26948532256,0.0183247890267742,40.9976523936349,215.777772521972,41.748925741013196,0.01815891343917582,0.018158912834118926
9681.0458984375,0.0107083636919022,1976.3121038283,0.0189898748038131,41.1278642982701,215.820852661132,41.90887730904237,0.018811817786719982,0.01881181717934495
9682.2822265625,0.0110505204684446,1978.11035583311,0.0196703562010007,41.1621572948799,215.53768005371,41.97183160772222,0.019479394867108885,0.019479394258821472
9683.451171875,0.0113958477291946,1977.12571900714,0.0203571430571803,41.1345863901811,215.689826965331,41.971969066774484,0.02015270626352426,0.020152705655234852
9684.822265625,0.0117655969994861,1981.84934129203,0.021092500405936,41.2419243227418,215.724035644531,42.11181964522382,0.020873132929854626,0.0208731323195384
9686.1171875,0.0121293043604077,1984.73738977492,0.0218158416053369,41.3005955671711,215.751542663574,42.201602835306005,0.02158128142066448,0.021581280809047046
9687.3623046875,0.0124703313583347,1986.06736299494,0.0224940760988141,41.3289612683084,215.617262268066,42.258618085244144,0.022244815371645077,0.022244814759201335
9688.70703125,0.0128339447620083,1986.72268984567,0.0232172304360401,41.3321090214344,215.682081604003,42.29172613810082,0.02295181089446182,0.022951810281538254
9689.9521484375,0.0131832468726738,1990.06694241426,0.0239119224737317,41.4043905935742,215.574635314941,42.39444918871131,0.023630509708721385,0.02363050909430908
9691.2470703125,0.0135399693142857,1988.71655197578,0.0246213720656094,41.3803491239069,215.861900329589,42.39919011308674,0.02432315124120931,0.024323150626728296
9692.5419921875,0.0138847167900668,1994.48825814189,0.0253070058454429,41.498086765797,215.74856262207,42.54827910747017,0.02499208564183372,0.02499208502519199
9694.9326171875,0.0145570977726643,1994.05883793417,0.0266442371436328,41.4887378043014,215.703367614745,42.59417359050304,0.026295461140705623,0.026295460523398758
9696.376953125,0.0149338926907306,1995.93985651276,0.0273936068766831,41.5285449818512,215.753273010253,42.666161634657215,0.02702511640823507,0.0270251157898849
9697.47265625,0.0152355733723563,2002.67007424681,0.0279935894163003,41.6744238061107,215.922517395019,42.84104053285543,0.027608931037168074,0.027608930416283428
9698.7158203125,0.0155762199580112,1997.87180836752,0.0286710673458507,41.5663853749941,215.851600646972,42.75813802689183,0.028267743305689284,0.028267742686006125
9699.9130859375,0.015912387532908,2003.16908862929,0.0293396374188055,41.6791431906121,215.760084533691,42.90199415735669,0.028917467911033824,0.02891746728926579
9701.1083984375,0.0162311684336572,2003.46678484691,0.0299736288742155,41.6895294288155,215.627960205078,42.93911592949153,0.02953319887903878,0.02953319825673275
9702.25390625,0.0165497579824502,2004.57546176357,0.030607239768855,41.7110113845287,215.738414001464,42.987670328652364,0.030148181696991856,0.030148181073982143
9703.44921875,0.016875168598279,2005.71992369753,0.0312544164016153,41.7369433022219,215.808918762206,43.04140712524032,0.03077594122884683,0.03077594060505832
9704.6943359375,0.0172181664067724,2005.73177885664,0.031936570443147,41.7383263378323,215.759645080566,43.07130535484433,0.031437202421570186,0.031437201797348366
9706.0888671875,0.0176035882043469,2009.66747214077,0.0327030973141632,41.8173569441352,215.718968200683,43.18491405553887,0.03217973092976983,0.032179730303901505
9707.333984375,0.0179521673025314,2013.25563363103,0.0333963514246325,41.9015335205989,215.68618774414,43.30089187721831,0.03285080621311048,0.03285080558556132
9708.5791015625,0.0182917345256552,2013.64158492201,0.0340716827179811,41.9045151298367,215.858631896972,43.33227249175181,0.033504099329342285,0.03350409870133834
9709.923828125,0.018664543135605,2011.91007307218,0.0348131244814493,41.8613401707683,215.811651611328,43.31866423504275,0.034220854358554605,0.034220853730747874
9711.3681640625,0.0190514224163425,2014.67693548418,0.03558254999498,41.9226697174095,215.907575988769,43.41438522658086,0.03496411861324556,0.03496411798405157
9712.4638671875,0.0193767207418018,2016.19856710979,0.0362295033046535,41.9487498174894,215.696102905273,43.46853220570183,0.035588647589868856,0.03558864695989013
9713.908203125,0.0197543601292794,2019.36126011203,0.0369805525184689,42.0207799286093,215.816389465331,43.57473160578829,0.036313175473148794,0.03631317484163094
9715.2529296875,0.0201176744739078,2015.73094694494,0.0377031120870659,41.9466842448249,215.768695068359,43.528204800711556,0.03700972464846475,0.0370097240176212
9716.498046875,0.0204698376973548,2018.33030034953,0.0384034943058573,42.0005013934919,215.86023864746,43.61346742779435,0.037684432048561006,0.03768443141648177
9717.8427734375,0.0208549134572601,2022.21264541767,0.0391693329771569,42.0782836754455,215.73713684082,43.72646199812502,0.03842167571668223,0.03842167508296539
9719.0380859375,0.0211824942563521,2023.14986160721,0.0398208256703911,42.0984948549324,215.942416381835,43.774891697865776,0.039048415301619614,0.039048414667200895
9720.3828125,0.021579601127273,2024.91869525424,0.0406105918152786,42.1356078072674,215.827636718749,43.846759795206495,0.03980764838778338,0.039807647752323094
9721.677734375,0.0219305956142214,2028.45855794813,0.0413086496509216,42.2148764034645,215.838568115234,43.9587159613557,0.04047823910801772,0.04047823847093488
9722.97265625,0.0223065231464745,2023.74788852226,0.0420562943270665,42.1081401812016,215.83117980957,43.87905253664419,0.0411959671377619,0.0411959665018336
9724.267578125,0.0226740243177362,2026.09059968614,0.0427871806564718,42.1576375887744,215.872062683105,43.96144406282117,0.04189710980685643,0.041897109169734055
9725.4267578125,0.0230028471858131,2029.23221684997,0.0434411435765031,42.2284463177966,215.952976989745,44.06289833587191,0.04252404304695774,0.04252404240836501
9726.55859375,0.0233163687723183,2028.59072101819,0.0440646753077447,42.2135427619831,215.76708831787,44.0736688359598,0.04312143707014529,0.043121436431396466
9727.9033203125,0.0236861226258902,2026.59444394826,0.0448000417717285,42.1698199771209,216.061975097656,44.05902969217017,0.04382551952062646,0.0438255188820898
9729.248046875,0.0240839146972289,2030.2201467757,0.0455911706432069,42.2459183683151,215.840765380859,44.17195926028723,0.044582438995365355,0.04458243835519203
9730.54296875,0.0244469150871508,2033.93432421648,0.0463131058186835,42.3311187503602,215.69229888916,44.29160435123341,0.045272657197278986,0.045272656555371674
9731.7890625,0.0248001966310122,2034.51039713317,0.0470157121531151,42.3391026377471,216.003088378906,44.329705718981444,0.0459439386078091,0.045943937965349596
9733.033203125,0.0251710138056339,2036.29811121878,0.0477531933500027,42.3685819519732,215.722126770019,44.39181705674074,0.046648055635151925,0.04664805499179226
9734.279296875,0.0255228974489774,2034.79777497157,0.0484530195398843,42.3485324259991,215.738468933105,44.400446713978326,0.04731576305017509,0.04731576240669035
9735.46484375,0.0258663616062501,2035.00589887592,0.0491361010558682,42.3444012806696,215.708517456054,44.42504008002458,0.04796706461674359,0.04796706397290243
9736.619140625,0.0262044679087506,2033.83618984386,0.0498085268702812,42.319115977028,215.741778564453,44.42696882117575,0.048607792179034555,0.048607791535165444
9737.71484375,0.0265298235252148,2032.45550288765,0.0504555941203052,42.2881054448048,215.60440826416,44.421776948119536,0.04922396922460705,0.04922396858081318
9738.8603515625,0.0268586853511749,2035.10513094846,0.0511096345197747,42.3431574466955,215.795597839355,44.50730076715712,0.049846400935668875,0.04984640029063553
9740.3046875,0.027287579563219,2037.43884097302,0.051962619328688,42.3889817272251,215.750292968749,44.59162426746721,0.05065758072668667,0.050657580080431246
9743.193359375,0.0281074711334283,2036.33828703576,0.0535932196835203,42.3687750381136,215.852589416503,44.639454125513296,0.05220643604612104,0.05220643539917243
9744.4384765625,0.0284884586072285,2036.00875752053,0.0543509275714141,42.3656362657383,215.852081298828,44.668247913019336,0.05292534306414061,0.0529253424167747
9745.68359375,0.0288525383596815,2037.41644789471,0.0550750093830926,42.3942893508984,215.849279785156,44.72915525382577,0.0536118633419398,0.05361186269369117
9746.8291015625,0.0291740852701441,2036.02324715944,0.0557145018786206,42.3631665592912,215.829545593261,44.72340930127534,0.05421779066125042,0.05421779001308506
9748.0244140625,0.0295502900908606,2037.24652394748,0.0564626980260616,42.3857800895948,215.772444152831,44.77899561057243,0.05492625032909357,0.054926249680122614
9749.060546875,0.0298474264499827,2036.31325947764,0.0570536428170836,42.3633282128042,215.774737548828,44.780310428381306,0.0554854556638257,0.05548545501483569
9750.166015625,0.0301783920016404,2035.56901893359,0.0577118671062205,42.358900702701,215.954583740234,44.80351197002165,0.05610795901684896,0.0561079583675227
9751.361328125,0.0305452767216901,2040.89088767351,0.0584415274374553,42.4616449812704,215.942141723632,44.94316839080347,0.056797569100912534,0.05679756844956227
9752.4072265625,0.0308480757237302,2038.37320314278,0.0590437340927127,42.4114336040158,215.737631225585,44.915563031519,0.05736636330452199,0.0573663626535718
9753.552734375,0.0311910082204781,2042.2757458894,0.0597257582422449,42.498542395588,215.853688049316,45.03680008375593,0.058010156011143295,0.058010155358436045
9754.84765625,0.0315688011478486,2037.24125498788,0.0604771128161993,42.3859956276121,215.772018432617,44.94937828633614,0.05871891328683952,0.05871891263539926
9756.2421875,0.031995921630383,2039.08912302896,0.0613265700318637,42.4277022339382,215.749098205566,45.02964770567396,0.059519606836307845,0.059519606183704256
9757.4873046875,0.0323699723093176,2038.56925234804,0.0620704820221289,42.4192872705171,215.734088134765,45.05227289784785,0.06022028787001389,0.0602202872170824
9758.7822265625,0.0327656148221549,2036.62851889394,0.0628573358516597,42.3760180135663,215.747285461425,45.039661629304746,0.06096088137053338,0.06096088071778467
9760.02734375,0.0331542357494395,2039.79691993575,0.0636302251518433,42.4435083551989,215.56933441162,45.144198367568244,0.061687797763923545,0.0616877971096598
9761.2724609375,0.0335425541802185,2038.01096217001,0.0644025128469766,42.404603743096,215.616342163085,45.13556679991813,0.062413620929373706,0.06241362027523506
9762.41796875,0.033882237131172,2035.19799636148,0.0650780742998329,42.3410469702771,215.53678741455,45.09652079039425,0.06304810567612128,0.06304810502254851
9763.6630859375,0.034286807874203,2041.576071962,0.065882684593573,42.4744156087889,215.625268554687,45.27274415524415,0.06380326771147937,0.06380326705535265
9765.0078125,0.0346899050925895,2040.69571662818,0.0666843643415,42.4612947319925,215.681697082519,45.292799199934954,0.06455511257008889,0.06455511191367151
9766.00390625,0.0350051247844781,2038.17539761765,0.0673112732647281,42.4090312531992,215.693095397949,45.26363716437287,0.06514265729624942,0.06514265664025468
9767.3486328125,0.0354321879760076,2038.63994422273,0.0681606165400419,42.4105624711963,215.67032623291,45.30129257667281,0.06593811924932372,0.06593811859278324
9768.494140625,0.0358014880848213,2039.56003629356,0.0688950805964506,42.4329245404798,215.702708435058,45.35634431631681,0.06662547998242033,0.066625479325082
9769.8388671875,0.0362200974156772,2038.44806627715,0.0697276108336568,42.4023944784198,215.729061889648,45.35901215870612,0.0674040467512073,0.06740404609383031
9771.18359375,0.036643017321737,2040.27727341964,0.0705687139428286,42.4413305231501,215.81096496582,45.43636065593835,0.06819001563106197,0.068190014972564
9772.5283203125,0.0370728946474241,2041.99802781028,0.0714236539681551,42.481375690594,215.853605651855,45.51555078782611,0.06898828184669725,0.0689882811870516
9773.97265625,0.0375283054281466,2036.10074477362,0.072329374928856,42.3607148143456,215.965789794921,45.424638858143595,0.0698332681882978,0.0698332675299697
9775.3173828125,0.0379559804876078,2037.53939028546,0.0731799350871124,42.3908766656264,215.598118591308,45.49303828809906,0.0706261430538081,0.07062614239448871
9776.662109375,0.0383780731115578,2036.00326902094,0.0740193928976242,42.3539612898072,215.738496398925,45.48897581108101,0.07140805262535124,0.07140805196609072
9778.0068359375,0.0388094995860157,2038.14619879985,0.0748774138700261,42.4053895587837,215.644480895995,45.580595482969045,0.07220662146802173,0.0722066208074334
9779.3515625,0.0392572127473284,2035.48954545956,0.0757678258052448,42.354073549191,215.902343749999,45.563149635866026,0.07303466318282287,0.07303466252248736
9780.447265625,0.0396120915644047,2035.88998638946,0.0764736087966461,42.3642936435062,215.772705078124,45.60404408243899,0.0736905217731777,0.07369052111224952
9781.607421875,0.0399920088422345,2035.16330904409,0.077229188278794,42.3401264433288,215.777236938476,45.610020060066866,0.07439217802228795,0.07439217736127317
9782.8232421875,0.0403832514059004,2040.59911903545,0.0780072914894128,42.4529785568292,215.763298034667,45.76462044973896,0.07511423636876591,0.07511423570551054
9784.0830078125,0.0407988266051402,2034.61687402517,0.0788337874456609,42.3263724236068,215.706471252441,45.663120690539934,0.0758806312643142,0.07588063060252984
9785.228515625,0.0411724327058773,2032.19864110696,0.0795768152588068,42.281863823057,215.71259613037,45.646519909232566,0.07656912662434083,0.07656912596279707
9786.6728515625,0.0416575775181097,2033.46275233193,0.0805416712613746,42.3146705054235,215.678057861328,45.72276480680147,0.07746246286747363,0.07746246220482486
9788.017578125,0.0420944008052232,2031.97449078381,0.0814104254147859,42.2743648962089,215.751927185058,45.71593894653996,0.07826613858397732,0.07826613792142749
9790.408203125,0.0428855254160842,2035.45946848182,0.0829838140408663,42.3490084057871,215.71251373291,45.86329066426789,0.07972002242320407,0.0797200217585187
9791.5,0.0432506799477879,2036.27132734079,0.0837100333735186,42.3638131733429,215.769230651855,45.910089408073894,0.08039037034588246,0.08039036968051885
9792.6494140625,0.0436331317796717,2031.07788949122,0.0844706535767691,42.2624204977563,215.574964904785,45.83235479903076,0.08109199105400079,0.08109199038976377
9793.89453125,0.0440445453603202,2031.1020388894,0.0852888729059628,42.2572116623409,215.930001831054,45.86128163728878,0.08184619386587197,0.08184619320121571
9795.2099609375,0.0445262572955428,2036.27549860048,0.0862469016027336,42.3654970641022,215.844871520996,46.01938994099779,0.08272854521386494,0.08272854454691726
9796.583984375,0.0449730079679743,2031.23595827933,0.0871353993400653,42.2644411666673,215.574484252929,45.94717014580308,0.0835461627921831,0.08354616212628209
9797.8291015625,0.0454022871755709,2031.59446707238,0.0879891498281334,42.2710554895699,215.691845703124,45.990449744666606,0.08433117579958806,0.0843311751330598
9798.974609375,0.0457954180507561,2029.8583448829,0.0887710085127018,42.228576538682,215.564115905761,45.977249886296605,0.08504954499170694,0.08504954432536999
9800.1201171875,0.0461713524579298,2033.24013878867,0.0895186668616888,42.3019178394064,215.782180786132,46.08872915040091,0.0857360086763117,0.08573600800835911
9801.4384765625,0.0466205506020878,2026.87633328707,0.0904120321307903,42.1727027981008,215.770988464355,45.985622578752306,0.08655563594201063,0.08655563527555234
9802.759765625,0.047090327675183,2028.98479528857,0.091346324773762,42.2128736960547,215.771043395995,46.068864586628955,0.08741209440096452,0.08741209373329982
9804.2041015625,0.0475929897850541,2028.21794212622,0.0923460191778736,42.2052490386965,215.847618103027,46.102735796161404,0.08832769450985295,0.08832769384169736
9805.58203125,0.0480730196563747,2026.73472999772,0.093300702585956,42.1694113529633,215.691900634765,46.10384708016246,0.08920128808679403,0.08920128741862234
9806.6943359375,0.0484607422607034,2023.69036904658,0.0940718053014449,42.1081581427032,215.879794311523,46.06934861740711,0.08990633740477799,0.08990633673710627
9807.8896484375,0.0488697908686723,2025.08861920147,0.0948853211729735,42.1393213476886,215.706114196777,46.13772440813655,0.0906496282615461,0.09064962759288343
9809.134765625,0.0493188469311384,2021.09848000143,0.0957784038700061,42.0485798424514,215.704946899413,46.07592572506877,0.09146498183343396,0.09146498116566693
9810.4794921875,0.0497914793879146,2020.03832142113,0.0967183753000426,42.0331329512195,215.882980346679,46.098509299358916,0.09232242572713233,0.09232242505903798
9811.82421875,0.0502600189753053,2018.510323136,0.0976502068314452,41.9968866413287,215.783815002441,46.097891328457436,0.0931717193189209,0.09317171865083552
9813.0693359375,0.0507012834611136,2022.51253703513,0.0985277936408208,42.0832410498409,215.79161529541,46.22960996017911,0.09397091397062719,0.09397091330063284
9814.314453125,0.0511379325835724,2019.82624579707,0.0993962014155668,42.0273493477583,215.772622680663,46.20470824891102,0.09476112129525463,0.09476112062562117
9815.509765625,0.0515705713356926,2014.67188606456,0.100256633365783,41.9115919614011,215.715040588378,46.1135070907916,0.09554345565320096,0.09554345498488927
9816.8046875,0.0520390284240363,2014.67254468451,0.101188300823081,41.9200383574496,215.704768371581,46.161855829660986,0.09638987020434492,0.09638986953533252
9818.0703125,0.0524762596231042,2013.19657737546,0.102057866231788,41.8836618266734,215.954556274413,46.158219003056956,0.09717921954429591,0.09717921887533622
9819.294921875,0.0529392580245071,2014.65388378591,0.102978677452498,41.9110037222291,215.78289489746,46.22694347669117,0.09801440867245134,0.09801440800249564
9820.5146484375,0.0533793996066207,2018.86509974933,0.103854031031005,41.9945157231395,215.775177001953,46.35581548273679,0.09880772084428048,0.09880772017245706
9821.486328125,0.053711403271286,2009.37724028259,0.104514319919292,41.801227515849,215.759068298339,46.17005440184947,0.09940570886351546,0.09940570819438424
9822.78125,0.0542042800775311,2012.79108702595,0.105494553311552,41.8833385196476,215.881771850585,46.30180262848079,0.10029279440277615,0.10029279373173554
9824.2255859375,0.0546995126898951,2010.88657766912,0.106479471931021,41.8398492343041,215.870922851562,46.2949343069467,0.1011833280829371,0.10118332741199602
9825.470703125,0.0551678001968645,2013.55750110833,0.107410802124882,41.8970566163667,215.960571289062,46.39725309479334,0.10202467985155349,0.10202467917912952
9826.56640625,0.0555444954285823,2006.18139674284,0.108159973601723,41.7462249080873,215.927680969238,46.26149551258838,0.10270095841019994,0.10270095773974348
9827.7919921875,0.055998652682119,2009.1735071779,0.109063201547556,41.805767285336,215.790516662597,46.36523812918951,0.1035156964175596,0.10351569574559963
9828.880859375,0.0563951476851082,2004.24878626813,0.109851750809501,41.7032250736577,215.890286254882,46.28439738289272,0.10422644857532325,0.10422644790453488
9830.1259765625,0.0568492774389626,2004.44132283365,0.110754924063967,41.7041680524829,215.967245483398,46.32311003881189,0.10503989592238183,0.10503989525103241
9831.34765625,0.0573146958124098,2000.59959266246,0.111680548125079,41.6240193427158,215.892304992675,46.272612658559794,0.10587287769055102,0.10587287701993345
9832.54296875,0.0577593427591436,2002.9256187876,0.112564861972743,41.6761705621251,215.669749450683,46.36744296956785,0.1066680362555581,0.10666803558356618
9833.8876953125,0.0582318927168729,1996.07684946246,0.113504669328675,41.5340456916648,215.896836853027,46.248353834238436,0.10751240108653345,0.10751240041626746
9835.0830078125,0.0586990894031102,1993.96114264151,0.114433830098264,41.498827677731,215.708078002929,46.247697493940166,0.10834650025372114,0.10834649958346465
9837.4736328125,0.0595808163006592,1993.71196476024,0.116187408552109,41.4765419448288,215.677467346191,46.29559388960227,0.10991877867078848,0.10991877799983783
9838.7685546875,0.060046656335902,1991.43731099124,0.1171138712142,41.4360701917259,215.718350219726,46.288808800277174,0.11074845868183782,0.11074845801098551
9839.9140625,0.0604924170197699,1988.04739410609,0.118000400062276,41.3690288876289,215.711291503906,46.25059086701808,0.11154173257029963,0.11154173190000122
9841.2587890625,0.0609944237205457,1987.43619479203,0.118998790988779,41.3599044449013,215.650042724609,46.28168308974462,0.11243434889022244,0.11243434821947342
9842.603515625,0.061503438257033,1985.93893210459,0.120011119098945,41.3278476552195,215.741270446777,46.28764892276702,0.11333861302463841,0.11333861235380291
9843.8095703125,0.0619652037560118,1985.02059635363,0.120929478323314,41.3028587163516,215.689044189453,46.29759189468426,0.11415823249767242,0.11415823182669282
9845.2431640625,0.0624752311974647,1985.69216916314,0.121943820898876,41.3191318366495,215.740281677245,46.357744669590964,0.11506273534682462,0.11506273467497326
9846.6875,0.0630246519338428,1981.56393931349,0.123036508859385,41.232898668272,215.619116210937,46.30605059107919,0.1160361853430775,0.11603618467197531
9847.8330078125,0.0634399658861005,1982.33913499521,0.123862485247635,41.253850759693,215.740199279785,46.3636552613849,0.1167713999011173,0.11677139922918027
9849.1279296875,0.0639360372387753,1979.86338260133,0.124849071953834,41.1982958357623,215.704260253906,46.34186485747869,0.11764886839310001,0.11764886772147878
9850.47265625,0.064427653642914,1980.16239605885,0.125826798658385,41.2101279748309,215.76443786621,46.39546647079573,0.1185176978667899,0.11851769719439183
9851.66796875,0.0648734097435014,1974.37466347395,0.126713318391234,41.0858029522904,215.787207031249,46.291921403641176,0.11930482682570229,0.11930482615480488
9853.0126953125,0.065391512924996,1975.89431923971,0.12774372199859,41.1122063593963,215.790159606933,46.36403263988131,0.12021893045300146,0.12021892978105896
9854.2080078125,0.0658382910971097,1972.80517213194,0.12863227442729,41.0482230009181,215.631997680663,46.328349307254776,0.12100652301384991,0.12100652234242457
9855.5029296875,0.0663173997290726,1971.11273839917,0.129585125674538,41.0148235890044,215.777415466308,46.32973467883574,0.12185041988910524,0.12185041921765981
9856.6982421875,0.0667583938013381,1971.93052483769,0.130462174685459,41.0293185206605,215.562330627441,46.38209266130589,0.12262655325127693,0.12262655257907269
9857.84375,0.0671947679269736,1971.18672337361,0.131330035546523,41.0152007805346,215.728224182128,46.401728577585054,0.12339396318374504,0.12339396251125623
9859.138671875,0.0676796652420651,1962.32455285983,0.132294399326777,40.8328690891177,215.60178527832,46.234828998498614,0.12424601604528909,0.12424601537521911
9860.3837890625,0.068155978072992,1965.04311647546,0.133241690284925,40.8909565847504,215.474536132812,46.33933677800974,0.12508227817123607,0.12508227749965148
9861.4794921875,0.0685617679686058,1961.80424309895,0.134048725229321,40.8235650313755,215.688220214843,46.295911903648914,0.12579417195683767,0.12579417128588244
9862.84375,0.0690861364943892,1961.54869855816,0.135091589353399,40.8135604750778,215.651800537109,46.32712924735603,0.1267133431432119,0.1267133424718042
9864.0693359375,0.0695304442783744,1957.6812822089,0.135975228674189,40.7450867412416,215.710906982421,46.28540924872353,0.12749151431665906,0.12749151364585604
9865.2646484375,0.0700109599774161,1958.52980424511,0.136930878296443,40.7506637874364,215.528300476074,46.33068799154517,0.1283324198654069,0.12833241919394764
9866.509765625,0.0704615926883352,1954.51507656692,0.137827096631919,40.6731913413827,215.540151977538,46.279059235206304,0.1291203879848511,0.12912038731414008
9867.705078125,0.0709342847277564,1953.23625616306,0.13876718655992,40.647717441976,215.711552429199,46.28828685197608,0.12994626195666545,0.1299462612858207
9869.0,0.0714416584498652,1949.578939578,0.13977625141845,40.5746769964006,215.621546936035,46.24605326992899,0.13083197245722225,0.1308319717869896
9870.2451171875,0.0718868187240024,1949.51988332244,0.140661586171654,40.568588047415,215.637751770019,46.27503001139154,0.13160843282206136,0.13160843215140874
9871.490234375,0.0723788338735348,1944.25641221813,0.141640105901044,40.4524759214045,215.763366699218,46.18216891527229,0.13246591787125173,0.13246591720194492
9872.685546875,0.0728232379064081,1939.57142897033,0.142523936641622,40.3651695533164,215.695059204101,46.118172441605715,0.133239794675392,0.13323979400701266
9873.9765625,0.0733220363109131,1941.95365733124,0.143515946908502,40.4118425147887,215.659010314941,46.21158638004249,0.13410768008394122,0.1341076794142081
9875.3251953125,0.0738231721884153,1933.47063236896,0.144512605941678,40.2342346982486,215.776344299316,46.048588822844366,0.13497887471564396,0.1349788740482731
9876.669921875,0.0743422745250342,1933.54944722304,0.145544996668746,40.2395019085437,215.755923461913,46.096160100099404,0.13588050338719368,0.13588050271913338
9877.9150390625,0.0748041546060227,1931.95624556281,0.146463583773816,40.2108443330081,215.83907623291,46.10026872091983,0.13668205985787202,0.13668205918975218
9879.3095703125,0.0753332347440438,1928.17225440727,0.147515818352312,40.1240633388369,215.708874511718,46.04299739816328,0.13759944791403117,0.13759944724674136
9880.62890625,0.0758612286446132,1927.01813271404,0.148565892621765,40.0984008436654,215.692710876464,46.05565557799889,0.1385141142672739,0.13851411359980062
9881.94921875,0.0764017165675173,1930.41836797842,0.149640815002836,40.1728108537248,215.606042480468,46.18430303123347,0.13944955880834994,0.13944955813901222
9883.1767578125,0.0768391998470064,1921.9491740351,0.150510881749084,39.9964199289068,215.738441467285,46.01631637946757,0.14020608872676732,0.14020608805986418
9885.53515625,0.077738265294259,1919.80119483658,0.15229894311058,39.9574479611736,215.81626586914,46.04292507533413,0.14175902783753253,0.14175902717024375
9886.73046875,0.078209710681415,1915.63300870993,0.153236553696556,39.870375092604,215.702420043945,45.979973986606026,0.14257238390076746,0.14257238323439103
9888.0751953125,0.078746146984457,1913.40621465733,0.154303418216046,39.8154937249771,215.648765563964,45.95916052490468,0.14349706092347775,0.14349706025740297
9889.2705078125,0.0792047408534082,1908.02287472203,0.155215469702616,39.7107242871211,215.837167358398,45.87444302970735,0.1442868804298291,0.14428687976498208
9890.416015625,0.0796616664082985,1912.66416951311,0.156124203246182,39.8097415541433,215.715480041503,46.025005755982356,0.14507320673316282,0.14507320606613375
9891.7109375,0.0801561656958006,1908.04065746069,0.157107663429166,39.7128482346657,215.885781860351,45.95204104912892,0.14592349784008107,0.14592349717410946
9893.1298828125,0.0806851495849335,1912.83277622044,0.158159706587874,39.8062210998626,215.810635375976,46.10196136971873,0.14683228552027602,0.14683228485213165
9894.30078125,0.0811366302027242,1907.98050350521,0.159057611240536,39.7082411095482,215.654904174804,46.024139107257426,0.14760727083623576,0.14760727016921926
9895.6953125,0.0816648349341914,1902.40726148419,0.160108104810478,39.5856538622714,215.809481811523,45.923637900016104,0.14851319457813686,0.1485131939125769
9896.890625,0.0821431552419278,1900.69353237302,0.161059388238504,39.5477999980023,215.731684875488,45.91734449202659,0.14933285406771196,0.1493328534022432
9898.0361328125,0.0825689511564304,1894.03137203386,0.161906211153267,39.4039598041554,215.579125976562,45.783705660531936,0.15006194187899655,0.15006194121546457
9898.982421875,0.0829335511112072,1899.06366753555,0.162631327543327,39.5133139152518,215.6853225708,45.939416633112124,0.1506858220284959,0.15068582136270725
9900.2275390625,0.0834244846065683,1899.55697387846,0.163607696078901,39.5246790552833,215.66245727539,45.991220754008474,0.15152526164153077,0.15152526097499133
9901.47265625,0.0838913100470943,1887.55428390078,0.164536118515019,39.2789163215575,215.795364379882,45.74171677259615,0.152322826190175,0.15232282552725157
9902.8173828125,0.0844229064060478,1888.12486831788,0.165593357353706,39.289944683437,215.892359924316,45.79609855386969,0.15323027697536631,0.15323027631165473
9904.0126953125,0.0848787044739629,1883.6152975169,0.166499848551175,39.1968142985094,215.691227722167,45.72307796289679,0.15400768264751324,0.15400768198485995
9905.158203125,0.0853111186453442,1881.95359938182,0.167359833855219,39.1598540189368,215.73719177246,45.71364070132947,0.15474464669847948,0.15474464603596294
9906.453125,0.0858092387243519,1878.20385646371,0.168350495068349,39.0752149338112,215.708723449706,45.65354673275673,0.15559292078475345,0.15559292012310785
9907.6982421875,0.086287403200555,1879.76105356664,0.169301468578622,39.1097953144442,215.84874420166,45.73114111699301,0.15640653511017166,0.1564065344474015
9908.8935546875,0.086772506763264,1872.78582921102,0.170266242544137,38.9693139213652,215.884559631347,45.60447259717242,0.1572312806523633,0.1572312799914289
9910.1884765625,0.0872602594620365,1866.91028063272,0.171236285111456,38.8543872544493,215.827224731445,45.50766820799216,0.1580598448852503,0.15805984422571887
9911.6328125,0.0878210238173721,1867.04463910262,0.172351533261348,38.8474047207673,215.839364624023,45.54281450745535,0.15901158923665296,0.15901158857661216
9912.8056640625,0.0882670778311848,1869.20183898045,0.173238645484018,38.8949039113057,215.801585388183,45.633004401049654,0.15976799781391063,0.15976799715256274
9913.9736328125,0.0887352874223876,1864.12168376235,0.174169820719002,38.7898470894268,215.978794860839,45.545867822552104,0.16056136232395055,0.1605613616638655
9915.0693359375,0.0891588008632575,1862.67842791085,0.175012104250205,38.7714545119599,215.850241088867,45.556928370791084,0.16127844903259853,0.1612784483723532
9916.4140625,0.0896626225430665,1855.27444196746,0.176014104807009,38.6115522454571,215.814562988281,45.407730068872446,0.16213084328802013,0.1621308426299371
9917.80859375,0.0902197111075319,1852.2728913131,0.177122042544017,38.5470973975664,215.810278320312,45.37463804245994,0.16307251240489326,0.16307251174728982
9919.126953125,0.0907361184752832,1849.6790264081,0.178149073517001,38.4939942185812,215.674130249023,45.35166364426372,0.16394462519995584,0.16394462454268535
9920.5478515625,0.0912964795019448,1849.16530284672,0.179263519526826,38.4885114702689,215.831056213378,45.38809751748302,0.1648901076294073,0.1648901069716088
9921.8427734375,0.0917820963920571,1843.6877802585,0.180229314397881,38.378564629625,215.784762573242,45.29550704002187,0.16570875383261427,0.16570875317615766
9923.1376953125,0.0922792998149874,1843.33080824533,0.181218152565405,38.3584791806483,215.918534851074,45.30973193262106,0.16654623867117532,0.16654623801451254
9924.58203125,0.0928572789714562,1837.18324962748,0.18236763751179,38.2373917187409,215.984864807128,45.2106545306519,0.16751890066790523,0.16751890001267836
9925.77734375,0.0933486157954913,1835.74273802578,0.183344808187431,38.1996590946065,215.962384033203,45.20336828367741,0.16834501183199932,0.16834501117687803
9927.171875,0.0938730072376766,1831.33624124704,0.184387717887649,38.1112750364324,215.765509033203,45.1385260856777,0.16922594728917484,0.1692259466349933
9928.5166015625,0.0943959136970165,1828.09802649048,0.185427674253984,38.0481673011492,215.737933349609,45.10335049288642,0.1701036160194399,0.17010361536576815
9929.7119140625,0.0948491084616719,1821.53926948354,0.186328988001931,37.9096482021018,215.772801208495,44.97331460645524,0.17086365502822876,0.17086365437644158
9930.9462890625,0.0953522059831798,1820.54705852813,0.187329548352706,37.88699425842,215.781823730468,44.98434780064748,0.17170670839476146,0.17170670774281438
9933.4970703125,0.096329608858805,1817.03079638247,0.189273407191749,37.8189336391168,215.690802001953,44.97705208470091,0.17334253845041206,0.17334253779857073
9934.54296875,0.0967345875137904,1810.05677949675,0.190078828740784,37.676148683479,215.787179565429,44.83758691592832,0.17401954756880553,0.17401954691898544
9935.638671875,0.0971872597844817,1815.66448929518,0.190979103352735,37.7839132016988,215.921061706542,44.99985108548624,0.17477574475554108,0.17477574410336932
9936.734375,0.0976062724440117,1806.86444859674,0.191812435730009,37.6020305478177,215.94280090332,44.814567634799076,0.17547520368644692,0.17547520303696043
9937.830078125,0.0980377882924371,1809.35545901947,0.192670634449357,37.6508813413388,215.866487121581,44.905100556239965,0.17619502322900207,0.17619502257820352
9939.125,0.0985434066181577,1798.91490579435,0.19367620817555,37.4406666641358,215.777470397949,44.6920330343157,0.17703779576126794,0.1770377951135573
9940.4697265625,0.0990685130520834,1801.67825556662,0.194720539851342,37.4973127492786,215.796463012695,44.798809749989495,0.17791230016947385,0.17791229952021573
9941.814453125,0.0995640664940744,1788.54054387426,0.195706096536773,37.223229218169,215.906504821777,44.50804212789878,0.1787368866481148,0.1787368860030707
9943.1591796875,0.100109504359796,1793.36241030177,0.19679086336412,37.3223071052584,215.767376708984,44.66699616232699,0.17964369398777852,0.17964369334043076
9944.3544921875,0.100562350795142,1784.1091293074,0.197691484354736,37.1343422379549,215.73716430664,44.47548549443363,0.18039594094749728,0.18039594030292502
9945.7490234375,0.101102921217093,1783.55808394882,0.198766570809913,37.1203098149608,215.74951019287,44.498586523222436,0.1812931705276124,0.18129316988270536
9947.0439453125,0.10164947740323,1777.5924142073,0.199853561752902,37.0003763795205,215.699879455566,44.395033404017894,0.18219951747487823,0.18219951683147195
9948.388671875,0.102168616406092,1773.10501694464,0.200886025401794,36.9025939657218,215.933901977538,44.315809413296925,0.18305963884586612,0.18305963820360802
9949.783203125,0.102672868914257,1767.90005324593,0.201888882790032,36.8008263437928,215.831481933593,44.230504078803904,0.1838943882375399,0.1838943875965181
9951.078125,0.103200798648901,1765.73736486852,0.202938829446292,36.7495911609567,215.826304626464,44.20751019248439,0.1847675873591492,0.18476758671846064
9952.373046875,0.103695426268254,1763.389823825,0.203922544855662,36.6985445738855,215.690184020995,44.182205194563124,0.18558501330203778,0.18558501266171595
9953.6884765625,0.104226811796309,1756.12316014128,0.204979364393857,36.5509347099253,215.924604797363,44.043122093321735,0.18646244181163316,0.18646244117332703
9955.0126953125,0.104743319996229,1757.11767626651,0.206006595901858,36.5709819907117,215.920677185058,44.104845518012986,0.1873145675287257,0.18731456688952502
9956.3076171875,0.105252100785417,1751.65156975743,0.207018459135395,36.4628380357743,215.913508605956,44.01131860017155,0.188153235399773,0.1881532347619278
9957.4033203125,0.10567091178061,1747.70094775443,0.207851390442635,36.3739443199969,215.856750488281,43.93431924125425,0.18884307078814083,0.18884307015141158
9958.748046875,0.106216221314481,1744.41772730125,0.208935902043598,36.3164652702252,215.661331176757,43.90427871893247,0.18974055289352118,0.18974055225722727
9959.982421875,0.106697355756375,1741.26063256858,0.209892782221637,36.2484854776785,215.758120727538,43.85678096430695,0.19053174594839098,0.19053174531278547
9961.337890625,0.107227347967193,1736.19968709905,0.210946830730511,36.136767183956,215.868780517578,43.7597037125744,0.19140255834739736,0.19140255771319875
9962.564453125,0.107727906351366,1731.94061141923,0.211942341244955,36.0459089289595,215.775177001953,43.68556327792014,0.19222431328524558,0.19222431265212148
9963.927734375,0.10828023747079,1728.12906799577,0.213040817375265,35.9793233979615,215.719503784179,43.64438788149236,0.19313027933415483,0.19313027870162747
9965.123046875,0.108738052182076,1719.88095081583,0.213951319273071,35.807252214238,215.721852111816,43.46826108309119,0.19388059238772656,0.19388059175775177
9966.41796875,0.109250316264357,1716.03735455478,0.214970110079911,35.7258843675611,215.681037902831,43.40588168077943,0.19471947573263335,0.1947194751035626
9967.712890625,0.109780730136971,1711.32042823938,0.216024997189766,35.625852275708,215.880151367187,43.321926931402736,0.1955873402321638,0.19558733960430977
9969.0078125,0.110267722011199,1706.29274307734,0.216993526629231,35.523161881643,215.758203124999,43.23145807323877,0.19638349486982273,0.19638349424327986
9970.40234375,0.110834197133897,1699.83321814294,0.218120132353252,35.3849234310554,215.788305664062,43.10308763091788,0.19730879525590278,0.19730879463122036
9971.41796875,0.111227983418177,1697.06185516128,0.218903294515428,35.3243168348466,215.794567871093,43.056926184234264,0.19795151553548748,0.19795151491147406
9972.693359375,0.111745380774492,1693.95997473447,0.219932294377668,35.2617906031724,215.886235046386,43.01699713209307,0.19879536079343482,0.19879536017000007
9973.8388671875,0.112203947143761,1689.35259887084,0.22084429117287,35.1667113953394,215.746008300781,42.933078863955096,0.19954266133953458,0.19954266071731605
9975.18359375,0.112743500077466,1682.12084204449,0.221917354047422,35.0173143619867,215.842166137695,42.78826412855791,0.20042122674985555,0.20042122612973579
9976.4287109375,0.113263977398201,1672.1228814261,0.2229524793429,34.8066416664971,215.618635559081,42.5668687409741,0.20126800013892682,0.20126799952201568
9977.7236328125,0.113786187198922,1665.76302764421,0.223991050194574,34.6667215703378,215.440739440917,42.43175695890239,0.20211687213086452,0.2021168715159115
9978.96875,0.114298790443953,1656.85672959375,0.225010515528292,34.488020347398,215.783073425292,42.248187602389294,0.20294942806457522,0.20294942745228264
9980.263671875,0.114841230844302,1638.85796358683,0.226089320996506,34.1217539005614,215.547210693359,41.836318087890994,0.20382969048538632,0.20382968987906286
9981.458984375,0.115428385728105,1625.60235892334,0.227257054629413,33.839729140631,215.575939941406,41.53004633108548,0.20478164226251247,0.20478164166062773
9981.9951171875,0.116066570855736,1259.23688848531,0.228526277211246,24.7839038387606,215.742575073242,30.44767712666161,0.20581530242168486,0.20581530198041417
