Repository: sandialabs/matcal

6061T6 aluminum plate calibrations
##################################
In this calibration example, we will calibrate 
the Hill48 orthotropic
yield surface :cite:p:`hill1948theory` with 
Voce hardening :cite:p:`voce1948relationship`
to the Ductile Failure aluminum data for a rolled plate.
The rolling process tends to impart a texture 
to the material microstructure that results in 
orthotropic plasticity behavior. The experimental data set
used for this calibration 
was purposefully taken such that this orthotropic behavior
would be characterized. 

This example has been broken into several steps:

#. Experimental data analysis to verify the suspected orthotropic

File: documentation/advanced_examples/6061T6_anisotropic_calibration/aluminum_6061_data/uniaxial_tension/processed_data/cleaned_6061-02-04-100C-LT.csv
{'temperature':671.67, 'direction':'R11' }
time,displacement,load,engineering_strain,engineering_stress,temperature,true_stress,true_strain,plastic_strain
1.05180380859375e+04,0.0013961764884375,15.204632612598,-2.84875573192513e-05,0.302653374515296,215.886235046386,0.3026447526608178,-2.848796309737971e-05,-2.8487967483535546e-05
10519.6318359375,0.0013941952222628,15.2070424069481,-3.2427899487594e-05,0.29966453218929,215.967781066894,0.2996548146988191,-3.242842528324113e-05,-3.242842962606453e-05
10520.9013671875,0.0014219073109845,34.4330626489521,2.26859025622222e-05,0.710283249376851,215.915321350097,0.7102993627982639,2.26856452410736e-05,2.268563494687994e-05
10522.0126953125,0.0014675065107812,59.7782470992216,0.0001133735911178,1.22968017371963,215.75827178955,1.229819586991318,0.00011336716481797813,0.00011336714699450586
10523.0986328125,0.001497185399699,84.6570325758032,0.0001723989653974,1.74886773234793,215.784048461913,1.7491692353648693,0.00017238410640357056,0.0001723840810532918
10524.0576171875,0.0015328576438601,114.212904721404,0.0002433439245852,2.36755418045313,215.786946105956,2.368130310432712,0.00024331432125486208,0.00024331428693413293
10525.0107421875,0.0015594264905804,144.756830283977,0.0002961840469424,3.00189987022531,215.739567565917,3.0027889851636362,0.00029614019310658614,0.0002961401495879052
10526.0,0.0016017121218848,178.618320585897,0.0003802817104807,3.70913110417673,215.827430725097,3.7105416190291187,0.0003802094217172537,0.0003802093679412882
10526.9033203125,0.0016424046335723,211.619461134996,0.0004612109777247,4.38911460632976,215.833624267578,4.391138914353128,0.0004611046526326254,0.000461104588992931
10527.7998046875,0.0016953092958506,246.764642884164,0.0005664277700639,5.11494472752413,215.905845642089,5.117841974510677,0.0005662674104064502,0.0005662673362348274
10528.681640625,0.0017335993092503,283.918684088563,0.0006425789487132,5.89315569064625,215.834571838378,5.896942508767169,0.0006423725832598909,0.000642372497796956
10529.533203125,0.0017700379638287,319.026338221802,0.0007150481449386,6.62388899474832,215.835052490234,6.628625394706576,0.0007147926198149665,0.0007147925237479318
10530.3896484375,0.001810230611499,355.597308672534,0.0007949832826253,7.38355446028231,215.715933227538,7.389424263166884,0.0007946674507917239,0.0007946673436986187
10531.2861328125,0.0018469247839589,392.581178947226,0.0008679606528136,8.14668382425949,215.809687805175,8.153754825905791,0.0008675841927855224,0.0008675840746151626
10532.0830078125,0.0018826895530929,431.007015276016,0.0009390896256673,8.94365831602089,215.915197753906,8.95205721352753,0.0009386489568682564,0.0009386488271282968
10532.9658203125,0.0019381598497953,469.451402733412,0.0010494089517491,9.73672110710329,215.788374328613,9.746938910302495,0.0010488587070960006,0.0010488585658360164
10533.7763671875,0.0019680727724678,508.279408869469,0.0011088997723602,10.5344475264641,215.720217895507,10.54612917399199,0.0011082853971527856,0.0011082852443103338
10534.5732421875,0.0020259197865059,545.117339940132,0.001223945913879,11.3008009547282,215.744689941406,11.314632525104848,0.0012231975026932222,0.0012231973387130408
10535.3818359375,0.002062355003624,584.531243407143,0.0012964082736835,12.117200895038,215.725793457031,12.132909735940284,0.00129556866205209,0.0012955684862128185
10536.251953125,0.0021045340736594,624.959421597905,0.00138029400817,12.9493080158933,215.806501770019,12.967181869765955,0.0013793422780730455,0.0013793420901428734
10537.0634765625,0.002138920134762,660.262219333974,0.0014486810064909,13.6809341291971,215.800280761718,13.700753440416614,0.001447632680499422,0.0014476324819377778
10537.8837890625,0.0021832918747801,700.467454671495,0.0015369275230388,14.5149397973592,215.824876403808,14.537248209850443,0.0015357476586892174,0.0015357474480044606
10538.69921875,0.0022278051235801,741.168521061743,0.0016254554722522,15.3573614640951,215.75124053955,15.382324173589549,0.001624135849304683,0.0016241356263724488
10539.5009765625,0.0022804608564424,781.277817426477,0.0017301771937687,16.1856837895243,215.778129577636,16.21368789299703,0.0017286821614067199,0.001728681926425736
10540.3505859375,0.0023211049572308,818.568439943108,0.0018110101814167,16.9620498745214,215.744964599609,16.992768322303853,0.0018093722796843317,0.001809372033412327
10541.1474609375,0.0023621002518788,857.582176905202,0.0018925416234127,17.7646859059106,215.898086547851,17.798306316444457,0.0018907530228264434,0.001890752764879975
10541.9443359375,0.0024116828952417,898.800589266557,0.0019911515845328,18.6162872389535,215.834997558593,18.653355092115657,0.001989171869722417,0.0019891715993839375
10542.7412109375,0.0024579674386837,937.784468790896,0.0020832022845303,19.4202180393541,215.867736816406,19.46067428556228,0.0020810354274637113,0.0020810351454249535
10543.5380859375,0.0024958932245201,979.413420921388,0.0021586290874017,20.2859444301868,215.830053710937,20.329734263852497,0.0021563025950542534,0.0021563023004204235
10544.3017578125,0.0025450706772513,1023.90264972686,0.0022564332053936,21.1977413411788,215.817254638671,21.245572632937872,0.0022538912830555586,0.002253890975148709
10545.0966796875,0.002580749223423,1063.55541269591,0.0023273906980199,22.0229407910908,215.93490447998,22.074196783291875,0.0023246865192635175,0.002324686199347622
10545.9287109375,0.0026163169115004,1101.62671939385,0.0023981277160682,22.8043148816163,215.830740356445,22.859002546178,0.00239525679676834,0.002395256465478448
10546.7255859375,0.0026669624462305,1141.69221753188,0.0024988515555394,23.6392977761307,215.800212097167,23.69836887752239,0.0024957346174216,0.0024957342739669783
10547.4775390625,0.0027180204761955,1184.55224011982,0.0026003957655337,24.5233946806565,215.90591430664,24.58716521812304,0.0025970205863997324,0.0025970202300640045
10548.2763671875,0.0027592771610531,1224.44836316058,0.0026824470603785,25.3529972396937,215.845050048828,25.421005318792407,0.002678855720215684,0.002678855351795317
10549.0166015625,0.0028037908395356,1266.7740254287,0.0027709758641445,26.2243745481287,215.7767288208,26.29704166366853,0.002767143787952884,0.002767143406836338
10549.8134765625,0.0028565412457834,1306.00011243983,0.0028758858720902,27.0371607635293,215.81277770996,27.11491655922309,0.0028717584238019973,0.002871758030832192
10550.6162109375,0.0029042382989496,1345.64782598927,0.0029707457714272,27.8568389963618,215.922201538085,27.939594590482383,0.0029663418260535454,0.0029663414211318845
10551.4072265625,0.0029537709559108,1387.30114705793,0.0030692563195916,28.7259532542967,215.895820617675,28.8141205758003,0.0030645557680894424,0.003064555350493492
10552.2041015625,0.0030106262626551,1429.00331577291,0.0031823301536447,29.5874375435499,215.760441589355,29.681594546640746,0.0031772772581909127,0.0031772768280228757
10552.9697265625,0.0030677293529954,1471.22239137904,0.0032958967797133,30.4690835554393,215.772265624999,30.569506518749133,0.0032904772168701395,0.003290476773833813
10553.7587890625,0.003135937158803,1511.53004211887,0.0034315484639035,31.2993457981697,215.879862976074,31.406751029599572,0.003425674136330759,0.003425673681160454
10554.5,0.0031844457390527,1551.30157621899,0.0035280223283042,32.1364709875249,215.893376159667,32.249849184670126,0.0035218134566030947,0.003521812989213976
10555.3486328125,0.0032610518332592,1591.6027505293,0.0036803765284621,32.967404095028,215.811775207519,33.08873656573628,0.003673620514143472,0.003673620034596565
10556.1884765625,0.0033539036512521,1627.78348865937,0.0038650402240863,33.7124217873033,215.786547851562,33.84272166451792,0.0038575901465154666,0.0038575896560412394
10556.9853515625,0.0034286099757383,1671.16656525799,0.0040136161622244,34.6200794626476,215.854704284667,34.759031184672985,0.004005583092141655,0.00400558258838758
10557.84765625,0.0035423884790676,1707.26310980439,0.0042398988496458,35.3625389239229,215.874768066406,35.51247252409002,0.004230935804523285,0.00423093528984977
10558.6787109375,0.0036588015092544,1744.67568678185,0.0044714210840812,36.1371887132099,215.844665527343,36.29877331334471,0.00446145398119034,0.004461453455121161
10559.6318359375,0.0037882376442054,1778.57716080327,0.0047288436692719,36.828877128485,215.787619018554,37.003035144037355,0.004717697812245897,0.004717697275970025
10560.521484375,0.0039251422345469,1813.8020218452,0.0050011195185431,37.5569062884991,215.848236083984,37.744732879221836,0.004988655459217733,0.004988654912192619
10561.5087890625,0.0040950384229333,1843.48799887352,0.0053390090580059,38.1797281986377,215.796408081054,38.38357012741484,0.005324807076390863,0.005324806520107238
10562.5634765625,0.0043018271538839,1870.21106428458,0.0057502704861205,38.7274311439578,215.871321105956,38.950124362779675,0.005733800787441541,0.0057338002229469845
10563.5595703125,0.0045133696059608,1884.20410375263,0.006170986114811,39.0246108209817,215.829847717285,39.26543116724128,0.006152023551818978,0.006152022982754758
10564.7548828125,0.0047889863178464,1909.39126743916,0.006719132631409,39.5386631893017,215.736711120605,39.80432872649422,0.006696659868568621,0.006696659291694292
10565.9501953125,0.0050718053684049,1919.12369444751,0.0072816031591598,39.747145598507,215.695718383788,40.03656855479701,0.007255220282553451,0.007255219702313327
10567.28515625,0.0054013770299149,1934.08753972258,0.007937055279571,40.054969663258,215.701884460449,40.372888187287835,0.007905722540241002,0.00790572195512668
10568.7392578125,0.0057835275111133,1940.57428761494,0.0086970761565783,40.1883286352131,215.744937133788,40.53784960567783,0.00865947444907078,0.008659473861565712
10570.1337890625,0.0061584650548028,1949.04106661843,0.0094427519434679,40.3704147518275,215.707144165038,40.751622580068826,0.009398447844709957,0.009398447254106731
10571.4287109375,0.0064974398889366,1956.23034245797,0.0101169050935933,40.5126693906689,215.768392944335,40.922532238000834,0.010066071772348487,0.01006607117926831
10572.7236328125,0.0068635471700507,1959.64967770092,0.010845019254273,40.5885576137599,215.852493286132,41.02874131868598,0.01078663378137146,0.01078663318675202
10575.3134765625,0.0075784397969667,1966.67034683313,0.0122667977106836,40.7234059055106,215.851875305175,41.22295170409804,0.012192170221376674,0.012192169623942591
10576.7080078125,0.0079624413505313,1971.62558380062,0.0130305000004129,40.82349445717,215.832196044921,41.35544501807014,0.012946333402050947,0.012946332802696671
10577.8232421875,0.0082687671868291,1974.78761818291,0.013639720823642,40.8939084237157,215.779461669921,41.451689934438136,0.013547537125596495,0.013547536524847366
10579.1982421875,0.0086388355680176,1976.04558228834,0.0143757128201497,40.9195622926249,215.777236938476,41.5078101853498,0.014273362005041855,0.014273361403479389
10580.169921875,0.0089190750910834,1980.53407725091,0.0149330531836229,41.0080359388524,215.797630310058,41.620411137052635,0.014822652863903402,0.014822652260709038
10581.3095703125,0.0092418835494726,1980.18281327732,0.0155750546456672,41.0053837867842,215.726411437988,41.644044896618176,0.01545500836247258,0.015455007758935699
10582.4599609375,0.0095722343686484,1985.28162939401,0.0162320563548441,41.1144932334209,215.857354736328,41.78186602128488,0.01610172500060093,0.01610172439506664
10583.9794921875,0.0100006616590031,1985.90863558687,0.0170841125499015,41.1231563338527,215.738139343261,41.82570898180072,0.016939820185168562,0.016939819578998868
10585.1748046875,0.0103289654705761,1985.8124770741,0.0177370431703579,41.1161882850801,215.821800231933,41.84546790844223,0.017581577462981498,0.017581576856525442
10586.4697265625,0.0106802704747708,1989.97254022136,0.0184357185627003,41.2078463027622,215.783938598632,41.96754257662191,0.018267840861543247,0.018267840253317992
10587.91796875,0.0110847461147337,1990.5466372782,0.0192401397154585,41.2209147485351,215.803439331054,42.01401092438022,0.019057388611524152,0.019057388002625443
10589.1484375,0.011424556251718,2001.00113129227,0.0199159541158929,41.4321790103313,215.822308349609,42.25734040350296,0.019720225975688923,0.0197202253632637
10590.3544921875,0.011750882377804,1998.20682638234,0.0205649515154527,41.3791896381492,215.783403015136,42.23015068386493,0.020356347999329037,0.020356347387297868
10591.4501953125,0.0120694043232113,1998.23207348044,0.0211984279604787,41.3793417008311,215.850268554687,42.256518712007974,0.020976866979853535,0.02097686636744022
10592.8447265625,0.0124539667557133,1999.25161716379,0.0219632457262387,41.3944629928084,215.897193908691,42.30361977234302,0.021725528048953245,0.021725527435857307
10594.3388671875,0.0128688682127363,2007.58008597769,0.0227884017439661,41.5667679010363,215.892126464843,42.51400812445188,0.02253262465996802,0.022532624043822974
10595.7333984375,0.0132435651342055,2006.24352655817,0.023533598981384,41.5434441691044,215.815634155273,42.52111094177996,0.023260953114722836,0.023260952498474853
10597.1279296875,0.0136340823937501,2010.20907728005,0.0243102597071663,41.6286261055138,215.988050842285,42.640628834783065,0.02401946872100246,0.024019468103022332
10598.4228515625,0.0139640212906011,2008.86132132137,0.0249664421852236,41.5926140845136,215.925415039062,42.6310336967708,0.02465987272293871,0.024659872105097645
10599.6181640625,0.0143033696620864,2010.30457717287,0.0256413382264335,41.6320251536955,215.93140258789,42.69952600915258,0.025318112755016147,0.025318112136182437
10600.9130859375,0.0146509507509667,2017.87190086399,0.0263326074959987,41.7850359910597,215.796998596191,42.88534496061035,0.0259918730599717,0.02599187243844496
10602.0537109375,0.0149457038042876,2012.09097401858,0.0269188123684433,41.6581307382184,215.897784423828,42.77951816068576,0.026562874626268714,0.0265628740062757
10603.1044921875,0.0152465182459202,2017.18496025563,0.0275170721299622,41.7673341059234,215.93314666748,42.91664886880992,0.027145282461863603,0.027145281839883184
10604.4990234375,0.0156203202818938,2018.16718214179,0.0282604896191065,41.7871425064461,215.72220916748,42.96806763112148,0.027868529505106703,0.027868528882381085
10605.7939453125,0.0159668586744861,2017.90702726135,0.0289496851742941,41.7816816671961,215.801406860351,42.9912482151929,0.02853855883843981,0.02853855821537824
10606.9892578125,0.0163005936733176,2019.66993332882,0.0296134173399702,41.8184853086281,215.814096069335,43.05687358433082,0.029183408819346945,0.029183408195334284
10607.9853515625,0.0165706325329723,2021.58673692472,0.0301504706240514,41.8626326831056,215.826593017578,43.124810777851934,0.029704879556249862,0.029704878931252603
10609.1806640625,0.01690076851088,2022.82955277129,0.0308070450569143,41.8873518137647,215.760716247558,43.1777773662388,0.030342034325408832,0.030342033699643944
10610.1767578125,0.0171679966738374,2025.54811638692,0.0313385084274039,41.941517435515,215.953430175781,43.25590205102321,0.030857481337729035,0.030857480710831903
10611.4921875,0.0175389696799923,2027.88643675114,0.0320762995420448,41.9890593857424,216.061027526855,43.33591305005167,0.031572597991184316,0.031572597363127605
10612.9658203125,0.0179359654063638,2029.61070378151,0.0328658446426524,42.0377418060835,215.913357543945,43.4193477154429,0.032337312045093825,0.032337311415827914
10614.17578125,0.018275230132982,2032.92663569223,0.0335405743309507,42.0959415613336,215.948486328124,43.50786363640919,0.032990358518509975,0.03299035788796123
10615.2568359375,0.0185571454179393,2025.91650447923,0.0341012474496738,41.9541788899922,215.904362487792,43.384868743871806,0.03353268952241905,0.03353268889365284
10616.7509765625,0.0189693828432373,2030.27415361164,0.0349211052411064,42.0481312651971,215.876223754882,43.51649850041442,0.03432519699173371,0.03432519636105982
10618.3447265625,0.019416716738098,2033.14156533608,0.0358107628912054,42.0955524597653,215.732398986816,43.60302632586187,0.03518446585075867,0.03518446521883075
10619.5888671875,0.0197673468542557,2033.11917225776,0.0365080960662198,42.1031108695381,215.726260375976,43.64021530406655,0.03585746382915402,0.03585746319668713
10620.5263671875,0.0200076780362627,2038.90295312296,0.0369860667209954,42.2147919644705,215.884655761718,43.776151095011656,0.03631849301536498,0.036318492380928005
10621.677734375,0.0203241237556547,2039.03775067282,0.0376154139677222,42.2176185413796,215.801708984374,43.80565175790001,0.03692520931426925,0.036925208679404735
10623.0263671875,0.0206859622839985,2039.11173564726,0.0383350384328923,42.2168224485158,215.679705810546,43.83520597797405,0.03761850572041643,0.03761850508512359
10624.3212890625,0.021048744968102,2042.22349537333,0.0390565406350374,42.2871603837206,215.869796752929,43.93875060005446,0.038313128957003714,0.03831312832021023
10625.6162109375,0.0213870025188552,2038.46519039587,0.0397292672519753,42.2066879180158,215.753506469726,43.88352872055172,0.038960359314137924,0.038960358678144756
10626.9111328125,0.021769323727248,2041.32974810052,0.0404896276712269,42.2677634469251,215.718226623535,43.97916946988733,0.03969139820141064,0.039691397564031373
10627.9072265625,0.0220318884024118,2048.34405057321,0.0410118162971927,42.4157472709257,215.756692504882,44.15529412475826,0.040193140478298,0.0401931398383662
10629.3017578125,0.0224350062455601,2045.19189549018,0.041813537063646,42.3540232394026,215.854731750488,44.12499477854151,0.04096298016241266,0.04096297952291998
10630.6962890625,0.0228460325390159,2044.91878775071,0.0426309861560709,42.3446490223119,215.607237243652,44.149843187210365,0.04174731299087153,0.04174731235101873
10631.8916015625,0.0231853625773797,2043.35302858842,0.0433058457363689,42.3088561504707,215.872090148925,44.14107696684241,0.04239436959730924,0.042394368957583486
10633.0869140625,0.0235111513138404,2046.49223081242,0.0439537743754419,42.3790956921755,215.780065917968,44.24181692118701,0.043015211062014065,0.043015210420828315
10634.2822265625,0.0238566664890863,2049.42001603232,0.0446409349559709,42.4293926604031,215.788072204589,44.32348043716906,0.04367322345882116,0.043673222816451876
10635.5771484375,0.0242145083969327,2048.27643225829,0.0453526109422959,42.4109438791528,215.751542663574,44.33439093540037,0.044354255240214246,0.04435425459768684
10636.5732421875,0.0244883021090444,2050.60662964312,0.0458971318769436,42.4573721938577,215.737960815429,44.406043823449295,0.04487501652071008,0.04487501587714423
10638.1669921875,0.0249478561752366,2051.2307818162,0.0468110930037867,42.4728825874032,215.805375671386,44.461084663249444,0.04574848867902226,0.04574848803465871
10639.5615234375,0.0253331473493201,2050.92386491927,0.0475773600908039,42.4609098874258,215.855143737792,44.481087905848455,0.046480222202548375,0.04648022155789493
10640.9560546875,0.0257404176444989,2048.33439081394,0.0483873392538555,42.4139672430621,215.830946350097,44.46626628406687,0.04725311613881166,0.04725311549437302
10642.2509765625,0.0261231215568039,2053.39127479378,0.0491484607946477,42.5163009554943,215.783306884765,44.60591172517065,0.04797884541998106,0.047978844773518575
10643.1474609375,0.0263862133092122,2055.63607112502,0.0496716976718373,42.5591200177218,215.806268310546,44.67310377951069,0.048477446394360524,0.04847744574692424
10644.0439453125,0.0266498963047904,2055.29095427097,0.0501961104134433,42.5523442835171,215.865209960937,44.68830647462555,0.04897691855207371,0.04897691790441709
10645.1396484375,0.0269614562472901,2052.41212646739,0.0508157408270867,42.4987556054714,215.791766357421,44.65836137486931,0.049566758567723364,0.049566757920500734
10646.1572265625,0.027247100030842,2051.34867478733,0.0513838291838147,42.4763666117895,215.892868041992,44.65896499719587,0.05010722901464076,0.05010722836740938
10647.1318359375,0.0275138561159196,2051.5326492935,0.051914353685817,42.4826816855169,215.737274169921,44.688142667162836,0.05061169815513101,0.050611697507476766
10649.6220703125,0.0282488378336814,2055.96516156028,0.0533760853261017,42.5725060061536,215.72220916748,44.84485973852027,0.052000325441974055,0.05200032479204855
10650.7177734375,0.0285806444172901,2051.58336302969,0.0540359822595827,42.482355197994,215.853070068359,44.77793100899696,0.052626588302663584,0.05262658765370806
10651.8134765625,0.028896803681658,2054.5734976049,0.0546647598045575,42.545210754767,215.850419616699,44.87093450076922,0.053222953212171686,0.053222952561868285
10653.1083984375,0.0292904020514427,2055.60533552733,0.0554475482423853,42.5639457716536,215.772952270507,44.92401222751784,0.053964893317209106,0.053964892666136466
10654.4033203125,0.0296629494144105,2058.65101371837,0.0561884704378557,42.6282861757901,215.808767700195,45.02350439278474,0.054666645152584036,0.05466664450006948
10655.7978515625,0.030078911900843,2055.53749767243,0.0570157366308727,42.5705873329035,215.821690368652,44.99778074786555,0.05544959479134595,0.0554495941392042
10656.7939453125,0.030372991211947,2059.7906457727,0.0576006015647963,42.6539668792902,215.706471252441,45.11086105012733,0.056002758916934944,0.05600275826315435
10658.3876953125,0.0308556633444107,2057.06044653794,0.0585605399018401,42.60147394704,215.626765441894,45.09623928144534,0.056910004007185246,0.05691000335361656
10659.7822265625,0.0312775795120658,2057.62861601523,0.0593996467760726,42.6116710915855,215.837524414062,45.14278932245655,0.057702376709385904,0.05770237605514258
10661.3759765625,0.0317388591833237,2058.19393147273,0.0603170397862703,42.6162553341991,215.735585021972,45.1867417222645,0.05856795754223159,0.05856795688735127
10662.9697265625,0.0322236900408496,2060.43938642393,0.0612812713957178,42.6663197359721,215.82677154541,45.28096607478088,0.05947692477769235,0.059476924121446464
10664.5634765625,0.0327104000433341,2058.97307887416,0.062249240248659,42.6361039866083,215.917491149902,45.290169086557654,0.06038858478415341,0.06038858412777415
10666.1572265625,0.0331840018639121,2057.92806855272,0.0631911395494245,42.6207456557445,215.967684936523,45.313999161818,0.061274894625047344,0.06127489396832272
10667.435546875,0.0336030420231244,2058.13816831693,0.0640245266180659,42.6191445251536,215.834489440917,45.347815097913646,0.06205844198654346,0.062058441329328744
10668.9462890625,0.0340800194297074,2058.6918481553,0.0649731392842782,42.629887306381,215.754344177245,45.399684931726746,0.06294957751400919,0.06294957685604274
10670.5400390625,0.0345555737277302,2057.06220285781,0.0659189216721859,42.5986384252672,215.781398010253,45.40669475468541,0.06383726438219195,0.0638372637241239
10672.1337890625,0.0350447403685021,2060.24860617827,0.0668917762873531,42.6618025798358,215.830520629882,45.51552635383731,0.06474953914109965,0.06474953848145434
10673.5283203125,0.0354898800178776,2059.86616752702,0.0677770700220311,42.6498343522901,215.885493469238,45.540515181450964,0.065578982815198,0.06557898215519053
10674.8232421875,0.0358990363329356,2057.84178933921,0.0685908001014184,42.6162195547447,215.849609374999,45.53930017113897,0.06634077120391067,0.06634077054392082
10676.2177734375,0.036331381755111,2056.78075259897,0.0694506486770409,42.5894296881537,215.945835876464,45.54729322662478,0.06714510418115072,0.06714510352104502
10677.75390625,0.0368169001046949,2053.14165783254,0.0704162475706933,42.5158045155624,215.854251098632,45.50960795180819,0.06804758924775357,0.06804758858819404
10679.0068359375,0.0372250687228296,2058.21390961123,0.0712280133184396,42.6266358484492,215.811679077148,45.6628464543272,0.06880566639571532,0.06880566573393494
10680.1025390625,0.0375676780983102,2058.14343727653,0.0719093948443954,42.6161524682672,215.806474304199,45.680654222816734,0.06944153934191041,0.06944153867987195
10681.3974609375,0.037985907016894,2058.30765318418,0.0727411685176749,42.6244443568581,215.775891113281,45.72499626679129,0.0702172122922673,0.07021721162958619
10682.4931640625,0.0383474132574097,2056.55001607632,0.0734601321288125,42.5870861338808,215.72840270996,45.71553912824725,0.07088719943449405,0.07088719877195
10683.3505859375,0.0386170980586546,2053.83672142029,0.0739964812615284,42.534311438426,215.69148864746,45.68170083771237,0.07138671978850175,0.07138671912644812
10684.5849609375,0.0390165126112502,2059.45760361774,0.0747908369237305,42.6545930197447,215.660974121093,45.844765750436146,0.07212607234486237,0.07212607168044548
10685.8798828125,0.0394311619878519,2053.29643352091,0.075615491603916,42.5290026618578,215.814453124999,45.74485412557453,0.07289304806444703,0.07289304740147813
10687.0751953125,0.0398356456485555,2054.37525299981,0.0764199287083233,42.5474872225625,215.88126373291,45.7989631828925,0.07364065392100702,0.07364065325725393
10688.2744140625,0.0402282173635335,2054.07558092234,0.0772006753350715,42.538569193517,215.765824890136,45.82257548312835,0.07436570889075042,0.07436570822665513
10689.8642578125,0.0407255582848754,2049.68039045275,0.0781897869594363,42.4501626337667,215.751721191406,45.76933182653187,0.07528351168435128,0.07528351102102764
10691.001953125,0.0411087388583408,2049.06304401916,0.0789518564839443,42.4360073870622,215.829161071777,45.7864089720896,0.0759900666373165,0.07599006597374536
10692.2880859375,0.0415437013336171,2054.1451750971,0.0798169098547738,42.538497634608,215.849966430663,45.933789085848794,0.07679149885240112,0.07679149818669403
10693.5498046875,0.041954028676814,2047.73548573896,0.0806329688749238,42.4052549458802,215.702571105956,45.824516568150436,0.07754695174857372,0.0775469510844503
10694.5458984375,0.0422718058391584,2048.42769530692,0.0812649640953943,42.4123884746301,215.760317993163,45.85902972133696,0.07813161879398339,0.07813161812935977
10695.7412109375,0.0426830819213954,2048.97522802576,0.0820829099677473,42.4308014764258,215.853715515136,45.9136451540387,0.07888780407618967,0.07888780341077452
10697.1357421875,0.0431323763144415,2050.40443331832,0.0829764666566374,42.4588346790622,215.847851562499,45.98191877931318,0.0797132380104941,0.07971323734408947
10698.5302734375,0.0436089412257897,2046.56072728727,0.0839242589523266,42.3839840601528,215.97448272705,45.941028534036484,0.0805880287611086,0.0805880280952966
10699.9599609375,0.0440992101454946,2050.08631988223,0.0848993057798358,42.4513523006304,215.892208862304,46.05544266065797,0.0814871769528341,0.08148717628536391
10700.9208984375,0.0444281292624596,2046.91594298057,0.0855534601196558,42.3937831582665,215.823200988769,46.02071801527682,0.08208995842765313,0.0820899577606862
10701.94140625,0.04477275069803,2049.63011579653,0.0862388432307182,42.4497511700395,215.802835083007,46.11056862671295,0.08272112664089189,0.08272112597262278
10703.2119140625,0.0452120352067112,2046.68037657828,0.0871124922615833,42.3830627391982,215.962274169921,46.07515698439501,0.0835250915255891,0.0835250908578332
10704.4072265625,0.0456172705253982,2042.44566983663,0.087918424263388,42.2965927424252,215.893472290038,46.015242548302886,0.08426616792369071,0.08426616725680314
10705.6025390625,0.0460281478622415,2043.15851616304,0.088735577110902,42.310546729698,215.872749328613,46.064997531932775,0.08501700189674052,0.08501700122913186
10706.802734375,0.0464403910166401,2045.21275178861,0.0895554462963699,42.3534462956981,215.785929870605,46.146428101267745,0.08576976561414376,0.08576976494535495
10708.00390625,0.0468671310869024,2045.25512300542,0.0904041469481076,42.3589205522436,215.952647399902,46.18834265081793,0.08654840453685302,0.08654840386745674
10709.0888671875,0.0472325010327842,2039.71898324161,0.0911307946964773,42.2412374538115,215.88042602539,46.09071501225984,0.08721458481329217,0.08721458414531079
10710.3837890625,0.0476927540492354,2042.26718383005,0.0920461458955955,42.2984532740617,215.720135498046,46.1918628956932,0.08805313457601269,0.0880531339065654
10711.8779296875,0.0482071906064204,2038.15410223925,0.093069257320525,42.2145951774704,215.715699768066,46.14347621909064,0.08898957161562052,0.08898957094687449
10713.1005859375,0.0486519017190797,2040.45949160594,0.0939536987813818,42.2656300969478,215.903950500488,46.236642396330524,0.08979838023521358,0.08979837956511731
10714.0693359375,0.0489688218079918,2037.03269200356,0.0945839894542102,42.1847059156294,215.726864624023,46.174703715476284,0.09037437277456285,0.09037437210536425
10715.1650390625,0.0493380967087633,2039.53764321524,0.0953184033768646,42.2362641096296,215.699165344238,46.26215738963442,0.09104510033994795,0.0910450996694819
10716.7587890625,0.0499233632810473,2033.89436793948,0.096482381535823,42.1263675149928,215.814562988281,46.1908197987009,0.09210722083592934,0.09210722016649717
10718.1533203125,0.0504059735392257,2034.3903087622,0.0974421968172882,42.1298470669474,215.768420410156,46.23507193717453,0.09298219653215012,0.09298219586207661
10719.443359375,0.0508753427003664,2036.17253434822,0.0983756782049648,42.1717090287657,215.788278198242,46.32037952605587,0.09383243229580747,0.09383243162449761
10720.6435546875,0.0513057127286951,2031.63464288936,0.0992315981173049,42.0775688114245,215.863301086425,46.252993229936266,0.09461138854048427,0.09461138787015104
10722.2373046875,0.0518469110600592,2030.01838953086,0.100307933358722,42.0403715959925,215.802423095703,46.25735440888633,0.09559008004561732,0.09559007937522088
10723.5322265625,0.0523276513398398,2028.53254292256,0.101264029627149,42.0127543295152,215.655343627929,46.26713514913312,0.09645863791663624,0.09645863724609804
10724.7275390625,0.0527742278476165,2026.26886615274,0.102152180985816,41.9715811221967,215.788813781738,46.25906969372082,0.09726479646488441,0.09726479579446311
10727.5166015625,0.0537731171416955,2025.90311254024,0.10413877201388,41.9528147982877,215.806048583984,46.32172943443122,0.09906563924334483,0.09906563857201542
10728.583984375,0.0541565910451056,2027.02035151625,0.104901424912982,41.9787101785151,215.7837600708,46.38233671282829,0.09975612276688026,0.09975612209467248
10730.0068359375,0.0546787412631817,2021.44579225532,0.105939877266692,41.8609868281964,215.793702697753,46.29573465553922,0.10069554110419483,0.10069554043324215
10731.4521484375,0.0552027202101322,2021.74722065266,0.106981966596387,41.8767029536055,215.857148742675,46.3567550107101,0.10163736325631031,0.10163736258447328
10732.7392578125,0.0556510841972598,2017.08704542299,0.107873672893986,41.7714934675143,215.833116149902,46.27753791060717,0.10244256819145701,0.10244256752076807
10734.07421875,0.0561249587230208,2012.06880048025,0.10881611455082,41.6709934521275,215.858906555175,46.20546906948189,0.10329288267294807,0.1032928820033036
10735.4853515625,0.0566433689843013,2014.68549754353,0.109847128878455,41.7288041058096,215.958840942382,46.31259344888029,0.10422228410861274,0.10422228343741574
10736.7802734375,0.0571237426016509,2015.52414028049,0.110802495928639,41.7367247825596,215.908976745605,46.361258080913046,0.10508272341290838,0.10508272274100608
10738.1748046875,0.0576434270148789,2015.36233931265,0.111836044289667,41.7383348580141,215.932885742187,46.40618514437094,0.10601274277217186,0.10601274209961846
10739.486328125,0.058114684487539,2017.96542489696,0.112773281151294,41.7900182801053,215.867778015136,46.50281578161023,0.10685535087091608,0.10685535019696223
10740.6650390625,0.0585624526482164,2009.40687818036,0.113663802469249,41.6172527114001,215.968495178222,46.34762792344856,0.10765530284081005,0.10765530216910531
10741.7607421875,0.0589818548865792,2009.34013802538,0.114497909640905,41.6165773741955,215.901712036132,46.38158851052705,0.10840399823942987,0.10840399756723293
10742.8984375,0.0594149336336166,2008.00906710544,0.115359216653013,41.5900334913545,215.886138916015,46.38782719607246,0.10917652042911355,0.1091765197568262
10744.1513671875,0.0598508998472977,2001.61167198637,0.116226266258782,41.4579759970586,215.877088928222,46.27648177432696,0.10995359095232515,0.1099535902816515
10745.3466796875,0.0603000704917734,2002.11793118832,0.117119576836515,41.4647025345132,215.931814575195,46.321030969530845,0.11075356613586868,0.11075356546454938
10746.7412109375,0.0608219044635028,2002.80596949659,0.11815740023949,41.483374937354,215.91028137207,46.38494269369194,0.11168215215737061,0.11168215148512506
10748.13671875,0.0613480971348802,2002.79104077771,0.119203892224326,41.4798059367631,215.828323364257,46.42436027375012,0.11261762204743848,0.11261762137462167
10749.052734375,0.0617131783340977,1997.98882317873,0.11992996571333,41.3793595905583,215.753739929199,46.341984788035575,0.1132661527387846,0.11326615206716163
10750.4267578125,0.0622105513384023,1999.18026666916,0.120919141144291,41.4078176742176,215.80834197998,46.41481544465006,0.11414901048425607,0.11414900981157759
10751.7216796875,0.062692524520607,1993.35104102738,0.121877689409059,41.2862614498306,215.862229919433,46.318135620195186,0.11500378993647689,0.11500378926519957
10753.0166015625,0.0631840721755399,1994.17124240572,0.12285527938519,41.3031180453535,215.900517272949,46.37742417286839,0.11587479780380519,0.11587479713166861
10754.5107421875,0.0637328283362619,1990.8074507786,0.123946645637634,41.2318766789213,215.735282897949,46.342429507160645,0.1168462820509242,0.11684628137929479
10755.8056640625,0.0642133715349858,1986.43004304767,0.124902349951256,41.1396551348302,215.920800781249,46.278094757840215,0.11769623184571372,0.1176962311750167
10757.2001953125,0.0647314243003961,1986.38328103119,0.125932653291104,41.1434656467393,215.86021118164,46.32477146175138,0.11861171735249064,0.11861171668111714
10758.5947265625,0.065282655432527,1987.90644943668,0.127028941766686,41.1769954680804,215.805004882812,46.407665648122624,0.11958491508876166,0.1195849144161868
10760.0888671875,0.065831044930818,1980.58918178677,0.128119578800887,41.0199907491025,215.7398147583,46.27545470677693,0.12055215703250373,0.12055215636184496
10761.4345703125,0.0663539651399992,1978.84932741756,0.129159562512907,40.9816083392388,215.824903869628,46.2747749638927,0.1214736060164334,0.12147360534578448
10762.7783203125,0.066848189430678,1975.79135498745,0.130142475782208,40.9288604783749,215.817254638671,46.2554437324406,0.12234370953924953,0.12234370886888078
10763.9736328125,0.0672855810445594,1977.18367756278,0.131012360223896,40.9465936705341,215.69669342041,46.31110357095431,0.12311312565419259,0.12311312498301717
10765.2685546875,0.0677739204032215,1975.20562231148,0.131983569540403,40.9100494301475,215.968069458007,46.30950380452598,0.12397146513537421,0.12397146446422198
10766.6630859375,0.0682950347999302,1972.27673939166,0.133019961852577,40.8484506267156,215.704205322265,46.282109991307195,0.12488660047193212,0.1248865998011769
10767.9580078125,0.0687753855008779,1966.22533928659,0.133975283326622,40.7121353773287,215.783540344238,46.16655526972494,0.12572940905975416,0.12572940839067365
10769.3525390625,0.0693153234301355,1968.20690717762,0.13504911188033,40.7655227959425,215.690802001953,46.27087046535095,0.1266759203763756,0.12667591970578326
10770.5478515625,0.0697619411874357,1966.39153105409,0.135937345276048,40.7162455421696,215.807160949706,46.25110389124143,0.1274581649716367,0.12745816430133083
10771.6435546875,0.0701716360379392,1962.29930576173,0.13675214639473,40.640415460692,215.848332214355,46.19807952572989,0.12817520190657972,0.12817520123704232
10773.2373046875,0.070791895955977,1959.54517666878,0.137985719319723,40.5782352411237,215.812544250488,46.177452239991545,0.1292597866972135,0.12925978602797505
10774.3330078125,0.0712096482134006,1959.25516435058,0.138816545009287,40.577582266078,215.707473754882,46.210422061510656,0.12998960477536461,0.12998960410564836
10775.8271484375,0.0717731900366507,1958.01695884366,0.139937316987367,40.5471697297143,215.640072631835,46.221231893557054,0.13097327579586726,0.13097327512599433
10777.0224609375,0.0722485220455748,1956.85669003089,0.140882657286715,40.5233406129871,215.847315979003,46.23237654112439,0.13180222359897634,0.1318022229289419
10778.4169921875,0.0727572249189958,1951.16928721844,0.141894365561375,40.4152374635094,215.775451660156,46.14993196277853,0.13268860744704683,0.13268860677820724
10779.7119140625,0.0732575633057107,1948.39298458715,0.142889438544874,40.3466437767138,215.693507385253,46.111753073476926,0.13355965095201708,0.1335596502837308
10781.2060546875,0.0738130523053211,1944.28451333601,0.143994195067299,40.2721554247815,215.666632080078,46.0711120491007,0.13452581870286057,0.13452581803516328
10782.6005859375,0.0743501302676173,1942.44564643425,0.145062335718713,40.2364206945542,215.72485961914,46.07320988177147,0.13545907720004066,0.13545907653231298
10784.0947265625,0.0749111742030565,1938.40347625813,0.146178139897515,40.1492216913947,215.489038085937,46.01816025683172,0.1364330511489851,0.13643305048205523
10785.2900390625,0.0753666651911858,1941.22193056625,0.147084020374706,40.2082175395087,215.497044372558,46.12220384766808,0.13722308775273828,0.13722308708430053
10786.6845703125,0.0759307432582411,1935.96548474141,0.148205858834466,40.0988710539856,215.718075561523,46.0417586971108,0.13820060136376502,0.13820060069649315
10787.7802734375,0.0763510850690833,1936.66801268859,0.149041834627869,40.118120400531,215.733236694335,46.09739868717367,0.13892840780160254,0.1389284071335243
10789.2744140625,0.0769122023370088,1932.5935701349,0.150157784650319,40.0257825732125,215.791876220703,46.0359654335731,0.13989913700730042,0.1398991363401125
10790.4697265625,0.0773701270470234,1929.81946290344,0.151068505313596,39.9740902062577,215.79253540039,46.01291628523927,0.14069064605166953,0.14069064538481568
10791.7646484375,0.0778740678921225,1924.32174263674,0.152070742866329,39.8648376418029,215.755346679687,45.927113136413375,0.14156096912639296,0.14156096846078262
10792.8603515625,0.0783021829465008,1925.52240680648,0.152922178086477,39.8828570695983,215.696459960937,45.98183046121693,0.14229974385418795,0.1422997431877846
10794.3544921875,0.0788893011640611,1919.91842918776,0.154089838797561,39.7697805759389,215.839845275878,45.89789967404996,0.1433120149669922,0.14331201430180524
10795.4501953125,0.0792946831477205,1920.1041600138,0.154896062486663,39.7749059828024,215.726741027831,45.93588232549932,0.14401035073545038,0.14401035006971294
10796.9443359375,0.0798764389272281,1917.96430379467,0.156053058380947,39.722690341325,215.849128723144,45.92153767637908,0.14501166745030744,0.14501166678477792
10798.3388671875,0.0804260200784197,1914.54299269187,0.157146065374437,39.6513326916658,215.750018310546,45.88238363115049,0.145956685165046,0.14595668450008392
10799.5341796875,0.0809052937084765,1915.07252313206,0.158099244769894,39.6693029227112,215.892991638183,45.9409897755281,0.14678007907940455,0.1467800784135931
10800.7919921875,0.0813775090867375,1904.80507718393,0.15903838671418,39.4551449975287,215.95774230957,45.73002762551283,0.14759068435632006,0.14759068369356604
10801.857421875,0.0817841560557837,1909.85274048447,0.159847126206219,39.55769785912,215.792658996581,45.88088220136954,0.1482882086802447,0.14828820801530437
10803.3193359375,0.0823550952935782,1904.35370297786,0.160982610162344,39.4428771170513,215.880810546874,45.79249444772462,0.14926672427657037,0.14926672361291102
10805.9130859375,0.083340537243002,1895.47111524562,0.162942457111358,39.253608274937,215.682823181152,45.64968767767487,0.1509533943342558,0.15095339367266614
10807.013671875,0.083775151388969,1900.97761711166,0.163806817724858,39.362467265392,215.814631652831,45.81030778600817,0.1516963713817698,0.1516963707178523
10808.4990234375,0.0843330007779786,1898.31986607146,0.16491626858972,39.3107748984371,215.813917541503,45.793761230116694,0.15264921197953932,0.15264921131586162
10809.7939453125,0.0848383624399976,1889.46011049751,0.165921331863143,39.1243415780956,215.770480346679,45.61590446090517,0.15351161726725218,0.15351161660615212
10811.115234375,0.0853606180735226,1886.33869101216,0.166959993867098,39.0566513225272,215.747848510742,45.57754960767568,0.15440207154036897,0.15440207087982477
10812.4833984375,0.085880627899658,1885.06623726782,0.167994189409316,39.0415881721636,215.901300048828,45.6003481502884,0.15528790957286973,0.15528790891199512
10813.7783203125,0.0863704339080439,1881.7503053571,0.168968315598794,38.9652482334587,215.807394409179,45.54914061420029,0.15612157827213974,0.15612157761200726
10814.9736328125,0.0868368376867743,1882.03329239583,0.169895899433933,38.9766797691859,215.744305419921,45.598657855408476,0.1569147700083763,0.15691476934752618
10816.2685546875,0.0873340502762654,1873.22776319779,0.170884755831913,38.793676804049,215.919702148437,45.422924812266416,0.15775966459905902,0.15775966394075577
10817.5634765625,0.0878609625226635,1872.40646411954,0.171932678907549,38.7806933344807,215.872859191894,45.448361849127565,0.15865424829984873,0.1586542476411768
10818.9580078125,0.088382833160636,1867.31445374233,0.172970575232349,38.6718432888894,215.850927734374,45.360934287545376,0.1595394843032922,0.15953948364588735
10820.0537109375,0.0888036057998346,1866.32301117687,0.173807407857187,38.6527728396167,215.899597167968,45.370911113053346,0.16025266012677208,0.16025265946922265
10821.37890625,0.0893052091719363,1862.09906189441,0.174804996643623,38.5631587232754,215.988888549804,45.304191574097366,0.16110217351988765,0.16110217286330517
10822.5439453125,0.0897736204274761,1861.62002565042,0.175736572948641,38.557903615889,215.925442504882,45.33393747708746,0.16189482178941378,0.1618948211324002
10823.837890625,0.0902729321593844,1862.10696533381,0.17672960412106,38.5679531701846,215.91641998291,45.3840522854125,0.16273906876824853,0.16273906811050864
10825.0341796875,0.0907496758186676,1852.25532811442,0.177677751910642,38.3723692543429,216.054682922363,45.19028557847331,0.16354449255220752,0.16354449189727585
10826.3291015625,0.0912449634303962,1850.53193924398,0.178662779912848,38.3362454225474,215.868931579589,45.185505620690506,0.16438055851659683,0.16438055786173444
10827.6240234375,0.091765972411656,1849.22611542215,0.179698962574778,38.3126712344336,216.009130859374,45.19741852826974,0.16525928946778048,0.16525928881274543
10829.0185546875,0.0923068361635518,1845.4941552427,0.180774632404548,38.229510837206,215.910377502441,45.14043662529826,0.16617069123606718,0.16617069058185796
10830.3134765625,0.0927837356543682,1841.88030757438,0.181723090111884,38.1583410296831,215.855390930175,45.09259269458956,0.16697361921288748,0.16697361855937165
10831.5087890625,0.0932659059176295,1843.61950332363,0.182682030331458,38.190788522524,215.757077026367,45.16755932929211,0.16778476639224466,0.16778476573764234
10832.7900390625,0.0937552994307805,1832.10682658911,0.183655336150412,37.9577301004779,215.935975646972,44.92886980089616,0.16860739285931398,0.16860739220817095
10834.0986328125,0.0942763267451619,1831.24304652405,0.184691555273254,37.9336907794551,215.849348449706,44.939723146085065,0.16948244979689,0.16948244914558966
10835.5927734375,0.0948792572800569,1828.31032165452,0.185890663521053,37.8726868094547,215.766580200195,44.91286570908388,0.17049410705185564,0.17049410640094453
10837.158203125,0.0954694554620371,1822.33598008365,0.187064449665375,37.7537737922726,215.765357971191,44.81616272872676,0.17148341041754814,0.17148340976803852
10838.2822265625,0.0959048945984737,1824.78143595981,0.187930451019921,37.8009087512045,215.855720520019,44.90485060106899,0.17221267631422568,0.17221267566343074
10839.5771484375,0.0963968914148845,1817.95912120268,0.188908934288398,37.6580682237949,215.635073852538,44.77201377848558,0.1730360246059121,0.17303602395704235
10840.9716796875,0.0969557307924577,1819.57164238146,0.190020354042516,37.6912178884314,215.737521362304,44.853316475128246,0.17397041121457066,0.1739704105645226
10842.4658203125,0.0975446181562473,1814.882158564,0.191191533231621,37.5855387969992,215.843305969238,44.771575606107476,0.174954094598484,0.17495409394962058
10843.7607421875,0.0980487789988048,1805.87092040143,0.192194208315299,37.4008586699304,215.822225952148,44.5890871113275,0.17579548181109642,0.17579548116487775
10845.0556640625,0.0985593106011002,1802.63742575451,0.193209553565944,37.3333092959642,215.757283020019,44.546461337157844,0.1766467803025211,0.17664677965692022
10846.2509765625,0.0990389783932703,1800.84334500938,0.194163516871012,37.2932631414639,215.754632568359,44.53425428757732,0.17744595439697178,0.1774459537515478
10847.3466796875,0.0994440945466672,1797.0878940517,0.194969211876888,37.2259150269296,215.761965942382,44.483822360053814,0.17812042093181435,0.17812042028712127
10848.6416015625,0.0999320672428983,1793.26251960928,0.195939691975152,37.1491837504408,215.653050231933,44.42818339051092,0.1789322294871287,0.17893222884324197
10849.8369140625,0.100415713322444,1790.3317705996,0.196901567298153,37.0781592969518,215.736628723144,44.378906993890766,0.17973619036090796,0.1797361897177354
10851.1318359375,0.100911486761894,1787.15294140857,0.197887561514531,37.026840378054,215.742781066894,44.35399154987231,0.18055964012542342,0.18055963948261194
10852.4267578125,0.101428636621068,1784.98827717131,0.198916069154456,36.9738823128948,215.763572692871,44.328581662751176,0.18141787289000585,0.18141787224756264
10853.7216796875,0.101913098524523,1777.67364400119,0.199879566988047,36.8169402079622,215.833445739745,44.17589429322112,0.18222119091417413,0.1822211902739438
10855.130859375,0.102501775057414,1778.94686613548,0.201050326876661,36.8451858511101,215.777745056152,44.252922529038884,0.18319644636365678,0.1831964457223101
10856.171875,0.102886642278062,1768.976677325,0.201815750805086,36.6403931981549,215.829751586913,44.03500167978183,0.18383353884369463,0.18383353820550621
10857.5068359375,0.103434335117734,1767.67337821297,0.202905002324625,36.607350871882,215.737603759765,44.035165504187454,0.18473946656325843,0.18473946592506763
10858.6025390625,0.103841183751118,1760.38443122093,0.2037141428867,36.458418892336,215.709616088867,43.88551446641452,0.18541189584578405,0.1854118952097621
10859.72265625,0.104261855558148,1759.89200303795,0.204550774976521,36.447765559745,215.781878662109,43.90318426959024,0.18610669658574597,0.18610669594946794
10860.8935546875,0.104750717410774,1762.24130040134,0.205523023429023,36.4969623097453,215.814247131347,43.99792836813577,0.18691351711206056,0.18691351647440943
10862.1884765625,0.105261221513387,1752.79131158175,0.2065383139883,36.3031002801537,215.92877960205,43.80108142291602,0.18775536188896458,0.1877553612541663
10863.4833984375,0.105750596693416,1748.23925979396,0.207511583346342,36.214011674551,215.818174743652,43.72883859475071,0.18856169933198938,0.1885616986982381
10864.4794921875,0.106155071187559,1747.18887074292,0.208316002220293,36.1875617127782,215.742520141601,43.72600991717264,0.1892276565455644,0.18922765591185411
10865.6748046875,0.106623399944052,1739.59597064373,0.209247414451207,36.0332807047777,215.83472290039,43.57315154460771,0.18999819457619055,0.1899981939446956
10866.9697265625,0.107142153951361,1737.43086732649,0.210279112420943,35.9846519536184,215.743385314941,43.55147264534448,0.1908510044303548,0.19085100379917402
10868.0966796875,0.10756659321487,1729.94729813908,0.21112323722821,35.8360576426746,215.671932983398,43.401882159711015,0.19154822423902004,0.19154822361000726
10869.43359375,0.108110931093299,1725.23092067364,0.212205816400829,35.732433633663,215.762501525878,43.31506390282911,0.19244168874233583,0.1924416881145813
10870.5556640625,0.108567948313797,1721.31059518835,0.213114732248956,35.6607316067536,215.882266235351,43.26055889282985,0.19319121101986256,0.19319121039289794
10871.9921875,0.109139391712434,1715.21155490686,0.214251218880165,35.53043848681,215.787976074218,43.142878257759584,0.1941276060564026,0.19412760543114352
10873.166015625,0.109619325334866,1715.53230282274,0.215205710868458,35.5360156092873,215.77583618164,43.183569127754,0.19491337181805574,0.19491337119220692
10874.3408203125,0.110080339175862,1702.26583093007,0.21612257519543,35.272278541184,215.800843811035,42.89541423011534,0.19566758043372398,0.19566757981205132
10875.7353515625,0.110666027409941,1697.74111187022,0.217287391955367,35.1690861218427,215.766539001464,42.810885140242455,0.1966249339948803,0.19662493337443268
10877.1298828125,0.111251330648468,1685.06487322317,0.218451443036149,34.9136767217851,215.77056274414,42.54061980066688,0.19758074350342017,0.19758074288688945
10878.3935546875,0.111796741014508,1665.58026060795,0.21953615517213,34.5032260003175,215.699261474609,42.07793159439798,0.19847058577198032,0.1984705851621552
10879.33203125,0.11228200040875,1645.76183744782,0.220501239055398,34.0893337425661,215.907754516601,41.606074087932924,0.1992616260534742,0.19926162545048762
10880.0791015625,0.112749595840381,1600.6415409598,0.221431192849826,33.1622008628696,215.657637023925,40.50534657315384,0.2000232800838925,0.2000232794968585
10880.4404296875,0.113265004053008,1540.01974577712,0.222456236703098,31.9066058817968,215.80393371582,39.00442936678225,0.20086214352824439,0.20086214296296281
10880.673828125,0.11371804298613,1468.34608828527,0.223357240533291,30.4162730805302,215.783938598632,37.20996791634827,0.2015989158776789,0.201598915338404
10880.6943359375,0.115160722153511,540.783620665924,0.226226440861379,10.5404148686175,215.793167114257,12.924935411145103,0.20394151936741575,0.20394151918009784
