Repository: sandialabs/matcal

6061T6 aluminum plate calibrations
##################################
In this calibration example, we will calibrate 
the Hill48 orthotropic
yield surface :cite:p:`hill1948theory` with 
Voce hardening :cite:p:`voce1948relationship`
to the Ductile Failure aluminum data for a rolled plate.
The rolling process tends to impart a texture 
to the material microstructure that results in 
orthotropic plasticity behavior. The experimental data set
used for this calibration 
was purposefully taken such that this orthotropic behavior
would be characterized. 

This example has been broken into several steps:

#. Experimental data analysis to verify the suspected orthotropic

File: documentation/advanced_examples/6061T6_anisotropic_calibration/aluminum_6061_data/uniaxial_tension/processed_data/cleaned_6061-02-05-200C-LT.csv
{'temperature':851.67, 'direction':'R11' }
time,displacement,load,engineering_strain,engineering_stress,temperature,true_stress,true_strain,plastic_strain
1.08031474609375e+04,0.0017892686921945,14.405347563154,-0.000141235264495,0.29069901849661,395.72840270996,0.2906579615446523,-0.00014124523913421438,-0.0001412452433466486
10804.791015625,0.0017911486965182,14.4822294362805,-0.0001375154879402,0.285451021578,395.759960937499,0.28541176764226384,-0.00013752494406179565,-0.00013752494819819808
10806.384765625,0.0018555649836258,23.9842097833637,-1.00614222692088e-05,0.488393537806804,395.764053344726,0.48838862387546816,-1.0061472885673796e-05,-1.0061479963769794e-05
10807.8115234375,0.001896373223143,43.5693768564934,7.06817604396023e-05,0.913044160415224,395.733264160156,0.9131086959918164,7.06792626017435e-05,7.067924936828414e-05
10809.07421875,0.0019493022340984,79.7551026605618,0.0001754071015159,1.65846856445911,395.693905639648,1.6587594716492753,0.0001753917194889547,0.00017539169544896234
10810.369140625,0.0020029924992805,113.575696779932,0.0002816386602052,2.35667499005538,395.839804077148,2.3573387208952723,0.00028159900748266526,0.00028159897331833596
10811.6142578125,0.0020642494739264,158.19907137594,0.0004028417102396,3.28507999707718,395.746310424804,3.2864033644247845,0.00040276059130242965,0.00040276054367339537
10812.859375,0.0021049156317516,197.865171398992,0.0004833037701126,4.11689109885149,395.647296142577,4.118880808002984,0.00048318701646233317,0.0004831869567684084
10814.0546875,0.0021579364515423,242.07145432948,0.0005882107641503,5.02567387032495,395.70991821289,5.028630026034461,0.0005880378360076634,0.0005880377631289674
10815.2001953125,0.0022034782171066,287.800617519234,0.0006783197014959,5.97082897308687,395.637573242187,5.974879104355048,0.0006780897466698976,0.0006780896600774468
10816.3955078125,0.0022668559615239,333.777943217832,0.0008037189066001,6.92623433052213,395.779132080077,6.931801076464721,0.0008033960975133217,0.0008033959970524365
10817.5888671875,0.0023131849054947,382.880201041509,0.0008953853551406,7.94884524372753,395.700772094726,7.955962523954495,0.000894984736794153,0.0008949846214903483
10818.7265625,0.0023852233311132,432.402493738609,0.0010379205840693,8.98140508151251,395.535812377929,8.990727067493662,0.001037382316920129,0.0010373821866197367
10819.8720703125,0.0024453213087312,483.101740287231,0.0011568304425844,10.0288335188771,395.641583251952,10.040435179759621,0.0011561618298460005,0.0011561616843324472
10821.02734375,0.0025218305811396,532.251583402331,0.0013082116889716,11.0434337476421,395.522793579101,11.05788089792675,0.0013073567256274305,0.001307356565368287
10822.119140625,0.0025551389984412,588.268307891205,0.0013741157234446,12.2066092795156,395.546908569335,12.223382574685678,0.0013731724904092397,0.0013731723132587676
10823.2685546875,0.00262188044098,636.853329513766,0.0015061703416519,13.2071370015647,395.59305114746,13.227029201288065,0.0015050372047582927,0.0015050370130622172
10824.4140625,0.0026916597390503,688.668552683492,0.0016442356608137,14.2829569951651,395.550588989257,14.306441544356174,0.0016428853852710908,0.0016428851779313582
10825.509765625,0.0027435461969452,739.377733416367,0.0017468982064046,15.3359094448792,395.705221557616,15.362699719839554,0.0017453741543838619,0.0017453739317360398
10826.6435546875,0.0028025484840957,794.030455987781,0.0018636401317606,16.4648227947014,395.568881225585,16.495507301826645,0.0018619057090491537,0.0018619054699838304
10827.7509765625,0.002869331176158,846.249522957149,0.0019957763662751,17.5456642111258,395.62911376953,17.580681436045385,0.001993787450470713,0.0019937871956782287
10828.896484375,0.0029391419842809,898.859645522118,0.0021339040312271,18.6283113718967,395.546716308593,18.668062403961592,0.002131630491788729,0.0021316302212371
10829.9921875,0.0029953871418238,950.696712920202,0.0022451906999413,19.6999440512074,395.692532348632,19.744174186109365,0.0022426740255403633,0.002242673739392911
10831.099609375,0.0030643643658263,1005.86293951301,0.0023816690353528,20.8332515652911,395.621093749999,20.882869479621206,0.0023788373568453466,0.002378837054195064
10832.2333984375,0.003132655816501,1057.87305930309,0.0025167904996577,21.90881551217,395.680584716796,21.963955415524193,0.00251362868641797,0.002513628368099776
10833.3388671875,0.0031994419460236,1111.17934315572,0.0026489335355311,23.0107668067762,395.701898193359,23.07172080374056,0.002645431294532339,0.0026454309601595736
10834.474609375,0.0032766326949345,1162.20186233004,0.0028016631513261,24.066137723996,395.833239746093,24.13356294082312,0.0027977458081310655,0.002797745458369284
10835.6201171875,0.0033581002173564,1215.90672102271,0.0029628547911901,25.1804776547385,395.722662353515,25.25508375970318,0.00295847418752868,0.0029584738215129736
10836.7158203125,0.0034573205034468,1269.59862685636,0.0031591720492487,26.2899538158789,395.614364624023,26.373008309803012,0.0031541923502911304,0.003154191968073619
10837.861328125,0.0035416852319833,1319.72410565811,0.0033260961011309,27.3293894585304,395.661221313476,27.420289641446534,0.0033205768784179664,0.0033205764810224645
10838.986328125,0.003654271223047,1371.31786786949,0.0035488587430495,28.4060156079661,395.805389404296,28.5068245525847,0.0035425764028981835,0.0035425759897557987
10840.15234375,0.003771611508147,1420.80305830938,0.0037810282311484,29.4265977142879,395.724804687499,29.53786051933778,0.003773898111044664,0.0037738976829597287
10841.34765625,0.0039152389114509,1465.03553510415,0.0040652094113257,30.3422453890753,395.620434570312,30.465592979469697,0.0040569687732767735,0.00405696833174644
10842.54296875,0.0040754855758928,1506.26964457432,0.0043822734615903,31.2023096812262,395.685748291015,31.339046744276907,0.004372699262226511,0.004372698808037428
10843.837890625,0.0042833788774166,1544.21076406205,0.0047936111479854,31.99356784607,395.74856262207,32.14693257944569,0.004782158379561976,0.004782157913664402
10845.1826171875,0.0045495233810176,1574.46908182735,0.0053202046628103,32.6227898061404,395.579345703124,32.79634973486927,0.005306102369926571,0.005306101894617154
10846.580078125,0.0048499717331293,1596.35118083233,0.0059146717722984,33.0762250698125,395.651525878905,33.271860095155965,0.005897248768355629,0.005897248286154758
10848.021484375,0.0052129331651679,1611.05234651715,0.00663282726173,33.3781880126657,395.614666748046,33.59957977886174,0.0066109268507443825,0.006610926363793951
10849.5078125,0.0055940879287022,1616.47992375913,0.007386980076859,33.4918235603027,395.714093017577,33.739227004568754,0.0073598299624501925,0.007359829473475888
10850.91015625,0.0059662978476514,1615.70374014748,0.0081234346224919,33.4738421481775,395.760372924804,33.74576472732448,0.008090617134808341,0.008090616645739287
10852.3046875,0.0063584937336378,1619.58312142584,0.0088994334025045,33.5547350224733,395.804373168945,33.8533531631067,0.008860066832776835,0.008860066342148528
10853.798828125,0.0067564548134407,1619.2524942107,0.0096868391950027,33.5514008245528,395.640209960937,33.87640786008447,0.009640222571597279,0.009640222080634846
10855.193359375,0.0071351277306455,1621.20365581402,0.0104360814289841,33.5923996070302,395.687588500976,33.942972635744475,0.010382001461076932,0.010382000969149792
10856.4384765625,0.0074809666000687,1621.83164993681,0.0111203582160249,33.602098075428,395.558389282226,33.975765453878395,0.011058981633141488,0.01105898114073909
10857.8330078125,0.0078750467872041,1622.72989777928,0.011900085274291,33.624484832894,395.642050170898,34.02461908078295,0.01182983602503425,0.011829835531923828
10859.3271484375,0.0082928087840986,1616.31680555139,0.0127266691613463,33.4817784784388,395.645263671874,33.907890007064935,0.012646365719872573,0.012646365228453877
10860.7216796875,0.0086949120035512,1619.89289234255,0.0135222705913553,33.5640712238938,395.808905029296,34.017933688199875,0.013431660611617316,0.013431660118603785
10862.0166015625,0.0090720455114561,1620.88971363762,0.0142684669500958,33.5791120120983,395.773336791991,34.05823447315179,0.014167630431981285,0.014167629938383684
10863.361328125,0.0094455702589663,1618.56533406236,0.0150075230155196,33.5368475314164,395.765673828124,34.04015255369562,0.014896024304233419,0.014896023810897874
10864.7060546875,0.0098242970297157,1618.62878111759,0.0157568718041243,33.5423776933596,395.627987670898,34.070900649782935,0.015634021114229416,0.015634020620448247
10866.25,0.010260739904557,1619.07763061384,0.0166204176762853,33.5484065314505,395.638891601562,34.105995071503465,0.01648381010626099,0.01648380961197121
10867.6943359375,0.01068109088196,1618.34019580928,0.0174521241201748,33.5339672853255,395.624554443359,34.119206255765945,0.017301584765866556,0.017301584271385305
10869.23828125,0.0111225788026872,1615.10735978231,0.0183256521201257,33.4671536263934,395.590661621093,34.080461052311264,0.018159761000774037,0.018159760506854312
10870.8818359375,0.0116010492128562,1620.65381792535,0.0192723536736861,33.5770233864393,395.444296264648,34.224131667656046,0.019088993969190355,0.019088993473188445
10872.525390625,0.0120704894148429,1618.86489636984,0.0202011880573369,33.5467472592461,395.541717529296,34.22443142054593,0.019999851039766155,0.0199998505437599
10874.0693359375,0.0125332414649251,1619.22417355283,0.0211167892636296,33.5556049104619,395.482061767577,34.264191559199645,0.020896919774638655,0.02089691927805617
10875.6630859375,0.0129903010807667,1615.99869211531,0.0220211274195338,33.4920046937913,395.392385864257,34.2295364078961,0.021782164189690104,0.021782163693609864
10877.1572265625,0.0134237991979595,1615.50725186225,0.0228788467942114,33.4853005184958,395.677233886718,34.25140559013811,0.022621050625010783,0.0226210501286136
10878.6513671875,0.0138691920735763,1615.58661556628,0.0237601011379069,33.4720129235639,395.644741821288,34.26731134714905,0.023482222937839865,0.023482222441212165
10879.99609375,0.0142684931899824,1613.39670423091,0.024550158326828,33.4365129960069,395.65723876953,34.257384695181344,0.02425364633373431,0.024253645837250475
10881.4404296875,0.0146983716614896,1614.43326226299,0.0254007158705521,33.4582400697798,395.70991821289,34.3081033305797,0.02508347850507009,0.0250834780078512
10882.984375,0.0151448656702194,1615.8764083445,0.0262841489162249,33.477198708257,395.664736938476,34.357118395693774,0.025944656666915002,0.02594465616898575
10884.4052734375,0.0155728569760273,1619.19288910518,0.0271309725138964,33.5533709307687,395.434408569335,34.463706526601015,0.02676945204008698,0.026769451540612974
10885.873046875,0.0160127178322172,1615.48079729424,0.0280012812039537,33.4730818347685,395.575665283202,34.41037102331272,0.027616413339544604,0.027616412840843575
10887.232421875,0.0164179130472008,1614.71284643197,0.0288030004563203,33.455601335007,395.53677368164,34.419223046857425,0.02839599095917364,0.02839599046034432
10888.76171875,0.0168851143167186,1613.95773865874,0.0297274048881882,33.4390421562001,395.50782470703,34.43309811279154,0.029294111765749937,0.02929411126671953
10890.0751953125,0.0172648631589942,1609.59701596656,0.0304787759475147,33.3551236817795,395.408288574218,34.37174703447862,0.030023525258078457,0.030023524759937196
10891.4013671875,0.0176595913073943,1609.38461103253,0.0312597850619391,33.3488063718362,395.46646118164,34.391282902405386,0.030781147166648433,0.030781146668224044
10892.9453125,0.018157581908731,1612.25213252696,0.0322451092657439,33.4082830063705,395.440835571288,34.48553675366727,0.03173614783701276,0.03173614733722237
10894.5390625,0.018630744880212,1611.41118462018,0.0331813095211162,33.3951765449272,395.410348510741,34.50327224576391,0.03264269218153421,0.032642691681486785
10895.93359375,0.0190452166546987,1608.21863418018,0.0340013833741156,33.322588976518,395.476321411132,34.45560311068238,0.03343611397133421,0.03343611347197764
10897.3779296875,0.0194927739844782,1607.10194405413,0.0348869203068173,33.2986145057565,395.454595947265,34.460300627705074,0.03429216500628362,0.03429216450685897
10898.822265625,0.0199427146200589,1606.93103217698,0.0357771728483773,33.294220341495,395.540399169921,34.48539342887999,0.03515203658019617,0.035152036080407865
10900.31640625,0.0203968627070348,1606.4292735447,0.0366757502532678,33.2859418701996,395.611206054687,34.506728772565275,0.036019199786831865,0.036019199286734346
10901.8603515625,0.0208877572445126,1605.69579045984,0.0376470341851214,33.2744231220519,395.783828735351,34.52710647822088,0.036955682777931355,0.03695568227753851
10904.599609375,0.0217329966469015,1601.34977694656,0.0393194248666881,33.1809716592105,395.480084228515,34.485628392744054,0.038566099774041844,0.03856609927425013
10905.89453125,0.0221303487233231,1602.3894085384,0.0401056256850959,33.1987115600175,395.464593505859,34.53016667047594,0.03932227115483883,0.03932227065440163
10907.2392578125,0.0225587318996041,1605.6856916206,0.0409532246376855,33.2679202061881,395.322540283202,34.630348827091915,0.04013685551830058,0.04013685501641147
10908.7333984375,0.0230207288542425,1602.26394143783,0.041867331812133,33.2022604346651,395.436962890624,34.59235050064211,0.04101461450748188,0.041014614006143466
10910.376953125,0.0235480031797912,1597.38598254454,0.0429105967926636,33.1013489555513,395.451629638671,34.52174760527557,0.0420154549838713,0.04201545448355611
10911.8076171875,0.0239988260968464,1595.48344904756,0.0438025950163491,33.0647309200396,395.364041137695,34.51305194924827,0.04287038634819845,0.04287038584800929
10913.265625,0.024461583876029,1596.33910613324,0.0447182075582398,33.0856462474374,395.464428710937,34.56517705495686,0.043747191213556816,0.04374719071261222
10914.560546875,0.0248738270304276,1598.3961957786,0.0455338718635328,33.1205222707557,395.441687011718,34.62862789935563,0.0445276371269704,0.044527636625106226
10916.0546875,0.0253406135130703,1598.3734733903,0.0464574555980897,33.1207615458581,395.560339355468,34.65946786624021,0.04541060808620725,0.04541060758389612
10917.548828125,0.0258220275350678,1595.7889389346,0.0474099813820139,33.0694448631761,395.524688720702,34.6372666399286,0.04632043249324314,0.04632043199125377
10918.943359375,0.026264036803939,1591.43743692173,0.0482845409214025,32.9751324572098,395.462396240234,34.5673216011581,0.047155057559873086,0.04715505705889741
10920.2880859375,0.0266951309905688,1590.71119865632,0.0491375038790682,32.9571063207665,395.455145263671,34.576536271881594,0.04796840173807681,0.047968401236967585
10921.83203125,0.0271915690056745,1594.37411351096,0.0501197561357563,33.03780911671,395.598818969726,34.69365606441234,0.04890421112845534,0.04890421062564873
10923.2763671875,0.0276489895548466,1590.92371336035,0.0510248084343483,32.961006281312,395.496508789062,34.64283532409877,0.04976569621599042,0.04976569571392034
10924.8203125,0.0281543283004636,1591.26937906436,0.0520246716764261,32.9706577891756,395.559213256835,34.68594544712131,0.05071656620442356,0.050716565701728694
10926.21484375,0.02861416882168,1590.70658831667,0.0529345121317048,32.957687736903,395.616040039062,34.70228686976393,0.05158103951007134,0.051581039007139645
10927.6591796875,0.0290838267294851,1587.80690421466,0.053863777268088,32.9016369851413,395.520761108398,34.67384344296446,0.05246319818783533,0.05246319768531586
10929.203125,0.0295831980440384,1586.68022501936,0.0548518333510632,32.8689323274708,395.483654785155,34.67185353742331,0.05340031474381649,0.05340031424132586
10930.4482421875,0.0300083545909271,1585.44267813239,0.0556930480947371,32.8497120517321,395.601565551757,34.67921265643106,0.05419746887743882,0.05419746837484154
10931.892578125,0.0304740158782348,1586.21622726424,0.0566144055178042,32.8744915602209,395.540179443359,34.735661368143944,0.0550698394974668,0.05506983899405142
10933.38671875,0.0309833535359894,1587.16584746285,0.0576221810074374,32.8827230709822,395.625735473632,34.77749730336466,0.056023162860027446,0.05602316235600575
10934.7314453125,0.0314196359960172,1580.81203103051,0.0584854094828484,32.7522935418681,395.677893066405,34.66782485266274,0.05683902735309323,0.05683902685066099
10936.076171875,0.0318636092005342,1581.32301034209,0.0593638548653058,32.7668669609476,395.841287231445,34.71203450713345,0.05766859105021003,0.057668590547137064
10937.5205078125,0.0323508371137024,1579.85604417237,0.0603278840143004,32.7372013206977,395.74422302246,34.71216741645101,0.05857818483479585,0.05857818433172096
10938.9150390625,0.0328142205106578,1576.68753336057,0.0612447344035163,32.6776978515725,395.836096191405,34.67903478891389,0.059442496938311065,0.059442496435716356
10940.458984375,0.0333250179432157,1578.6691012516,0.0622553982035754,32.7187972637657,395.857189941405,34.75571902771789,0.06039438185779118,0.06039438135408511
10941.8037109375,0.0337985716393496,1578.96010149973,0.0631923715467459,32.7202686938339,395.855267333984,34.78794008181985,0.06127605339750308,0.06127605289333004
10943.2978515625,0.034290788453219,1572.23877513501,0.0641662717346679,32.5794877212765,396.163021850585,34.669991994873676,0.062191649137820715,0.06219164863535706
10944.7421875,0.0347918578731556,1570.91944960419,0.0651576876889544,32.5567409330492,396.065545654296,34.678062902437844,0.06312285175876536,0.06312285125618475
10946.1865234375,0.0352711154617311,1571.03975751515,0.0661059467537099,32.556772240072,396.019512939452,34.7089685037702,0.0640127080036746,0.06401270750064607
10947.7802734375,0.0358160995826946,1568.75994455654,0.0671842523354483,32.4998024035718,396.008059692382,34.68327734061185,0.06502364001286198,0.06502363951020579
10949.423828125,0.0363647022035237,1568.52459769423,0.0682697174810208,32.5024433745604,396.152117919921,34.72137601271609,0.06604025311190403,0.06604025260869568
10950.818359375,0.0368599829403317,1560.75727307815,0.0692496799468691,32.3480952800826,396.018139648437,34.58819053656243,0.06695716879995343,0.0669571682986753
10952.4619140625,0.037406124339593,1565.72271865486,0.0703302753194475,32.4480049344693,395.947085571288,34.73008206661468,0.06796726936833507,0.06796726886500054
10954.0556640625,0.0379552929955498,1562.02895843255,0.0714168604221236,32.3713452168895,395.74600830078,34.68320507142672,0.06898194115453103,0.06898194065187589
10955.5,0.0384641631587049,1558.7798764468,0.0724237109269423,32.3049832735711,395.914044189452,34.64463005515658,0.06992123728718312,0.06992123678508703
10956.8447265625,0.0389332114902186,1558.97109577243,0.0733517699556753,32.3036437802415,395.730599975585,34.67317323903944,0.07078624771802197,0.07078624721551222
10958.2890625,0.0394195387887908,1554.13978912562,0.0743140171486303,32.2092821775253,395.69409790039,34.60288333706399,0.07168233430944676,0.0716823338079557
10959.7333984375,0.0399444664747814,1559.71939780617,0.0753526390681312,32.3198518731506,395.778417968749,34.75523801763765,0.07264864412991626,0.07264864362621716
10961.078125,0.0404331724958744,1558.47888712943,0.0763195928014659,32.2922838034232,395.731835937499,34.75681776548497,0.07354743697030068,0.07354743646657869
10962.572265625,0.0409560881217751,1550.9143076881,0.077354233658873,32.1416277014113,395.639907836913,34.62791869227236,0.07450825185720765,0.07450825135535376
10964.1162109375,0.0414868411571374,1549.1452545011,0.0784043816146408,32.1090460356158,395.644384765624,34.62653594574296,0.07548252423760743,0.07548252373577358
10965.4609375,0.0419807125352264,1550.59586494204,0.0793815555233277,32.1300910635364,395.585910034179,34.68062768277062,0.07638824334409423,0.07638824284147644
10967.0048828125,0.0425144263697187,1547.4904718755,0.0804375617162542,32.0710437824565,395.498843383788,34.65076035749725,0.0773661088224072,0.07736610832022227
10968.5546875,0.0430596763209447,1543.7645490456,0.08151639326975,31.996271431104,395.478051757812,34.604492087701615,0.07836412419692879,0.07836412369541441
10969.9931640625,0.0435859056585652,1541.93336604326,0.0825575906371659,31.9475420502288,395.531582641601,34.585054160116435,0.07932638099175097,0.07932638049051831
10971.4375,0.04409761516392,1542.53885731774,0.0835700590644609,31.9653892893994,395.518261718749,34.63673877180842,0.080261199861882,0.08026119935990028
10972.7822265625,0.044571145943652,1542.67870428723,0.0845069870652386,31.9674622615471,395.509197998046,34.66893619288894,0.08112549392447028,0.08112549342202194
10974.1767578125,0.0450537378687089,1534.90676933149,0.0854618434481562,31.8116069575466,395.583163452148,34.53028554259173,0.08200555858818327,0.08200555808774435
10975.720703125,0.0456129118257503,1538.31688389513,0.0865682250395583,31.8733108631263,395.553912353515,34.63252682215385,0.08302431215254934,0.08302431165062867
10977.115234375,0.046118080989993,1538.47802624302,0.0875677527479289,31.8796594800922,395.66069946289,34.671289630631414,0.08394378341745772,0.08394378291497526
10978.3603515625,0.046572265743212,1533.18217299114,0.088466402700648,31.7795418576259,395.716729736327,34.59096361668985,0.08476973552998054,0.08476973502866222
10980.00390625,0.0471556623370981,1532.36471586259,0.0896207112013111,31.7530784785577,395.638287353515,34.5988119660874,0.08582966431002134,0.08582966380858928
10981.298828125,0.047615663273128,1527.43099381349,0.0905308690533398,31.6495662803414,395.691653442382,34.51482903225678,0.08666461350635002,0.08666461300613511
10982.7666015625,0.0481392113917221,1530.46448753545,0.0915667613607901,31.7108497773302,395.825741577148,34.61450960289956,0.08761405992050578,0.08761405941884622
10984.1376953125,0.0486376752167588,1527.2845606445,0.0925530218850077,31.6458988862504,395.688302612304,34.57482246987471,0.08851717942779479,0.0885171789267104
10985.58203125,0.0491654812028324,1526.3494300848,0.093597338809053,31.6251154955913,395.74512939453,34.58514215694885,0.0894725730020496,0.08947257250081565
10987.1259765625,0.0497298205168698,1526.23384228349,0.0947139405758074,31.6291384480117,395.841452026366,34.62485879890823,0.09049308765568288,0.09049308715387333
10988.6201171875,0.050256888594801,1519.22140590066,0.095756797474802,31.4800722955113,395.653613281249,34.494503214186075,0.09144526378811893,0.09144526328819859
10990.064453125,0.0507920049130917,1521.32448917256,0.096815578622172,31.5256575568182,395.626339721679,34.577832346062436,0.09241105286875391,0.09241105236762591
10991.5087890625,0.0513176888403461,1519.043907824,0.0978556968406376,31.4832119426476,395.764602661132,34.56402359750416,0.09335891080808877,0.09335891030716088
10993.0029296875,0.0518603217384712,1518.82052589079,0.0989293502928679,31.4748417864998,395.791271972655,34.5886274464526,0.09433638790728642,0.09433638740600196
10994.546875,0.0524119149497527,1511.61313800262,0.100020732620709,31.3232911981242,395.608294677734,34.456269743208544,0.09532902746371479,0.09532902696434856
10995.9912109375,0.052939161775619,1513.5979989934,0.101063943190369,31.3591958807609,395.852355957031,34.52847988315358,0.09627693342956617,0.09627693292915342
10997.2861328125,0.0534353522935838,1512.51643526471,0.102045705749214,31.3333273351244,395.805444335937,34.53075884791362,0.09716818514216642,0.09716818464172064
10998.861328125,0.0540180476455707,1510.17954191039,0.103198626772655,31.289032370397,395.909292602538,34.51801755546401,0.09821380272882624,0.09821380222856511
11000.32421875,0.054538552465988,1501.74920654415,0.104228497610333,31.1100143420099,395.754660034179,34.352564408801406,0.09914689891218385,0.0991468984143206
11001.7685546875,0.0550902419261576,1503.91694434119,0.105320070376224,31.1471019828624,395.730545043945,34.42751696705011,0.10013494947645749,0.10013494897750796
11003.2626953125,0.0556226678588611,1501.22373759365,0.106373528326671,31.0914694034757,395.63787536621,34.398778716102434,0.10108757513014845,0.10108757463161543
11004.70703125,0.0561720106794726,1500.78158406689,0.107460458031533,31.0876633639985,395.710110473632,34.428357919561655,0.10206951849075797,0.10206951799179627
11006.1513671875,0.0566975479417547,1498.83843567297,0.108500286058685,31.0440213743166,395.640072631835,34.41230658516908,0.10300800813345157,0.10300800763472248
11007.6455078125,0.0572751375193906,1496.27969716533,0.109643104796995,30.9928343921573,395.524688720702,34.390984992685674,0.10403843641337253,0.10403843591495246
11009.2890625,0.0578780680542856,1493.69593109957,0.110836063153338,30.9392255881683,395.683743286132,34.36840756067221,0.10511294185196479,0.10511294135387193
11010.8330078125,0.0584576513588898,1490.76155968016,0.111982826679828,30.8888503523841,395.753396606445,34.34787113901909,0.10614475207588825,0.10614475157809301
11013.87109375,0.0595971602785188,1490.97725771395,0.114237459028206,30.8981351208388,395.924179077148,34.427859577091034,0.10817027770217293,0.10817027720321844
11015.365234375,0.0601713078125842,1486.70687572498,0.115373467339108,30.8098895686338,395.793881225585,34.36453336779787,0.10918929711562325,0.10918929661758654
11017.0087890625,0.0607895098377283,1482.47348622323,0.116596641866058,30.7163419485085,395.704452514648,34.297764281366035,0.11028534642592336,0.1102853459288543
11018.6025390625,0.0613944203497505,1481.58248320021,0.117793517805145,30.7121020831449,395.746310424804,34.3297886379822,0.11135666877164788,0.11135666827411471
11019.947265625,0.0618865959140963,1479.87830407832,0.11876733637676,30.6623507515992,395.843676757812,34.304036488672615,0.11222748668955372,0.11222748619239377
11021.341796875,0.0624000287328766,1473.28200573421,0.119783214551998,30.5271312480079,395.711181640624,34.18376917112228,0.11313510813643544,0.1131351076410185
11022.8857421875,0.0629966205909966,1473.32624304088,0.120963631202475,30.5265297059283,395.76358642578,34.219129598367985,0.11418870039020351,0.1141886998942741
11024.23046875,0.0634920227847348,1474.41472227906,0.121943833983005,30.5543079799511,395.759246826171,34.280217450964265,0.11506274700884263,0.11506274651202789
11025.724609375,0.0640527000577431,1471.50559795775,0.123053190035379,30.4933778050758,395.623593139648,34.245685230162174,0.11605103886918786,0.11605103837287357
11027.318359375,0.064652596461022,1469.38714688701,0.124240145058907,30.4460706575189,395.664984130859,34.22869490368942,0.11710738083876074,0.11710738034269269
11028.7626953125,0.0651818599302586,1466.10721953358,0.125287345759138,30.3765869567914,395.828295898437,34.18238892100578,0.11803842149521085,0.1180384209998139
11030.20703125,0.0657533033288957,1463.2203785206,0.126418003667682,30.3136866757002,395.73367614746,34.145882440202314,0.11904268966365437,0.11904268916878652
11031.701171875,0.0662909679510814,1461.40291676723,0.127481826889138,30.2819011027684,395.78995361328,34.142293188175664,0.11998667420638488,0.11998667371156904
11033.1953125,0.0668381887128738,1455.51573256981,0.128564557888421,30.1591552115178,395.734637451171,34.036553678656034,0.12094652245216207,0.12094652195887869
11034.6396484375,0.0674094258638935,1453.37532750072,0.129694807715428,30.1131316518927,395.630267333984,34.01864848226381,0.12194751457786451,0.12194751408484063
11036.283203125,0.068032050754611,1454.01089575294,0.130926733324202,30.1269559386428,395.805389404296,34.07137987579534,0.12303741459726875,0.12303741410348064
11037.876953125,0.0686458436640229,1452.16840644145,0.132141183974764,30.0938733604836,395.842166137695,34.07051342782781,0.12411069282975883,0.12411069233598326
11039.271484375,0.0691721646672511,1450.53634620414,0.133182562711752,30.0552807463243,395.788717651366,34.05812007023618,0.1250301012029494,0.12503010070935347
11040.8154296875,0.0697391072845482,1445.40657494978,0.134304315374336,29.9577392445853,395.608953857421,33.98119291503737,0.12601952501389851,0.12601952452141746
11042.2177734375,0.0702624583220857,1440.60534528072,0.135339817737208,29.8538155826418,395.526473999023,33.894225553345464,0.1269320050098711,0.12693200451865044
11043.5546875,0.0707777611192638,1440.66363314633,0.136359395851704,29.8573331502668,395.684374999999,33.928661071391275,0.12782963985242177,0.12782963936070205
11044.9951171875,0.0713339101112499,1435.51300559354,0.137459792247248,29.748836426789,395.606811523437,33.83810531256512,0.12879752374328493,0.1287975232528776
11046.3935546875,0.071882157527849,1435.18248814839,0.138544554585731,29.7400861139367,395.744827270507,33.86041310890013,0.12975074021857774,0.12975073972784712
11047.9375,0.0724428393841376,1433.05459685835,0.139653919706583,29.6937181770616,395.808712768554,33.840562322104795,0.13072463711215737,0.13072463662171444
11049.431640625,0.0730159740132375,1430.58213756422,0.14078792388372,29.6440697114477,395.695333862304,33.81759675252575,0.1317191849659403,0.1317191844758302
11050.8759765625,0.0735856757653276,1427.21472352737,0.141915135770406,29.5735797135613,395.735296630859,33.77051830473691,0.13270679653770398,0.13270679604827618
11052.3701171875,0.0741594245539993,1428.99925428322,0.143050355123672,29.6069686532998,395.820138549804,33.842256044244785,0.13370043906858026,0.13370043857811278
11054.013671875,0.0747944426348829,1424.48463406261,0.144306801898508,29.5221981806179,395.843676757812,33.782452195993166,0.13479904048056232,0.13479903999096157
11055.5078125,0.0753538915887475,1420.2414750316,0.145413727598625,29.4275324525379,395.843374633788,33.706699651358385,0.13576590588801193,0.13576590539950903
11057.1015625,0.0759752514940782,1418.88910873326,0.146643150307312,29.4034461709809,395.850708007812,33.71526015825797,0.13683867405397052,0.13683867356534354
11058.5458984375,0.0765178385593994,1413.80423340552,0.147716713074756,29.2997975635943,395.87081298828,33.627867364260865,0.13777450183140677,0.13777450134404637
11060.08984375,0.0770835070247491,1411.46448603142,0.148835944700297,29.2497242169577,395.880590820312,33.60313456381251,0.13874920773276053,0.1387492072457586
11061.484375,0.0776305215389241,1410.86140969675,0.149918267618044,29.2312575459805,395.869329833984,33.61355704837824,0.13969086821296672,0.1396908677258137
11063.0283203125,0.0782410603192613,1407.78499590803,0.151126279648819,29.1714969120255,395.912615966796,33.58007672291287,0.14074083670939538,0.1407408362227276
11064.5224609375,0.0788165095049565,1403.33832331231,0.152264863407636,29.0839445867526,395.679568481445,33.51240744735226,0.14172945199949324,0.14172945151380617
11065.8671875,0.0793267019445033,1402.59715632803,0.153274330168523,29.0598404154684,395.558554077148,33.513968000697005,0.14260514027944698,0.1426051397937373
11067.361328125,0.0798961470328917,1398.97902763003,0.154401034220408,28.9820625899341,395.567782592773,33.4569230383675,0.14358162437144711,0.14358162388656417
11068.755859375,0.0804103727591789,1394.8943764671,0.15541848124244,28.9022140284678,395.501754760741,33.394152247983044,0.14446259977322684,0.14446259928925362
11070.2998046875,0.081009288340455,1392.81160064367,0.156603495611553,28.8492291287177,395.63435974121,33.3671192666231,0.14548768905416354,0.1454876885705821
11071.84375,0.0816142080190379,1392.45715334032,0.157800389687597,28.8495824508314,395.74685974121,33.40205781456894,0.14652198923862783,0.14652198875454003
11073.337890625,0.0821695274372739,1386.89499808846,0.158899144688519,28.7335765143309,395.527600097655,33.299317256906534,0.14747054132058934,0.14747054083799055
11074.931640625,0.0827933485641724,1386.5392335452,0.1601334371702,28.726342355865,395.625378417968,33.32639030526116,0.14853503054587108,0.1485350300628799
11076.42578125,0.0833616753321464,1383.22505795435,0.161257928513314,28.6636433342057,395.645812988281,33.285883092521956,0.1495038386905811,0.14950383820817698
11077.8701171875,0.0839021540884897,1377.78452785335,0.162327319780614,28.5549967842621,395.471569824218,33.19025288913239,0.15042430532169723,0.15042430484067906
11079.3642578125,0.0844897489672101,1377.47311038676,0.163489935007651,28.5331735532052,395.762377929687,33.19806025352268,0.15142405310624857,0.15142405262511727
11080.8583984375,0.0850615131954743,1373.19515426836,0.164621227709694,28.4558921676026,395.803604125976,33.14033608231331,0.15239590772316033,0.1523959072428656
11082.203125,0.0855490000639844,1370.40205682834,0.165585769227728,28.3884836752386,395.64490661621,33.0892125922847,0.15322376685703906,0.15322376637748525
11083.697265625,0.086161793818272,1369.97099007074,0.166798242949962,28.3779041377727,395.722442626952,33.11128869704253,0.1542634531395052,0.15426345265963146
11085.3408203125,0.0867995022847427,1366.95440092752,0.168060012921721,28.3203953732384,395.724694824218,33.07992139608014,0.15534426401221182,0.15534426353279268
11086.5859375,0.0872683718683213,1362.06524549507,0.168987718279789,28.2256871570564,395.669927978515,32.99548163702017,0.1561381762583416,0.15613817578014622
11088.1796875,0.0878539959364754,1359.34821865932,0.170146434061039,28.1676439369198,395.725408935546,32.9602681190792,0.15712889829526855,0.1571288978175835
11089.673828125,0.0884712721389814,1357.0273517238,0.171367776755317,28.1188743041583,395.683029174804,32.937543288901246,0.15817210597634937,0.15817210549899366
11091.2177734375,0.0890480504759888,1355.23623476845,0.17250899037292,28.0843605478172,395.786437988281,32.92916524156207,0.1591458890043549,0.1591458885271206
11092.8115234375,0.0896753365628597,1350.01096362126,0.173750138624403,27.9738825370441,395.735845947265,32.83434851603049,0.1602038696441863,0.16020386916832616
11094.4052734375,0.0902805312382659,1345.88767342123,0.174947576809162,27.894078699896,395.682177734374,32.77408018604125,0.16122353111925777,0.1612235306442711
11095.8994140625,0.0908664761360471,1344.63585643534,0.176106927383912,27.8610587357823,395.596676635741,32.76758419367393,0.16220976998922373,0.16220976951433122
11097.400390625,0.0914389736891732,1346.88207977648,0.177239671042527,27.9088846854301,395.613815307616,32.855446236565015,0.16317243630182815,0.16317243582566227
11098.73828125,0.0919392845762058,1336.98807134027,0.17822958616361,27.6976897463271,395.762103271484,32.63423753768994,0.16401296111558603,0.16401296064262605
11100.2822265625,0.0925527749891122,1335.84734158603,0.179443438294586,27.675922420668,395.673306274413,32.64218510799874,0.1650426647476304,0.16504266427455527
11101.6767578125,0.0930743706302615,1332.38925753599,0.180475467430164,27.6066645777473,395.606564331054,32.58899028176266,0.16591729581979534,0.16591729534749114
11103.220703125,0.0936967067743146,1329.73172603578,0.181706821724788,27.5525146095084,395.441741943359,32.55899447986793,0.16695985245211753,0.16695985198024804
11104.615234375,0.0942147916226875,1324.33532347146,0.182731904405778,27.444257161133,395.512768554687,32.45919854726665,0.16782693581857208,0.1678269353481489
11106.109375,0.09479553908051,1321.96593819958,0.183880971325826,27.3954428040534,395.589041137695,32.43294344682546,0.1687980004334277,0.16879799996338501
11107.703125,0.0954173435640382,1317.09291895592,0.185111273676935,27.2922481484962,395.695388793945,32.34435097477802,0.16983667201566885,0.16983667154691015
11109.1474609375,0.0959802987273988,1314.49158969147,0.18622513676316,27.2339455273142,395.704507446288,32.30559076772149,0.17077611119708636,0.17077611072888937
11110.5419921875,0.09649800774678,1315.11080221492,0.187249475828908,27.2511532087347,395.537487792968,32.35391737281618,0.17163926694681397,0.1716392664779166
11112.05859375,0.0970958783401279,1307.94776140341,0.188432422584906,27.0929409331658,395.549270629882,32.19812943806844,0.17263514678624528,0.17263514631960572
11113.48046875,0.0976259163837499,1303.51272442682,0.189481155858016,27.0136312997338,395.562921142577,32.13220539220552,0.1735172085656247,0.17351720809994056
11114.775390625,0.0981427270801753,1304.99725379522,0.190503717501964,27.0439029544952,395.451217651366,32.195867013003934,0.17437650957910192,0.17437650911249514
11116.26953125,0.0987110996809531,1297.95210595485,0.191628299529863,26.8906841490515,395.497415161132,32.04370023555043,0.17532069076083623,0.17532069029643477
11117.7138671875,0.0992865580332092,1299.80140100583,0.192766901425636,26.9358758363584,395.463000488281,32.1282211683923,0.1762757354462649,0.1762757349806385
11119.3076171875,0.0998961434912259,1292.88183003601,0.193973027212868,26.7926305538694,395.511120605468,31.98967821918789,0.1772864244412663,0.17728642397764777
11120.8974609375,0.100501823994353,1292.32749157769,0.195171426656356,26.7835470448466,395.436083984374,32.01093014230841,0.1782896283639549,0.17828962790002836
11122.4453125,0.101106074514,1288.69827611052,0.196366996734529,26.7074508536759,395.38738708496,31.951912778012634,0.17928946191551076,0.17928946145243957
11125.4833984375,0.102284445068029,1281.77036262133,0.198698520712731,26.5644649722322,395.52713317871,31.842784875438674,0.18123640215384876,0.18123640169235913
11126.9775390625,0.102884038974802,1277.16221836776,0.199884877216672,26.4682048222092,395.448059082031,31.758798702889894,0.18222561653906216,0.18222561607878973
11128.330078125,0.103418843630027,1277.3278612853,0.2009430417075,26.4801909394818,395.507412719726,31.80120106153012,0.18310711625089662,0.18310711579000966
11129.7666015625,0.10396074320329,1266.70377263398,0.202015244203158,26.2408040264128,395.440258789062,31.54184646941211,0.18399951839795137,0.18399951794082317
11131.310546875,0.104551665543571,1265.52945326226,0.203184443145638,26.2211700507308,395.447344970702,31.5489038956362,0.18497174456339296,0.18497174410616246
11132.904296875,0.105165751782928,1260.52723473831,0.20439947417883,26.109213901242,395.541717529296,31.445923503336992,0.18598108104184424,0.1859810805861062
11134.3984375,0.10574506925727,1259.14940180189,0.205545711733563,26.0772225964463,395.63169555664,31.437283884520742,0.18693233723461433,0.18693233677900153
11135.892578125,0.106327475862592,1254.33488996383,0.206698061442853,25.9821364597756,395.740295410156,31.352593707557357,0.18788775460143392,0.1878877541470485
11137.4365234375,0.106915263239089,1252.64651772075,0.20786105754599,25.9494832350708,395.630322265624,31.343370272481494,0.18885107430972162,0.18885107385546987
11138.8310546875,0.107442771311937,1248.41389660895,0.208904785018927,25.862588357275,395.590963745116,31.265406827434784,0.18971481337739907,0.18971481292427722
11140.275390625,0.108031365345782,1245.94582811449,0.210069377174293,25.8126424749454,395.57022705078,31.235088212212,0.19067769447265512,0.19067769401997267
11141.869140625,0.10864119830094,1241.15985647428,0.211275992659369,25.7182406203428,395.592803955077,31.151887446140705,0.1916743433604901,0.19167434290901347
11143.462890625,0.109277513450173,1237.59617369218,0.212535005813641,25.6391143566152,395.710165405273,31.088323684699642,0.19271321418688536,0.19271321373632994
11144.9072265625,0.109836316161503,1235.22656888032,0.213640652858279,25.589770016365,395.491510009765,31.056785198380314,0.19362464623198503,0.19362464578188668
11146.4208984375,0.110411206186991,1233.40197207749,0.214778130262709,25.5553009843422,395.718872070312,31.044020757278282,0.19456145128021146,0.1945614508302981
11147.845703125,0.110954783240876,1223.01773085813,0.215853651821526,25.3407047608413,395.520816040038,30.81058843228021,0.19544642418062202,0.19544642373409177
11149.3896484375,0.111579090195495,1222.87470055889,0.217088905561935,25.3407651386709,395.590194702148,30.84196411782569,0.1964618643872158,0.19646186394023082
11150.8837890625,0.112143814505085,1219.71628858632,0.21820626908089,25.2717107913979,395.481100463866,30.786156525545895,0.19737950559062895,0.19737950514445277
11152.3779296875,0.112725551951471,1212.20637460089,0.219357294792309,25.116135014386,395.492663574218,30.625542455751546,0.198323912386028,0.19832391194217958
11153.822265625,0.113281989690122,1212.42723182429,0.220458262502004,25.1196995425452,395.656634521484,30.657544867257304,0.199226413217398,0.19922641277308575
11155.416015625,0.113903519176827,1209.36003871487,0.221688020744399,25.0625016120222,395.702557373046,30.618557998262062,0.2002335259810963,0.2002335255373491
11156.611328125,0.114372700423472,1204.54036768719,0.22261634275901,24.9590609727151,395.63960571289,30.51535585406708,0.2009931057397433,0.20099310529749176
11158.10546875,0.11493172313226,1199.98403486972,0.223722425090618,24.8496026763964,395.566711425781,30.40901605854315,0.20189738148561795,0.20189738104490756
11159.6494140625,0.115557918398399,1195.15327707288,0.224961415044201,24.7583717759529,395.608514404296,30.32805013365967,0.20290934557751905,0.2029093451379821
11161.2431640625,0.1161981201694,1192.87983077379,0.226228118268304,24.7114403126687,395.601675415038,30.301862963086055,0.20394288730870433,0.2039428868695469
11162.7373046875,0.116750927949984,1187.80055371563,0.227321903742967,24.608109247941,395.607800292968,30.20207149842292,0.20483448155973522,0.20483448112202404
11164.3310546875,0.117372429937007,1182.77758866324,0.228551607574491,24.5038322638838,395.764163208007,30.10422252819874,0.20583592070440426,0.20583592026811118
11165.9248046875,0.118017022490619,1174.32979986831,0.229826998401068,24.3309258135763,395.780725097655,29.922829470194067,0.2068735077854984,0.2068735073518342
11167.4189453125,0.118576558526811,1175.0854564915,0.230934096402277,24.34161045319,395.768228149413,29.962918276761084,0.2077733091341488,0.2077733086999036
11168.94921875,0.119199875492867,1168.68158494292,0.232167391351315,24.2155035294281,395.685391235351,29.8375538226297,0.2087747254852295,0.20877472505280117
11170.4072265625,0.119758302375205,1166.86489157949,0.233272294780709,24.1751935014509,395.817474365234,29.814596374804655,0.20967103903901907,0.20967103860692346
11171.951171875,0.120356099636067,1161.1688169377,0.234455096441051,24.061705544064,395.651525878905,29.70309504637284,0.21062965525823915,0.2106296548277595
11173.544921875,0.120986392354871,1156.75814889928,0.235702193614477,23.9679007591092,395.73452758789,29.61718755275572,0.2116393863263001,0.21163938589706552
11174.939453125,0.121518300376891,1152.07118979163,0.236754626826845,23.8754511209952,395.772924804687,29.52807464980898,0.21249071223600255,0.21249071180805945
11176.43359375,0.122103713614147,1147.57391322972,0.23791292545808,23.7785089251197,395.695745849609,29.43572355481389,0.21342683694071546,0.21342683651411076
11177.9697265625,0.122713335738407,1144.02922065619,0.239119123793141,23.6988124263354,395.754220581054,29.365651696907204,0.21440074313685428,0.21440074271126514
11179.421875,0.123259195265925,1143.21889857711,0.240199161454288,23.6974528070628,395.723925781249,29.389561108183766,0.21527198079592444,0.21527198036998876
11180.7666015625,0.123777857607627,1141.76488526642,0.24122538676358,23.6523684581194,395.630432128906,29.357920195548097,0.21609910678574,0.21609910636026292
11182.2607421875,0.12438017398295,1136.64839618106,0.242417129943794,23.5464366742895,395.904650878906,29.25449628146021,0.21705878054205627,0.21705878011807805
11183.6552734375,0.124950425728686,1127.37041693854,0.243545430047907,23.3604751955046,395.758642578124,29.049812181189235,0.21796651760917607,0.2179665171881643
11185.1494140625,0.125531741513277,1123.26951981683,0.244695621459299,23.271733203368,395.626339721679,28.966224430026756,0.21889101927079607,0.2188910188509957
11186.7431640625,0.12612245302266,1120.58377742873,0.245864403251764,23.2150719646632,395.975018310546,28.92283178770347,0.21982958880268294,0.21982958838351147
11188.3291015625,0.126799284370513,1118.96752407024,0.247203581756626,23.1803860196972,395.760235595702,28.91066047826242,0.22090391059552444,0.22090391017652936
11189.6318359375,0.127299091096703,1109.09437193246,0.248192499345065,22.9800121293783,395.868203735351,28.683478782618316,0.2216965043225873,0.22169650390688472
11191.2255859375,0.127896769192275,1103.77250319254,0.249375065224964,22.8725887895371,395.733319091796,28.576442118602777,0.22264347847860033,0.222643478064449
11192.7197265625,0.128500753881659,1098.07357453097,0.250570109331379,22.7573878907639,395.811761474609,28.459709070396613,0.2235995348030387,0.22359953439057917
11194.3134765625,0.129089522080159,1094.79265924761,0.251735046088931,22.6921887797182,395.621560668945,28.404607975756708,0.22453062575266844,0.22453062534100746
11195.7578125,0.129685348530454,1094.85863101265,0.252913948303485,22.6892056676955,395.691900634765,28.427622264712117,0.22547199702205864,0.22547199661006412
11197.15234375,0.130211454119504,1089.10986677482,0.253954900821979,22.5724125831951,395.705770874023,28.304787389736482,0.22630247730720454,0.22630247689699023
11198.74609375,0.130847521771596,1081.59896485946,0.255213424278409,22.419889240899,395.811761474609,28.141745953586746,0.22730561731130627,0.22730561690345488
11200.240234375,0.131433200839115,1077.49850681772,0.256372248881402,22.3345798401828,395.792947387695,28.06054630916329,0.22822840063310007,0.2282284002264255
11201.7841796875,0.132048350399521,1071.85918326166,0.257589383801621,22.2159396413416,395.643011474609,27.938529851595028,0.22919670102360318,0.22919670061869696
11203.2783203125,0.132643581023366,1065.5348949571,0.258767107113961,22.0889784831024,395.671630859374,27.804879551672318,0.23013275551555215,0.23013275511258288
11204.7724609375,0.133235539185015,1063.81139631667,0.259938355532599,22.0393792142386,395.765948486327,27.76825921152264,0.23106279558608284,0.2310627951836443
11206.3662109375,0.133852622889745,1058.01608960234,0.261159317350778,21.937374225545,395.671109008788,27.666523910078453,0.23203139107269818,0.23203139067173406
11207.7607421875,0.134411893095674,1049.89794009263,0.262265889380229,21.764581822249,395.607333374023,27.472689238069236,0.23290843081806525,0.23290843041991033
11209.3544921875,0.135025081012075,1045.09671042357,0.26347914299162,21.6649830018736,395.67039489746,27.373254163302448,0.23386914038229825,0.23386913998558442
11210.6494140625,0.135545283335987,1037.19162446784,0.264508415309713,21.4928748806456,395.68009033203,27.177921162840356,0.23468344215493775,0.23468344176105482
11212.087890625,0.136125599965453,1034.23694559996,0.265656629792774,21.4393980133954,395.687670898437,27.134916241462825,0.23559106244169023,0.23559106204843058
11213.6376953125,0.13673968620481,1024.858526815,0.266871660825966,21.242704934463,395.713681030273,26.911780887686632,0.2365506024641396,0.23655060207411377
11214.99609375,0.137277469992286,1019.21667854913,0.267935719827866,21.1323767501557,395.723815917968,26.79449533324963,0.23739016058798124,0.23739016019965523
11216.4765625,0.137911658499419,1004.35656591626,0.269190525208079,20.8258004938819,395.854855346679,26.43190867339134,0.2383793155304911,0.23837931514741997
11217.9208984375,0.138562099318805,982.274685526289,0.270477487413316,20.3723920648007,395.64836730957,25.882665489494826,0.2393928041510515,0.2393928037759404
11219.2529296875,0.139252185513537,949.942044226936,0.271842891958213,19.6882911301051,395.613458251952,25.040413134625705,0.24046694467815188,0.24046694431524734
11220.560546875,0.139952813253159,914.391879814463,0.273229154003829,18.9689340153866,395.713269042968,24.151799814344617,0.24155631437588457,0.24155631402585848
11221.8115234375,0.140630047929686,879.442760991806,0.274569130534805,18.2396592831112,395.70118408203,23.24770667889571,0.24260818466142253,0.24260818432449924
11223.150390625,0.141352757914212,846.417306389535,0.275999084510189,17.5561051032053,395.904458618163,22.401574044054737,0.2437294674538368,0.2437294671291763
11224.4453125,0.142069051306196,810.424714025323,0.277416342615568,16.8008086445038,395.691955566406,21.461627536051815,0.24483955571903893,0.24483955540800084
11225.6904296875,0.142721967096991,771.917071610182,0.278708201799235,16.0121970411884,395.612084960937,20.474927689403007,0.24585035098445868,0.2458503506877206
11226.9853515625,0.143439433808754,736.24133032715,0.280127781435129,15.276109677146,395.582916259765,19.555372393622477,0.2469599021951128,0.2469599019117016
11228.2802734375,0.144154599713763,699.766024424226,0.28154280869478,14.5181700112399,395.675942993163,18.6056563766239,0.24806467141019053,0.24806467114054334
11229.42578125,0.144947204724189,649.780392591958,0.283111056968409,13.4824051170032,395.593710327148,17.299423083016844,0.24928764226804312,0.24928764201732684
11230.521484375,0.145708689260788,598.018133443249,0.284617730272524,12.4130455511641,395.570007324218,15.94601840413808,0.25046118792015315,0.25046118768905146
11231.625,0.146475609567926,544.253724530055,0.286135158792227,11.2950885411885,395.613952636718,14.527010496512322,0.2516417204422705,0.25164172023173415
11232.6748046875,0.147285576044457,483.962611447514,0.287737758462691,10.053485563059,395.793167114257,12.946252965313807,0.25288700327408425,0.2528870030864574
11233.6689453125,0.148065338703239,418.903446675917,0.289280596859357,8.70524080254843,395.59739074707,11.223498058918969,0.2540843859607955,0.25408438579813614
11234.0126953125,0.149085136922443,217.10238989531,0.291298369615874,4.3834281887999,395.569512939452,5.660313673832035,0.25564820027838703,0.2556482001963535
