Repository: sandialabs/matcal

6061T6 aluminum plate calibrations
##################################
In this calibration example, we will calibrate 
the Hill48 orthotropic
yield surface :cite:p:`hill1948theory` with 
Voce hardening :cite:p:`voce1948relationship`
to the Ductile Failure aluminum data for a rolled plate.
The rolling process tends to impart a texture 
to the material microstructure that results in 
orthotropic plasticity behavior. The experimental data set
used for this calibration 
was purposefully taken such that this orthotropic behavior
would be characterized. 

This example has been broken into several steps:

#. Experimental data analysis to verify the suspected orthotropic

File: documentation/advanced_examples/6061T6_anisotropic_calibration/aluminum_6061_data/uniaxial_tension/processed_data/cleaned_6061-02-06-200C-LT.csv
{'temperature':851.67, 'direction':'R11' }
time,displacement,load,engineering_strain,engineering_stress,temperature,true_stress,true_strain,plastic_strain
1.23441142578125e+04,0.0020269998651745,3.61076081609567,-5.83416654738175e-05,0.0511320226015843,395.664846801757,0.05112903947425168,-5.8343367414965985e-05,-5.8343368155966555e-05
12345.7080078125,0.002039277900421,3.77277017540079,-3.40483449352523e-05,0.0511678272058804,395.543502807616,0.05116608502607515,-3.404892459330982e-05,-3.404892533484729e-05
12347.052734375,0.0020787227572506,30.0334093431389,4.39972487878935e-05,0.597309730138324,395.587915039062,0.5973360101265373,4.399628093722395e-05,4.3996272280180326e-05
12348.34765625,0.0021232105115534,61.9319755010624,0.0001320207194514,1.26862702044473,395.601153564452,1.2687945055120833,0.00013201200548326774,0.00013201198709494159
12349.5927734375,0.0021623364007137,94.7858596062311,0.0002094352037438,1.95208839058297,395.762377929687,1.9524972266492426,0.00020941327525323008,0.00020941324695616882
12350.837890625,0.0022194384884613,132.367722492843,0.0003224173945613,2.73764405745746,395.654602050781,2.7385267215934364,0.0003223654292425157,0.00032236538955372263
12352.033203125,0.0022556130315074,169.827459403011,0.0003939923454323,3.52287347049735,395.781439208984,3.5242614557974568,0.0003939147508286803,0.0003939146997524273
12353.1787109375,0.002319123977511,213.632231146184,0.0005196551031951,4.43471547167427,395.63521118164,4.437019994388656,0.0005195201292399561,0.0005195200649353185
12354.32421875,0.0023723914350775,257.064031899894,0.0006250500947361,5.34655971803885,395.692889404296,5.349901585970891,0.000624854832287186,0.0006248547547523804
12355.5048828125,0.0024175022290579,301.804469331477,0.0007143063117058,6.27782988949963,395.759823608398,6.282314183391031,0.0007140513163750339,0.0007140512253270022
12356.615234375,0.0024717711333889,349.539816332913,0.000821682765815,7.28129968374991,395.685638427734,7.287282602720737,0.0008213453693404009,0.0008213452637276096
12357.7197265625,0.0025246561734981,396.971621864669,0.000926321106175,8.25873035259534,395.574291992187,8.266380589484777,0.0009258923355448527,0.0009258922157422355
12358.8564453125,0.0025816524161143,445.247311650484,0.0010390938718155,9.26400808422419,395.645208740234,9.27363425907557,0.0010385543874624694,0.0010385542530619728
12359.9521484375,0.0026368242266815,491.768794640674,0.0011482568162037,10.2273013675515,395.670751953124,10.239044937060958,0.001147598073568064,0.0011475979251761085
12361.09765625,0.0027106479832381,542.281706628304,0.0012943245009268,11.2824306851093,395.651635742187,11.297033812795787,0.0012934875850524948,0.0012934874213273672
12362.193359375,0.0027565420884822,592.608558479921,0.0013851305775627,12.32248581259,395.533807373046,12.339554065937044,0.0013841721691160997,0.0013841719902819827
12363.267578125,0.0028188440510563,643.552207915169,0.0015084012407117,13.3812714182832,395.535235595702,13.401455746410742,0.0015072647462763217,0.0015072645520523254
12364.3349609375,0.0028930883235884,694.340313272111,0.0016553009583439,14.4360942677229,395.635678100585,14.459990350399012,0.0016539324576914656,0.001653932248126388
12365.4306640625,0.0029481836506642,743.875119748271,0.0017643125724959,15.4672573294007,395.745239257812,15.49454640826542,0.0017627580013003373,0.0017627577767416937
12366.490234375,0.002994359341197,789.041629402823,0.0018556757937842,16.4075946913033,395.823709106445,16.438041870190784,0.0018539561545250316,0.0018539559162925408
12367.5673828125,0.0030665036119469,844.268723456058,0.0019984204478899,17.5518108107788,395.717443847655,17.586886711359064,0.0019964262621191635,0.0019964260072367476
12368.6181640625,0.0031250833779368,896.036196679374,0.0021143263728775,18.6248073318867,395.710412597655,18.664186256550334,0.002112094330495708,0.0021120940600002553
12369.7138671875,0.0031911347503223,948.805046652411,0.0022450156182796,19.7192094723268,395.639138793945,19.763479409308424,0.0022424993360746215,0.0022424990496473837
12370.7900390625,0.0032549933094978,1000.05511901962,0.0023713661634642,20.7798832808582,395.725656127929,20.82915999710107,0.002368558911861908,0.002368558609990024
12371.869140625,0.0033239862885267,1050.3478872888,0.0025078756717707,21.8237832922392,395.571243286132,21.87851463200238,0.002504736199420202,0.00250473588234028
12372.9326171875,0.0033968859411754,1105.44891050652,0.0026521149245014,22.9693611180419,395.626916503905,23.03027850854265,0.0026486042734451152,0.002648603939672963
12374.046875,0.003464619663918,1154.08140765051,0.0027861328683198,23.9820148524936,395.523672485351,24.048831937854672,0.002782258794261712,0.002782258445727916
12375.1279296875,0.0035377570742367,1206.34893807123,0.0029308425483765,25.0691190103828,395.473107910155,25.142592657075394,0.0029265560027725694,0.0029265556383871686
12376.23828125,0.0036192211591983,1254.39218989952,0.0030920273868815,26.0672329094246,395.622576904296,26.147833514020586,0.0030872569013192606,0.0030872565223651516
12377.2841796875,0.003722508247267,1307.89101031768,0.0032963912193343,27.1708504226934,395.579757690429,27.26041618255681,0.0032909700321011965,0.003290969637022701
12378.4296875,0.0038213996829897,1353.1257969071,0.0034920578140553,28.1196173417372,395.461929321288,28.217812678819918,0.0034859747376898096,0.0034859743287360026
12379.525390625,0.0039357310445157,1402.18079874933,0.0037182738459706,29.1328435990469,395.654135131835,29.241167497638692,0.003711378153868912,0.003711377730083876
12380.6708984375,0.0040840207897933,1446.99802029014,0.0040116799359768,30.0654227149245,395.635430908202,30.186035576712424,0.004003654604237325,0.0040036541667585485
12381.8662109375,0.0042540183832582,1488.99250649315,0.0043480371744065,30.9500782997926,395.53498840332,31.084650400033333,0.004338611772227534,0.004338611321725354
12383.111328125,0.0044607102924107,1520.73480477689,0.0047569977858555,31.6115689649247,395.519799804687,31.76194513814786,0.00474571902643379,0.004745718566115744
12384.44140625,0.0047350144673754,1551.66700052152,0.0052997360264408,32.2568112068232,395.427514648437,32.4277638013325,0.005285741847327668,0.005285741377360076
12385.7509765625,0.0050557163355168,1569.00231669832,0.0059342767427452,32.6196110838834,395.455145263671,32.8131848935948,0.005916738273730206,0.0059167377981768025
12387.1455078125,0.0053861634035807,1576.66140810253,0.0065880993116165,32.7738352707459,395.350994873046,32.98975256274219,0.006566492631399221,0.006566492153286865
12388.7392578125,0.0057942443664779,1576.58039784862,0.007395528304805,32.7720727984179,395.416308593749,33.01443960083137,0.007368315471839567,0.0073683149933694275
12389.984375,0.0061195575875985,1578.99083709742,0.0080391930441142,32.819825695164,395.508895874023,33.08367062007101,0.008007050881500452,0.008007050402026965
12391.478515625,0.00654948647519,1583.78207769723,0.0088898503411027,32.9226732523666,395.504968261718,33.215350900962086,0.008850568257797741,0.008850567776415843
12392.9228515625,0.0069438221802069,1583.83114488354,0.0096700829670492,32.9273342619882,395.421554565429,33.24574432675763,0.009623626963589727,0.009623626481767344
12394.3671875,0.007335493853499,1585.36496097823,0.0104450445398249,32.9533380256872,395.298645019531,33.29753711970661,0.010390871958926356,0.010390871476353354
12395.8115234375,0.0077340965925561,1585.59218486115,0.0112337199193234,32.9587713798705,395.212319946288,33.329020997062244,0.011171090293680007,0.011171089810650717
12397.15625,0.008106988847373,1585.1672652231,0.011971524534704,32.9611804662501,395.255770874023,33.35577605753696,0.011900432657840913,0.011900432174423868
12398.55078125,0.0085173734815747,1583.55210956452,0.0127835115719355,32.924698411653,395.295019531249,33.34559168543669,0.012702492231745709,0.012702491748476263
12399.9951171875,0.0089339764814413,1585.61293138959,0.0136078022674715,32.9668473199522,395.097924804687,33.41545367034448,0.01351604757554437,0.013516047091262433
12401.5390625,0.0093694035867669,1584.59744919593,0.0144693383380687,32.9430640468678,395.326055908202,33.41972839713779,0.014365656404687751,0.014365655920343862
12402.93359375,0.0097421199581989,1582.05868882679,0.0152067949505841,32.8914337110001,395.291613769531,33.39160700973921,0.015092330609376701,0.015092330125440367
12404.427734375,0.0101915037252126,1584.37351841277,0.0160959456719974,32.9423074186199,395.23618774414,33.472545019857215,0.015967779414145827,0.015967778929036478
12405.921875,0.0106206271012761,1583.64563359749,0.0169450091838766,32.9278214677145,395.225421142577,33.485783715615426,0.016803044005559833,0.01680304352025862
12407.216796875,0.011001196350741,1583.75200071949,0.0176980035008679,32.926523749236,395.136047363281,33.509257492561886,0.01754321743812227,0.01754321695248086
12408.6611328125,0.0114308674288107,1581.74705182021,0.0185481506959366,32.8858050254885,395.261264038085,33.495775903590314,0.018378231655547434,0.018378231170101407
12410.1552734375,0.0118775287272746,1584.96825222806,0.0194319147410773,32.9419032848378,395.255056762695,33.58202755166479,0.01924552581168373,0.01924552532498768
12411.478515625,0.0122367249944753,1583.13761807568,0.0201426204753606,32.9132614256159,395.134317016601,33.57622076990187,0.019942441517167484,0.019942441030555588
12412.8447265625,0.0126424518699838,1584.26550474089,0.0209453916712417,32.9337218209352,395.238989257812,33.62353153448028,0.020729052611345843,0.020729052124048283
12414.388671875,0.0130994209660379,1587.39515697561,0.0218495507246943,32.9931160157972,395.375714111327,33.71400078862223,0.02161427030376342,0.021614269815154713
12415.9326171875,0.0135713911387981,1585.21819849927,0.0227833909085177,32.9548333206814,395.451739501952,33.705656181418306,0.02252772545724499,0.02252772496875722
12417.2275390625,0.0139306664675856,1581.17778464301,0.0234942530740566,32.8650437750203,395.471817016601,33.63718344158323,0.023222511129389896,0.023222510641894484
12418.671875,0.0143778284894317,1588.86739210493,0.0243790078504813,33.0311247980161,395.305429077148,33.83639085972839,0.024086582991994662,0.024086582501612185
12421.6103515625,0.015248956551086,1583.86846668074,0.0261026218332705,32.9264047542891,395.085839843749,33.785870256838066,0.02576776302677383,0.025767762537123536
12423.2041015625,0.0157218972334682,1579.4580181823,0.0270383822674319,32.8345451455879,395.107812499999,33.722338139689086,0.026679303439328467,0.026679302950598928
12424.6982421875,0.016164481704028,1581.72092656218,0.0279140799008815,32.8826235945474,395.088943481445,33.80051178784422,0.02753158367702621,0.02753158318716372
12426.1923828125,0.0166106445707498,1581.2923845144,0.0287968577489773,32.8737865358426,395.077435302734,33.820448301326415,0.028390020209011962,0.028390019718860536
12427.5869140625,0.0170405012716752,1578.73342646677,0.0296473722174283,32.8203712757699,395.217675781249,33.79340905022026,0.02921638655352535,0.0292163860637658
12428.8818359375,0.0174309337405327,1582.64837322246,0.0304198819003097,32.8954840295731,395.270657348632,33.89616077979618,0.029966371504305252,0.029966371013056544
12430.2265625,0.0178453929109983,1580.94144985078,0.031239930814993,32.8632117018741,395.300979614257,33.88985617278498,0.030761894560896452,0.030761894069739115
12431.521484375,0.0182363799567826,1578.23638794413,0.0320135377837818,32.8040016124019,395.355828857421,33.85417376844251,0.031511784980871184,0.03151178449023098
12433.015625,0.0186907698117989,1578.34396253605,0.032912593550917,32.803406637667,395.251074218749,33.88305183839944,0.032382572376413156,0.032382571885354434
12434.609375,0.0191633759147128,1580.35022867522,0.0338476919861425,32.8570553972582,395.201580810546,33.96919089895358,0.03328746541657528,0.03328746492426817
12436.103515625,0.0196354950440857,1579.56229967446,0.0347818268955197,32.8371136402928,395.142776489257,33.97924845372187,0.03419060922685757,0.034190608734404694
12437.498046875,0.0200537697954734,1575.15536381575,0.0356094253186154,32.7443694276459,395.292877197265,33.91037761638399,0.034990070165740225,0.03499006967428548
12438.8427734375,0.0204760961667231,1574.86139977785,0.0364450402767701,32.7309679023896,395.211715698241,33.923849356897776,0.03579662715285526,0.03579662666120527
12440.1875,0.0208877068284283,1575.34339981162,0.03725945313202,32.7407748821718,395.361349487304,33.96067826043193,0.03658209383792055,0.0365820933457368
12441.58203125,0.0213079615569431,1576.70037644961,0.0380909691378594,32.7729663831142,395.371649169921,34.021320445240775,0.03738341976477256,0.03738341927170994
12443.1259765625,0.0218036937468693,1573.52297426847,0.0390718248488473,32.7055501326748,395.489202880859,33.98341567009047,0.03832783855248786,0.038327838059974584
12444.5703125,0.0222448871918316,1570.71275270973,0.0399447701990497,32.6456462802098,395.397851562499,33.949669129896925,0.03916760616529328,0.03916760567326909
12445.8134765625,0.0226278294347168,1570.87488298754,0.0407024597208224,32.6470068639434,395.636694335937,33.97582035687014,0.03989592718422448,0.039895926691821286
12447.16015625,0.0230652737563227,1575.31189582399,0.0415679870555518,32.7441673607549,395.643835449218,34.10527649687755,0.04072725760618519,0.04072725711190582
12448.654296875,0.0235373951773357,1570.47213688782,0.0425021264991682,32.646162673376,395.871170043945,34.03369402011157,0.041623714496094734,0.041623714002852794
12450.248046875,0.0240436528706703,1571.94656741698,0.0435038079712,32.6723774847168,395.760427856445,34.09375033189293,0.04258409675816769,0.04258409626405537
12451.7421875,0.0245247002302368,1566.76213070673,0.0444556082768383,32.5718447160112,395.814205932616,34.0198458966305,0.04349580065831058,0.043495800165269334
12453.0869140625,0.0249535096515938,1565.21261750321,0.0453040505979352,32.5370061387952,395.847604370116,34.0110643222771,0.04430780060683251,0.044307800113918536
12454.4814453125,0.0254108041605553,1566.18792387989,0.0462088535133665,32.5609914787706,395.851229858398,34.065597575363185,0.04517301446240752,0.045173013968703206
12455.8759765625,0.0258546467415812,1566.50054881639,0.0470870404441843,32.5687328858881,395.965487670898,34.10229813962579,0.04601206161754037,0.046012061123304165
12457.4697265625,0.0263662577064077,1562.30415180186,0.04809931389919,32.471848547161,395.906188964843,34.03372219439719,0.04697834657989817,0.04697834608665582
12458.9638671875,0.026850536278647,1565.22128933256,0.0490575074822227,32.5363191113653,395.774353027343,34.13246984075881,0.04789214915292506,0.04789214865825159
12460.30859375,0.0272911843132433,1560.67198179456,0.0499293736834749,32.4370032343821,395.764465332031,34.05656250113786,0.04872289874856901,0.04872289825499564
12461.703125,0.0277438405424532,1562.00919983403,0.0508249992985896,32.4661614867701,395.732852172851,34.11625413269623,0.04957556927578237,0.04957556878134391
12463.296875,0.0282815555807232,1558.23058740809,0.0518889222733107,32.3920253896073,395.719750976562,34.072812688428534,0.0505875215481277,0.05058752105431882
12464.7412109375,0.0287399477853374,1558.15528519376,0.0527958970893603,32.3894142363366,395.826345825195,34.09944242826505,0.05144938443975674,0.05144938394556192
12466.1357421875,0.0292213090996104,1557.84145278735,0.0537483185857809,32.3856737536633,395.790859985351,34.126349275330085,0.0523536346845232,0.05235363418993843
12467.6298828125,0.0297218606088633,1556.70280866295,0.0547387098019887,32.3601594408783,395.745898437499,34.13151282880172,0.05329306781900434,0.05329306732434474
12469.2236328125,0.0302343103140006,1553.28994984951,0.0557526427885733,32.2958595109375,395.639962768554,34.09643904092095,0.05425391806209874,0.05425391756794745
12470.5185546875,0.0306783660175645,1551.67303787107,0.0566312514036449,32.2553697963333,395.671575927734,34.08203176349779,0.05508578263761797,0.05508578214367548
12471.86328125,0.0311235537913841,1550.94131110607,0.0575120999329243,32.2406436103464,395.664132690429,34.09487073868563,0.05591907388978638,0.05591907339565782
12473.3974609375,0.0316258767385065,1551.19861196673,0.0585059961161007,32.2500150237187,395.818655395507,34.13683428858715,0.056858476306167416,0.056858475811430685
12474.8515625,0.03211008656154,1547.21791298599,0.0594640536719548,32.1585505680491,395.770123291015,34.07082835614336,0.057763170516829374,0.05776317002304925
12476.046875,0.0325071934324609,1549.69377514986,0.0602497693267589,32.2161710646447,395.739224243163,34.15718795104082,0.058504511807586736,0.058504511312555026
12477.4912109375,0.0329841456310017,1546.90605643943,0.0611934669467917,32.1533956171378,395.875894165038,34.12097338019846,0.05939418697413691,0.05939418647963005
12478.8857421875,0.0334713162531651,1547.74140607663,0.0621573827398042,32.167414569006,396.011767578124,34.16685687928785,0.06030210651025057,0.06030210601507873
12480.130859375,0.033884333981949,1540.68407376718,0.062974579617976,32.0237472546103,396.038024902343,34.040429286845395,0.061071185261995224,0.06107118476865567
12481.525390625,0.034393178937062,1547.40210703214,0.0639813802461626,32.1599740170377,396.008554077148,34.21761355452789,0.06201789099768575,0.06201789050177831
12482.919921875,0.0348674797078991,1542.62908825096,0.0649198317513409,32.069207814736,395.996166992187,34.15113540162336,0.06289952097720337,0.06289952048225939
12484.349609375,0.0353416108973618,1542.75839730124,0.0658579477228118,32.0670210019366,395.905419921874,34.178889205882506,0.06378005956843683,0.0637800590730906
12485.6591796875,0.0358019601627011,1539.8110730228,0.0667687947792121,32.0085473340231,395.993667602538,34.14571947330156,0.06463426165981251,0.06463426116494701
12487.1533203125,0.0363186081526728,1535.58756282031,0.0677910344921701,31.9248983766643,395.793881225585,34.089120274791206,0.06559206080611743,0.06559206031207221
12488.720703125,0.0368703984450109,1532.89775894252,0.0688828067645903,31.8653515090401,395.783114624023,34.06032637061973,0.06661399718812921,0.0666139966945013
12489.9501953125,0.0373011786769342,1537.82873674183,0.0697351485314738,31.9715354151336,395.828131103515,34.201075197275784,0.06741109309757072,0.06741109260190296
12491.287109375,0.0377752732001538,1534.26911544943,0.0706731919551161,31.8977944710026,395.774353027343,34.15211343375316,0.06828760200099294,0.06828760150603477
12492.78125,0.0382829792100907,1533.44715775122,0.0716777390663772,31.8776304404569,395.868862915038,34.162546928385744,0.06922540091184118,0.06922540041673181
12494.17578125,0.0387757253928447,1530.47908694435,0.0726526866635743,31.8215546329845,395.849197387695,34.13347608202692,0.07013472687455533,0.07013472637986727
12495.5205078125,0.0392506815727771,1528.51837535175,0.0735924349611885,31.7753037667957,395.814260864257,34.11372575375711,0.07101044078831228,0.07101044029391046
12497.1142578125,0.0398126054980506,1524.27236230095,0.0747042576397347,31.6846318623769,395.805554199218,34.05160877533504,0.07204551455781602,0.07204551406431445
12498.55859375,0.0403110968227696,1524.39080412204,0.0756905725748237,31.685197649672,395.460720825195,34.083468413033884,0.07296284842636526,0.07296284793240194
12500.052734375,0.0408394207195269,1524.28619331991,0.0767359142369477,31.6830377791245,395.561547851562,34.114264660041215,0.07393416312697379,0.07393416263256415
12501.646484375,0.0414062900043379,1521.12624456746,0.0778575218038747,31.6247235195364,395.552841186523,34.086946131614226,0.0749752947386084,0.07497529424459468
12503.041015625,0.0418874611124748,1520.39989653206,0.0788095669584344,31.6085783749362,395.537130737304,34.09963675995895,0.07585818039246083,0.0758581798982632
12504.5849609375,0.042440626388929,1518.21690070617,0.0799040597744267,31.5709827072502,395.732962036132,34.093632407746085,0.07687220364799804,0.07687220315388743
12507.5234375,0.0434952529557929,1513.94640894721,0.0819907438996236,31.4793588432553,395.751501464843,34.0603749033937,0.07880262576627892,0.07880262527265029
12509.1171875,0.0440761929113917,1513.96539915578,0.0831401916957713,31.471608455387,395.806762695312,34.08816402645694,0.07986440719043113,0.07986440669639977
12510.7109375,0.0446147741896548,1509.26647511903,0.0842058286129427,31.3728695916373,395.91560974121,34.01464808263383,0.08084776378698552,0.0808477632940196
12512.0556640625,0.0451073255829924,1512.94574570244,0.0851803907998005,31.4423424339905,395.863973999023,34.120613461314946,0.08174623197461953,0.08174623148011788
12513.5498046875,0.0456446327093079,1507.83781867643,0.0862435066799283,31.3328872894485,395.741311645507,34.035145374777755,0.08272541983960104,0.08272541934633806
12515.0439453125,0.0461796298623085,1503.77654852174,0.0873020520468553,31.2550398970522,395.800390624999,33.98366902791796,0.08369944630651005,0.0836994458139931
12516.2890625,0.0466343141930896,1502.87698343937,0.0882016904637388,31.2303697748347,395.533615112304,33.98494119383037,0.08452650851797482,0.08452650802543944
12517.783203125,0.0472004272366368,1505.10915622156,0.0893218017317013,31.2789017517053,395.553692626952,34.07278962346127,0.0855553023480046,0.08555530185419605
12519.2275390625,0.0477231686978828,1501.58905212619,0.0903560979869227,31.2023183999725,395.677838134765,34.02163814981105,0.08650433828857623,0.086504337795509
12520.7216796875,0.0482654211837358,1498.79968686589,0.0914289987554314,31.1588493213181,395.688137817382,34.00767172819995,0.08748784565288462,0.08748784516001981
12522.2158203125,0.0488119132039467,1497.67619100035,0.0925102878666207,31.1303646252337,395.54825439453,34.01024362917099,0.08847806475482234,0.08847806426192026
12523.66015625,0.0493272114178444,1496.61921574981,0.0935298569126387,31.1108584346781,395.727249145507,34.02065258357373,0.0894108647515484,0.08941086425849547
12525.25390625,0.0499258107527739,1494.63259843915,0.0947142455567302,31.0618864010223,395.884161376952,34.00388954812391,0.09049336624981506,0.09049336575700508
12526.6484375,0.0504306224211464,1490.61479720119,0.095713065923772,30.98728555001,395.700579833984,33.953173665683806,0.09140535308547483,0.09140535259339985
12527.9931640625,0.0509348520129098,1487.53058974305,0.0967107345940351,30.9215801325822,395.660809326171,33.91202887301279,0.09231545882223147,0.09231545833075279
12529.5869140625,0.0515266864259881,1485.99424893855,0.0978817381637518,30.8882413407359,395.667483520507,33.911636102988574,0.09338263069617757,0.09338263020470458
12530.931640625,0.0520044934063211,1486.88865483131,0.0988271270550387,30.9115621051582,395.672647094726,33.96646299182998,0.094243362825612,0.09424336233334443
12532.525390625,0.0526096422489234,1481.41036385315,0.100024474555012,30.8004230698569,395.681573486327,33.88121921447168,0.0953324291522718,0.09533242866123964
12533.720703125,0.0530439630649456,1484.89160937144,0.100883821721593,30.8729179348262,395.604229736327,33.98749589483784,0.0961133314840087,0.0961133309914363
12534.9658203125,0.0535264816575163,1483.90192312584,0.101838533008853,30.8486003070743,395.981637573241,33.9901765187742,0.09698017822480859,0.09698017773219733
12536.5595703125,0.0541080082730045,1479.38532704538,0.102989141570258,30.7604497484188,395.946975708007,33.92844207333441,0.09802389577164644,0.09802389527992988
12537.9541015625,0.05465668651796,1476.6647875699,0.104074756345727,30.7014349902747,395.92969970703,33.896679367342,0.09900765964368306,0.09900765915242685
12539.3984375,0.0552071109927428,1476.79706040996,0.105163826211533,30.706958151965,395.758148193359,33.93621937355901,0.09999358299539661,0.09999358250356734
12540.7431640625,0.0556792438719568,1473.23447532778,0.106097988326345,30.6327546991721,395.793826293945,33.882828360629965,0.10083849621575212,0.10083849572469664
12542.2373046875,0.0562508614352486,1468.48692318468,0.107228990837075,30.5293705421141,395.807037353515,33.80300414716575,0.10186048945924375,0.10186048896934514
12543.58203125,0.0567534777123158,1466.4847185352,0.10822346740288,30.4898934071532,395.787866210937,33.7896154033405,0.10275825337099029,0.10275825288128572
12545.076171875,0.0573138204058559,1466.53378572151,0.109332161456318,30.4911866352562,395.674267578124,33.82485398640052,0.10375817791077355,0.10375817742055828
12546.6201171875,0.0578747130930424,1465.11171547842,0.110441943727185,30.4506003775819,395.926623535156,33.8136238818783,0.10475808358652666,0.10475808309647414
12548.0146484375,0.0583910242119056,1459.61377567173,0.111463516906968,30.343354497716,395.876718139648,33.72553151566588,0.1056776305878427,0.10567763009906687
12549.5087890625,0.0589592547309915,1459.2324347204,0.112587817812032,30.3268703297762,395.927502441405,33.741306492163936,0.1066886693019988,0.10668866881299435
12550.9111328125,0.0594895769379974,1461.47415749188,0.113637113330813,30.3800408643919,396.014157104491,33.832341022042144,0.10763133738715455,0.10763133689683077
12552.3974609375,0.0600359268765163,1453.28048622785,0.114718121319167,30.2148511809046,395.97359008789,33.6810421551671,0.10860156695948218,0.10860156647135114
12553.7421875,0.0605485805376308,1454.66128295404,0.115732457853048,30.2386366991767,395.831948852538,33.73822845738558,0.10951110211195679,0.10951110162299696
12555.2861328125,0.0611239518075595,1449.58694554551,0.116870887447729,30.1334631275386,395.826565551757,33.65518771596171,0.11053092472912228,0.11053092424136593
12556.7802734375,0.0616850782420457,1449.67311498904,0.117981132211003,30.1318555731604,395.709396362304,33.686846020154924,0.11152449821393709,0.11152449772572193
12558.224609375,0.0622370610321601,1446.88001754901,0.119073285359524,30.0741654757469,395.795364379882,33.65519517422431,0.11250091901685927,0.11250091852910282
12559.71875,0.0627991866217706,1448.24281199656,0.120185507051127,30.1077400122996,395.741421508788,33.726254022721385,0.11349430288730374,0.11349430239851745
12561.1630859375,0.0633287709206343,1441.81588874971,0.121233342544859,29.973482279467,395.852658081054,33.60726773471931,0.11442927813323228,0.11442927764617043
12562.6572265625,0.0639033309499344,1443.32401866634,0.122370167018832,30.0040999038462,395.715054321288,33.67570663117704,0.11544266981889931,0.11544266933084558
12564.201171875,0.0645029523563901,1437.10082852417,0.123556577933645,29.8779248466581,395.71343383789,33.56953900724897,0.11649917001672151,0.11649916953020645
12565.6455078125,0.0650401999000607,1434.1833616835,0.124619575923552,29.8138651517991,395.910528564452,33.52925639441159,0.11744482373455828,0.11744482324862703
12567.1396484375,0.0656117945469505,1434.06250492258,0.125750533091888,29.8177134034811,395.63694152832,33.567306770327725,0.118449953743192,0.1184499532567093
12568.68359375,0.0662037893748424,1430.04514276459,0.126921854058355,29.7254092476194,395.678854370116,33.498213312704046,0.11948989286502008,0.11948989237953873
12570.078125,0.0667362428072283,1426.70868386542,0.127975366419674,29.6545825570956,395.608596801757,33.44963863656469,0.12042431455697748,0.12042431407220011
12571.6220703125,0.0673193414878892,1422.71042168599,0.129129085469229,29.575639513112,395.547842407226,33.39471480627495,0.12144661474257037,0.121446614258589
12573.05078125,0.0678737992494125,1422.92513178985,0.130226135596179,29.5764477806765,395.630734252929,33.4280742905047,0.12241773269953224,0.1224177322150674
12574.6103515625,0.0684759368768006,1419.36836451723,0.131417525105729,29.4966672816886,395.655206298827,33.37304630536861,0.1234712935592328,0.12347129307556545
12576.154296875,0.0690791378252384,1417.79601915544,0.132611018502308,29.4702054997031,395.471871948241,33.37827947714775,0.12452560315307837,0.12452560266933518
12577.4990234375,0.0695786466382033,1416.14903019925,0.133599346639641,29.4309416575716,395.493487548827,33.36289624465944,0.125397833035347,0.12539783255182677
12579.0927734375,0.0701913303937616,1413.37152009805,0.134811602718388,29.3664778289302,395.53237915039,33.325419781865264,0.1264666483613297,0.1264666478783526
12580.4873046875,0.0707083427545241,1409.90180042889,0.135834563375393,29.2982712724281,395.593270874023,33.27798916896494,0.12736767886224018,0.12736767837995047
12581.931640625,0.0712661142277671,1408.50805084367,0.136938170012352,29.2709428479985,395.524935913085,33.27925220673312,0.12833883335339075,0.12833883287108275
12583.3994140625,0.0718225748828194,1403.23426136013,0.138039183064438,29.1654392337715,395.718075561523,33.19141264985454,0.1293067666267116,0.12930676614567663
12584.7705078125,0.0723484238081678,1401.80297043773,0.139079627748133,29.134556677246,395.769107055663,33.1865799850589,0.1302205922480703,0.13022059176710538
12586.21484375,0.0729057140369702,1399.06739247338,0.140182282194841,29.0761121967722,395.704150390624,33.15206797238172,0.13118814628643663,0.13118814580597188
12587.708984375,0.0734764745268296,1401.16213322591,0.141311588900077,29.1203244325484,395.677645874023,33.23536375796319,0.13217811764842397,0.132178117166752
12589.302734375,0.0740974769362901,1395.10293945142,0.142540304267435,28.9932153772859,395.824670410155,33.12591712935167,0.13325412042214357,0.13325411994205782
12590.8466796875,0.074668099927738,1390.55604685323,0.143669338918314,28.8995259406262,396.000506591796,33.05150173801769,0.13424181177059757,0.1342418112915903
12592.2412109375,0.0752192348109808,1390.1322249151,0.144759814398298,28.8998941514055,395.966806030273,33.08343747536268,0.13519484591713535,0.13519484543766525
12595.1298828125,0.0763303090590896,1385.87292969529,0.146958185905606,28.8089371081512,395.973782348632,33.04264625387725,0.13711338230016928,0.13711338182129035
12596.7236328125,0.0769278771559319,1383.52308348195,0.148140534142019,28.7583193519268,395.894570922851,33.01859215217626,0.13814370690510291,0.1381437064265726
12598.267578125,0.077514436213285,1377.17782910896,0.149301099892897,28.6381636429062,395.537432861327,32.91387298406709,0.13915401840325256,0.1391540179262399
12599.861328125,0.0781212075371442,1374.45465515368,0.150501657634285,28.5733877331775,395.414056396484,32.87372996158482,0.14019807128693051,0.14019807081049965
12601.3056640625,0.0787000483503257,1375.10723775462,0.151646952067246,28.5945104588622,395.281808471679,32.9307808261765,0.1411930500842328,0.1411930496069751
12602.734375,0.0792506744894456,1373.7094266797,0.152736420946109,28.5551029247193,395.429656982421,32.91650715555258,0.1421386123312056,0.14213861185415477
12604.244140625,0.0798245011938839,1366.9826118154,0.15387179446351,28.4175425208107,395.415292358398,32.79020079301543,0.14312306526214655,0.14312306478692624
12605.5888671875,0.0803480676455995,1363.87129116929,0.154907723044875,28.3555281919273,395.509802246093,32.748018510131566,0.14402044731446306,0.1440204468398541
12607.13671875,0.0809229485045268,1358.71045500727,0.156045182312348,28.246508613795,395.50862121582,32.65424021032133,0.14500485453166906,0.1450048540584192
12608.52734375,0.081464444749116,1359.75524578872,0.157116586781893,28.2646295235526,395.668252563476,32.70547165117932,0.1459312095842877,0.14593120911029536
12610.12109375,0.0820950674641086,1359.63175454801,0.158364336885777,28.2596025483392,395.666275024413,32.73491577681239,0.14700895564723784,0.14700895517281878
12611.4658203125,0.0825969183333511,1356.66170788128,0.15935729901566,28.1972469509284,395.717553710937,32.690684074928065,0.14786579900172284,0.14786579852794482
12613.009765625,0.0831965580729284,1346.82412122084,0.160543746204388,27.9956582847885,395.615133666991,32.49018615338352,0.14888864201876592,0.14888864154789366
12614.603515625,0.0838139809404067,1345.67384147731,0.16176537908998,27.9644277241725,395.415237426757,32.488103986103475,0.1499407267606031,0.14994072628976102
12616.1474609375,0.0844063974300942,1344.8825096068,0.162937534356476,27.9526113014176,395.367831420898,32.50714087580325,0.15094916130856229,0.1509491608374443
12617.7412109375,0.0850215011576968,1342.28183896231,0.164154578591911,27.8961133986617,395.373132324218,32.47538814805913,0.15199513996976277,0.15199513949910498
12619.0859375,0.0855387151827962,1337.4639242545,0.165177938261972,27.7982771003587,395.52356262207,32.389939209065886,0.1528738120601562,0.1528738115907368
12620.48046875,0.086086224691253,1339.31146298561,0.166261240575405,27.8380999942223,395.539630126952,32.466497044606314,0.1538031113541095,0.15380311088358056
12621.9248046875,0.0866333125379142,1331.96269134806,0.167343708588809,27.6784649050533,395.51570739746,32.31028188029577,0.1547308331533188,0.15473083268505383
12623.4189453125,0.087221338244991,1334.26259221516,0.168507176252831,27.7368016165183,395.496398925781,32.41065174525054,0.1557270164009646,0.155727015931245
12624.962890625,0.0878235446215849,1327.08484222476,0.16969870178956,27.5839020903864,395.587448120116,32.264854475372886,0.1567461958077546,0.156746195340148
12626.427734375,0.0883855097963819,1324.7471804805,0.170810606084413,27.5282663396992,395.501287841796,32.23038620757269,0.1576963346299001,0.15769633416279305
12627.951171875,0.0889521774168559,1320.62806154016,0.171931814638283,27.4489573301238,395.500326538085,32.16830638371887,0.15865351082610096,0.1586535103598936
12629.4453125,0.0895328423756314,1317.74429408695,0.173080718325716,27.3917499480614,395.472229003906,32.132733715146465,0.15963338088070325,0.15963338041501146
12630.9326171875,0.0901126731773765,1314.68335786706,0.174227971550049,27.3244886155718,395.595413208007,32.085178850552275,0.16061088615781735,0.16061088569281476
12632.3837890625,0.0906777274831543,1311.82363004204,0.175345987999461,27.2677819103618,395.69503173828,32.049078079812865,0.1615625621237933,0.1615625616593139
12633.927734375,0.0912747364197894,1307.05884401024,0.176527229881487,27.1676667465645,395.955957031249,31.963499709451376,0.16256707373808638,0.16256707327484726
12635.3720703125,0.0918381865774318,1306.64380367144,0.177642072363398,27.1637062354987,396.096307373046,31.98912331403137,0.1635141955650391,0.16351419510142862
12636.8662109375,0.0924095749767043,1304.54818475898,0.178772621450199,27.1170759325922,395.917037963866,31.96486669289909,0.1644737458313941,0.16447374536813517
12638.2109375,0.0929400621818041,1300.3963543611,0.179822243434209,27.0266016046889,395.726068115234,31.886585747372123,0.16536378597260457,0.16536378551048014
12639.8046875,0.093535705300884,1295.76482909928,0.181000782909621,26.9374923508945,395.603350830077,31.813199565709095,0.16636220013593775,0.1663621996748769
12641.2490234375,0.0940972488138854,1291.69960722489,0.182111852904445,26.850727073037,395.627932739257,31.740562741775918,0.16730254471355713,0.16730254425354898
12642.7431640625,0.0946758787961691,1290.23099450529,0.183256730187392,26.8200600545288,395.583987426757,31.73501657318447,0.16827057767090256,0.16827057721097477
12644.287109375,0.095267671959724,1286.46917688809,0.184427652140802,26.7449495459133,395.654190063476,31.677457806888622,0.1692596639339265,0.1692596634748329
12645.7314453125,0.0958267130016342,1285.91637520965,0.185533770746325,26.7365592795566,395.747985839843,31.697093949085613,0.17019311261807543,0.17019311215869726
12647.220703125,0.096419239490051,1278.77978896615,0.186706143656307,26.5973239656396,395.630679321288,31.563207764370855,0.17118152276859214,0.17118152231115435
12648.5703125,0.0969609098992948,1277.32961760517,0.187777892728036,26.5575976148462,395.583685302734,31.54452734039907,0.17208424447830922,0.17208424402114217
12650.0146484375,0.0975075760841604,1274.40655249492,0.188859526441411,26.493461583606,395.574703979491,31.497004201568828,0.17299446644092661,0.1729944659844483
12651.435546875,0.0980754628572173,1274.78031931682,0.189983147210582,26.4998177099255,395.488241577148,31.534336488475656,0.17393914501524152,0.17393914455822215
12652.853515625,0.0986148874590716,1267.31771619783,0.191050452727811,26.3454004369224,395.471871948241,31.378701127110027,0.17483565112816782,0.17483565067340404
12654.2001953125,0.0991275182037842,1264.99673949231,0.192064743919299,26.2985770478755,395.417022705077,31.349606523418338,0.17568688253667128,0.17568688208232916
12655.6923828125,0.0997114556247559,1263.02768538034,0.193220122500434,26.2620792769645,395.492938232421,31.336441461368466,0.1766556378310677,0.17665563737691636
12657.236328125,0.100296172203393,1260.89672053053,0.194377042722925,26.2069756357572,395.521475219726,31.301010067918988,0.17762474629700803,0.1776247458433702
12658.6806640625,0.100845304193107,1255.36112961668,0.195463555277773,26.0950822173957,395.585415649413,31.195719772182265,0.1785340225312608,0.17853402207914892
12660.2744140625,0.101475835242492,1251.88800707778,0.196711124012086,26.0221944445826,395.436907958984,31.141049572313516,0.17957706412702718,0.1795770636757076
12661.818359375,0.102069516717566,1246.48589647389,0.197885782178668,25.9127011318501,395.341876220702,31.040456272904493,0.18055815472959683,0.18055815427973515
12663.0634765625,0.10257564837069,1243.30728682284,0.198887214267539,25.8497685212058,395.494366455077,30.990956981035954,0.18139380512171321,0.1813938046725689
12664.5576171875,0.103156038332643,1244.39576606101,0.200035573846259,25.8664704723505,395.489916992187,31.04068474588076,0.18235120122643653,0.18235120077657152
12666.001953125,0.103729828370838,1239.60869672089,0.201170874815832,25.7602102298756,395.55962524414,30.942414266417472,0.18329681009301466,0.18329680964457387
12667.2470703125,0.104179063181239,1234.26322743274,0.202059730811691,25.6564376553492,395.468768310546,30.84057055067386,0.18403652773335097,0.18403652728638617
12668.8408203125,0.104811638373676,1234.14489538164,0.203311344087447,25.6500590771531,395.474536132812,30.865007073163802,0.1850772098981755,0.18507720945085657
12670.384765625,0.10538991086009,1229.24772673979,0.204455514029066,25.5564729191266,395.74416809082,30.781634735639663,0.18602760924758555,0.1860276088014749
12671.8291015625,0.10596553421044,1226.73124967897,0.205594442390068,25.4940813987131,395.684265136718,30.73552285716452,0.186972758490449,0.18697275804500665
12673.373046875,0.10655158910695,1220.58061750135,0.206754010608303,25.371873588154,395.607443237304,30.617610218118514,0.18793411903195886,0.18793411858822537
12674.8671875,0.107143483102674,1220.38654415594,0.207925132068243,25.3651761933072,395.632821655273,30.639233812214318,0.1889041208272846,0.18890412038323776
12676.4111328125,0.107733103791325,1215.87905898479,0.209091755562807,25.2724342258481,395.731423950195,30.5566918744074,0.18986946251863202,0.1898694620757814
12677.955078125,0.10835226830535,1212.08683507988,0.210316834470257,25.1972698327285,395.652597045898,30.496679870136965,0.19088217200242766,0.1908821715604468
12679.44921875,0.108930604957689,1208.67825729612,0.211461131370575,25.1205472793595,395.702557373046,30.432566636559617,0.1918271776979261,0.1918271772568744
12680.943359375,0.109513084895498,1203.47933094696,0.212613626175524,25.0185326867858,395.587255859374,30.337813651717866,0.19277805174848756,0.1927780513088091
12683.7822265625,0.110606371432425,1195.0691932592,0.214776802917488,24.8375772954162,395.81360168457,30.172112747849436,0.19456035861488175,0.19456035817760475
12685.2763671875,0.111205076182804,1196.42913368696,0.215961400136588,24.87555239982,396.027890014648,30.24771153400763,0.19553503973141875,0.1955350392930461
12686.8203125,0.111804321760268,1188.66949297031,0.217147067436158,24.7131692009316,395.850872802734,30.079561428621894,0.19650965094109082,0.19650965050515515
12688.3642578125,0.112405134819624,1183.72303760216,0.2183358361554,24.6143090970469,395.939120483398,29.988494863740193,0.19748585883143996,0.1974858583968241
12689.80859375,0.112971985771313,1181.4066712363,0.219457407448412,24.5603751986206,395.92785949707,29.95033147425037,0.19840601182233789,0.1984060113882751
12691.3525390625,0.113553649885213,1176.34978725645,0.220608288064174,24.4408773295901,395.907562255859,29.832737444570423,0.1993493312610082,0.1993493308286497
12692.9140625,0.114169743601379,1171.44800827495,0.22182729109098,24.3483037512069,395.885589599609,29.749422023462955,0.20034751777485119,0.20034751734370015
12694.291015625,0.114727088829546,1170.80387796337,0.222930054359431,24.3317612083875,395.69761352539,29.756042065703276,0.2012496632129619,0.2012496627817149
12695.6357421875,0.115260041839494,1169.23614294123,0.223984555184915,24.3028117584536,395.931210327148,29.746266248377246,0.2021115656975449,0.20211156526643959
12697.1796875,0.115845720907013,1161.50690851229,0.225143379787908,24.146180730399,395.722030639648,29.582533477381457,0.2030578818723137,0.2030578814435813
12698.7236328125,0.116427669184297,1158.41051658506,0.226294822649342,24.0817954833266,395.730545043945,29.53138112964557,0.20399728384864418,0.20399728342065315
12700.3173828125,0.117027620586941,1153.30785851866,0.227481886494613,23.9728589771383,395.759658813476,29.426250170209606,0.2049648241577944,0.20496482373132702
12701.76171875,0.117609330533644,1149.86854513721,0.22863285779516,23.8998207767507,395.645153808593,29.36410510997897,0.205902053485108,0.20590205305954126
12703.1064453125,0.118123987088288,1148.28160036651,0.229651157254178,23.8739696858139,395.625433349609,29.356654460655655,0.2067305171703671,0.20673051674490836
12704.6005859375,0.118737019173156,1144.73449285317,0.230864102537298,23.7961941394234,395.587036132812,29.289881151430663,0.20771644511903328,0.20771644469454226
12706.14453125,0.11934290134062,1140.73864561357,0.232062900993842,23.7054683505001,395.599588012695,29.206628113494247,0.20868991980950985,0.2086899193862254
12707.6884765625,0.119959609216358,1135.68801852325,0.233283119196778,23.6005844080726,395.822775268554,29.10620236175799,0.20967981598845029,0.20967981556662127
12709.232421875,0.120550742387537,1129.01444210495,0.234452735289272,23.4659360125837,395.856063842773,28.967588904883357,0.21062774254870123,0.2106277421288811
12710.626953125,0.121105970140165,1128.73134529623,0.235551308920622,23.4581923602786,395.833294677734,28.983800283689323,0.21151727445563395,0.21151727403557888
12712.12109375,0.12167833019488,1121.57170735446,0.236683780524881,23.3094756187929,395.75828552246,28.826450438249694,0.2124334265548448,0.21243342613707014
12713.599609375,0.122261790954691,1116.51054234494,0.237838215984243,23.2059455245358,395.780725097655,28.72520621621154,0.21336648396532207,0.21336648354901472
12715.109375,0.122829448563729,1112.87045964859,0.238961383329486,23.1348022625492,395.713269042968,28.66312662212062,0.21427343454989378,0.21427343413448616
12716.603515625,0.123435486562726,1109.96232325721,0.240160490114301,23.0720784543592,395.695993041991,28.613080131744834,0.2152407987534609,0.21524079833877857
12718.0478515625,0.123995691757855,1102.91256507719,0.241268912113384,22.9267811337085,395.823901367187,28.45830068384663,0.21613417260629642,0.21613417219385728
12719.591796875,0.124589455731976,1098.88214029018,0.242443733512579,22.8337607629773,395.799484252929,28.369662980184998,0.217080193063922,0.21708019265276748
12721.0361328125,0.125172064001635,1095.64074220386,0.243596482234927,22.7714523145079,395.658474731445,28.31849800137312,0.21800757050348427,0.21800757009307126
12722.580078125,0.125781456961876,1089.7713407451,0.24480222714606,22.6504344534185,395.449295043945,28.195311261045315,0.21897666360014206,0.21897666319151438
12724.1240234375,0.126400438144686,1087.60020007831,0.246026943314367,22.6060066796253,395.52183227539,28.1676934111469,0.2199600439792759,0.21996004357104845
12725.66796875,0.127003964506031,1080.17458944654,0.247221080572925,22.4465354891567,395.62471923828,27.99579225540141,0.2209179409381228,0.2209179405323867
12727.1123046875,0.127557725608936,1075.29026389373,0.248316752291133,22.3507512923924,395.48401184082,27.900817272032217,0.2217960456690406,0.22179604526468094
12728.556640625,0.128112751697227,1070.11142545305,0.249414926909425,22.2526276100666,395.561190795898,27.802765106367872,0.2226753832681904,0.22267538286525176
12730.05078125,0.128705305685326,1069.05851169221,0.250587354230278,22.2172771300598,395.537844848632,27.784645831666566,0.22361332433780443,0.2236133239351284
12731.4453125,0.12924187948678,1061.60864189226,0.251649019153835,22.0689218637901,395.680996704101,27.62254441189381,0.22446189723727664,0.2244618968369499
12732.9892578125,0.129860686504935,1056.36196559669,0.252873390719956,21.9545228159788,395.496289062499,27.50623744933098,0.22543962589231362,0.2254396254936725
12734.533203125,0.130456595454277,1051.12857147011,0.254052456167124,21.8484354529553,395.695114135741,27.399084150368168,0.22638027241009556,0.2263802720130074
12736.02734375,0.131069251710153,1044.26564181604,0.255264657835,21.7029023875983,395.43133239746,27.24288634669405,0.2273464330881602,0.22734643269333574
12737.5712890625,0.131695492809096,1034.7698789099,0.256503738473369,21.499593907696,395.538751220702,27.014320127659733,0.22833305330418194,0.22833305291267006
12739.0654296875,0.132317095628287,1026.65140009022,0.25773364181142,21.3320714742102,395.671823120116,26.830063949525446,0.22931140439051725,0.22931140400167574
12740.4599609375,0.132932868514826,1008.4157504411,0.258952010044726,20.9602077744898,395.71434020996,26.38789571530949,0.2302796368176301,0.23027963643519683
12741.8544921875,0.133593218386408,984.57886742307,0.260258578300639,20.4615066872161,395.845104980468,25.786789333880456,0.23131692078198676,0.23131692040826518
12743.1494140625,0.134231843508956,957.094986199204,0.261522161968112,19.8932564212079,396.118884277343,25.095783855092378,0.23231905689401636,0.23231905653030935
12744.4423828125,0.13491768558605,922.815683866193,0.26287916910185,19.1870034493183,396.07029724121,24.230866979245498,0.2333941690386234,0.23339416868745141
12745.7392578125,0.135580226265657,897.273908221328,0.264190072090521,18.651514961923,396.031900024413,23.57906004962886,0.2344316579090421,0.2344316575673166
12746.984375,0.136213635615124,874.571058988042,0.265443335829376,18.1808787206375,396.01838684082,23.006871821615864,0.23542252388785992,0.235422523554427
12748.2294921875,0.136808572909025,848.337238430202,0.266620478759089,17.6333818469408,395.919235229491,22.334802561885528,0.23635231326183617,0.23635231293814338
12749.57421875,0.13746895944685,821.074763279692,0.267927119562829,17.0677247727019,395.886056518554,21.64063111302261,0.2373833776777201,0.23738337736408777
12750.8193359375,0.138120711084426,790.450637016899,0.269216675352937,16.4317304588533,396.043627929687,20.855426307441757,0.23839991911596242,0.23839991881370987
12752.0146484375,0.138760931188549,756.078249730885,0.270483414850955,15.7276642997631,395.902618408202,19.98173665101158,0.23939746965978378,0.2393974693701934
12753.259765625,0.139404112091801,724.022887430687,0.271756012586129,15.048383890056,395.901794433593,19.137872695386296,0.2403986325146558,0.24039863223729532
12754.6044921875,0.140126180417073,695.432085610035,0.273184696974512,14.4607565317836,395.98680114746,18.411213926183446,0.24152139701215408,0.24152139674532488
12755.8544921875,0.140772597116279,663.13232042321,0.274463697055561,13.7900572293859,395.901794433593,17.574927322125404,0.24252546036053238,0.2425254601058233
12757.0576171875,0.14138069759145,643.025476609767,0.275666884655735,13.3732067041401,395.812475585937,17.05975693691141,0.24346908865790898,0.2434690884106661
12758.3896484375,0.142036510015449,616.366461988891,0.276964475117859,12.8198319290995,395.720217895507,16.370469953005117,0.24448575764845726,0.24448575741120407
12759.734375,0.142717062986977,593.923054131102,0.278311017227324,12.3515037407481,395.74856262207,15.789063313507357,0.2455396888101973,0.2455396885813703
12760.9794921875,0.143376441203116,568.77057776197,0.279615662965777,11.8308907443204,395.540454101562,15.138993105461468,0.24655976953548636,0.24655976931608067
12762.224609375,0.144036992739035,531.949606155032,0.280922630234746,11.0615749409013,395.657293701171,14.169021669758374,0.24758062314735646,0.24758062294200833
12763.51953125,0.144741287102967,500.963623114442,0.282316147063222,10.4246421386028,395.858728027343,13.36768694339531,0.24866793267006468,0.2486679324763301
12764.6953125,0.145481881047562,458.108540176126,0.283781486241998,9.53064769558373,395.781851196288,12.235269064917285,0.24981000873064182,0.24981000855331909
12765.810546875,0.146173617223234,412.92358916296,0.285150155439182,8.58885489076811,395.582751464843,11.037968199080607,0.25087556400231736,0.2508755638423468
12766.8564453125,0.146960328135082,359.512420083211,0.286706741649365,7.47663999257925,395.551248168945,9.620243084222231,0.25208604068320206,0.25208604054377826
12767.8359375,0.147829143931781,293.897050763427,0.288425780584714,6.10941836169299,395.490328979491,7.871532122175545,0.25342114804242116,0.253421147928341
12768.599609375,0.148721251959407,213.148927593767,0.290190905528174,4.42634513135826,395.376126098632,5.710830233519294,0.25479019620585147,0.2547901961230858
12769.11328125,0.149378567699372,159.117393405654,0.291491470451269,3.28835098823837,395.469180297851,4.246877253332374,0.2557977291581737,0.2557977290966248
