Repository: sandialabs/matcal

6061T6 aluminum plate calibrations
##################################
In this calibration example, we will calibrate 
the Hill48 orthotropic
yield surface :cite:p:`hill1948theory` with 
Voce hardening :cite:p:`voce1948relationship`
to the Ductile Failure aluminum data for a rolled plate.
The rolling process tends to impart a texture 
to the material microstructure that results in 
orthotropic plasticity behavior. The experimental data set
used for this calibration 
was purposefully taken such that this orthotropic behavior
would be characterized. 

This example has been broken into several steps:

#. Experimental data analysis to verify the suspected orthotropic

File: documentation/advanced_examples/6061T6_anisotropic_calibration/aluminum_6061_data/uniaxial_tension/processed_data/cleaned_6061-02-09-200C-LT.csv
{'temperature':851.67, 'direction':'R11' }
time,displacement,load,engineering_strain,engineering_stress,temperature,true_stress,true_strain,plastic_strain
1.1888841796875e+04,0.0021261157384087,15.3321184519203,-0.0001603245626878,0.288734520290903,395.822885131835,0.28868822905600167,-0.00016033741604429944,-0.0001603374202281868
11890.4853515625,0.0021202964045925,15.5405956784353,-0.0001718386965766,0.290234427171058,395.857656860351,0.2901845536661968,-0.00017185346253697432,-0.00017185346674254757
11892.029296875,0.0021804412176069,26.2733085972154,-5.28361695462127e-05,0.509776374093102,395.570117187499,0.5097494394646551,-5.283756542578595e-05,-5.283757281345898e-05
11893.4736328125,0.002245218438045,46.2302837839564,7.53320388124533e-05,0.933028453295623,395.726177978515,0.933098740239608,7.532920149694941e-05,7.532918797377927e-05
11894.818359375,0.0022836088539306,74.8069733000435,0.0001512913156837,1.52439903489896,395.700634765624,1.5246296632568113,0.00015127987230688407,0.000151279850210802
11896.11328125,0.0023223467397606,112.410248195671,0.0002279380965869,2.31205423662269,395.76262512207,2.3125812419157463,0.00022791212264578706,0.0002279120891301169
11897.353515625,0.0023665483254943,155.052034318772,0.0003153953541196,3.19592821837517,395.730407714843,3.196936199385105,0.0003153456274602376,0.00031534558112782893
11898.5537109375,0.0024301328904391,195.323762828795,0.0004412037743194,4.03680493944495,395.67385559082,4.038585993176435,0.0004411064725529809,0.0004411064140227491
11899.798828125,0.0024752925250011,239.313949809279,0.0005305566272639,4.94422585542975,395.723458862304,4.9468490474581115,0.0005304159318589982,0.0005304158601655338
11900.9443359375,0.0025316720299503,288.574331306069,0.0006421091157563,5.96733320856698,395.643478393554,5.971164887958001,0.0006419030519035715,0.00064190296536495
11902.1396484375,0.0025795733255488,332.723465234603,0.0007368866192274,6.8851695796754,395.625433349609,6.890243169463888,0.0007366152515859139,0.0007366151517273173
11903.28515625,0.0026320166520107,380.255463326327,0.0008406509849649,7.87218608520168,395.690335083007,7.878803846781798,0.0008402978358286563,0.0008402977216430933
11904.462890625,0.0026939155723657,430.107587406132,0.0009631241887794,8.90557611814291,395.631146240234,8.91415329467738,0.0009626606822634856,0.0009626605530728581
11905.623046875,0.0027369752051455,480.576042547103,0.0010483219781975,9.94672190691087,395.604284667968,9.957149275045245,0.0010477728724388614,0.0010477727281323502
11906.7216796875,0.0028003828841129,534.847808362156,0.0011737804118025,11.0676307218865,395.776330566405,11.080621691207334,0.0011730920701636734,0.0011730919095749534
11907.8671875,0.0028638641820215,582.730411807523,0.0012993845078445,12.0689679540947,395.546057128905,12.084650185476816,0.0012985410383764895,0.0012985408632366319
11909.01171875,0.0029315174109023,636.541582737202,0.001433243186508,13.1759205455816,395.815277099609,13.19480484559486,0.0014322170738212232,0.0014322168825921674
11910.1279296875,0.0029798916437457,686.747522942908,0.001528956443612,14.2161243283979,395.737081909179,14.237860165232023,0.0015277887797620845,0.0015277885734162851
11911.251953125,0.0030486869688079,741.80985223853,0.00166507487378,15.3602528912656,395.811404418945,15.385828864674066,0.0016636901734857995,0.0016636899505027725
11912.3623046875,0.0031053792826435,793.173207237226,0.001777246285935,16.4153666436558,395.616973876952,16.44454079564215,0.0017756688524697643,0.001775668614143086
11913.4951171875,0.003169320913776,845.128826226398,0.0019037611972938,17.4901803400972,395.746777343749,17.52347746969956,0.0019019513406049364,0.0019019510866414948
11914.5908203125,0.0032285827291784,897.856457567534,0.0020210166252491,18.5817947266636,395.703079223632,18.619348846049224,0.0020189771186048286,0.002018976848759193
11915.736328125,0.0032945954301357,952.665547492193,0.0021516293553632,19.7082739554688,395.615490722655,19.750678859986216,0.0021493179159019307,0.002149317629660208
11916.83203125,0.0033617897580678,1007.12265993831,0.0022845800526096,20.8392647498707,395.663061523437,20.886873722602246,0.002281974367444223,0.002281974064735908
11917.927734375,0.0034416826372218,1061.52883910826,0.0024426561033036,21.966033568636,395.75564880371,22.01968903923565,0.0024396776680933176,0.0024396773489673896
11919.0732421875,0.0034980263352929,1109.1657224271,0.0025541377443072,22.9463302453554,395.731176757812,23.004938338590573,0.002550881477955446,0.0025508811445505426
11920.1689453125,0.0035815400059525,1166.44282596122,0.0027193778930743,24.1328954775303,395.715878295898,24.19852194558886,0.0027156870746508663,0.00271568672394765
11921.314453125,0.0036631295582147,1219.07962263419,0.0028808109811803,25.2214786734318,395.513674926757,25.294136992275586,0.0028766693973989958,0.0028766690308173
11922.41015625,0.003748593701134,1274.93213121541,0.0030499103343603,26.3723583721292,395.693548583984,26.45279170716307,0.0030452687929650164,0.0030452684095912236
11923.5556640625,0.0038384013615849,1322.95825892498,0.0032276037713285,27.3736978405532,395.734994506835,27.46204929815232,0.003222406238990001,0.0032224058409892867
11924.6513671875,0.0039458007979808,1380.16258495458,0.0034401042961814,28.5504885729893,395.757269287109,28.64870523923795,0.003434200672909272,0.003434200257710645
11925.796875,0.0040607251214068,1431.11485133418,0.0036674935625122,29.6162668390499,395.687231445312,29.724884315479287,0.003660784706118423,0.003660784275322998
11926.9921875,0.0041893365523433,1474.6655467102,0.003921964139763,30.5240676322123,395.655920410155,30.64378193984767,0.003914293288400754,0.003914292844287972
11928.1875,0.0043469827780756,1519.13611461707,0.0042338829619971,31.4443599274428,395.647653198241,31.57749167672834,0.004224945297997186,0.004224944840352379
11929.4326171875,0.0045469280984986,1561.70425879696,0.0046294947729859,32.3276495580258,395.794375610351,32.477310252766756,0.004618811621101006,0.00461881115041535
11930.7275390625,0.0047753911623987,1593.5209811351,0.0050815317912188,32.9923580283577,395.921267700195,33.160009755063854,0.005068664380906733,0.005068663900326881
11932.1220703125,0.0050667047502443,1619.65502077044,0.0056579248561301,33.5275202748596,395.696405029296,33.71721647606136,0.005641978918296222,0.00564197842964091
11933.6162109375,0.0054245890534343,1632.7394940168,0.0063660347384218,33.797968226906,395.73362121582,34.013127277792485,0.0063458571282456674,0.006345856635301794
11934.9111328125,0.0057512486131685,1637.57047135362,0.0070123633433119,33.9076009480654,395.554269409179,34.14537337716541,0.006987891062559956,0.006987890567699473
11936.2060546875,0.0061176142767145,1644.33142468536,0.0077372544452039,34.0442270314636,395.446383666991,34.30763588965472,0.007707475398768267,0.007707474901556152
11937.6865234375,0.0065211274277961,1645.16413984276,0.008535645565934,34.0617723814865,395.521997070312,34.35251160917026,0.008499422919814313,0.008499422421951825
11939.0732421875,0.0069293424516446,1650.52761140955,0.0093433398121207,34.171478897771,395.812036132812,34.49075464837449,0.009299960806550283,0.009299960306684273
11940.638671875,0.0073753179767807,1645.76732594741,0.0102257469861549,34.0690266658956,395.610656738281,34.41740792397617,0.010173817745592102,0.010173817246789089
11942.0830078125,0.0077875026943543,1646.82572820785,0.0110412956683461,34.0984530310434,395.666220092773,34.47494414416084,0.01098078556254825,0.010980785062911377
11943.52734375,0.0082126334602907,1649.62541184738,0.011882459401828,34.147271860555,395.885479736327,34.55302544354126,0.011812417283569448,0.011812416782800964
11945.12109375,0.0086915364175462,1645.70146395236,0.0128300167930537,34.0619825857819,395.946206665038,34.49899840574652,0.012748409402494438,0.012748408902508954
11946.5654296875,0.0091107295437415,1647.39752009486,0.0136594323125436,34.0992468876912,395.903387451171,34.56502325389029,0.013566983184035075,0.01356698268309271
11948.009765625,0.0095422373714262,1647.44186717153,0.0145132137004006,34.1075499573617,395.742190551757,34.60256013014277,0.014408905039127439,0.01440890453764106
11949.6533203125,0.010033261386575,1647.77172599673,0.0154847538167739,34.1058772678616,395.860760498046,34.63399839253316,0.015366088451225718,0.015366087949283713
11951.09765625,0.0104549369320097,1642.76325058325,0.016319081050971,34.0036151143385,395.637051391601,34.55852287683907,0.01618735600351003,0.01618735550266187
11952.4423828125,0.0108616251505794,1642.90924467227,0.017123754360233,34.0084565217816,395.880645751952,34.59080898887626,0.016978795366595502,0.01697879486527943
11953.8369140625,0.0112791138693808,1639.51383928753,0.0179497975392534,33.9367030619065,395.893389892577,34.54586002243277,0.017790602117869883,0.017790601617205245
11955.2314453125,0.0116976429928299,1645.65799503563,0.0187778992629098,34.0719672898161,395.785147094726,34.71176727079862,0.018603770977495097,0.018603770474426008
11956.5263671875,0.0120814262676661,1643.51232100693,0.0195372528505007,34.0261025015205,395.718212890624,34.69087908112109,0.01934885067916224,0.019348850176395878
11958.0205078125,0.0125437073856886,1647.0431825615,0.0204519222706201,34.0828509526456,395.84175415039,34.77991078266073,0.020245590223242196,0.020245589719185518
11959.564453125,0.0129968288178578,1647.21661914846,0.02134846833631,34.094257889998,395.76441040039,34.8221180866112,0.0211237819675812,0.021123781462912824
11961.05859375,0.013451312630122,1642.38662974156,0.022247710007256,33.9950571160544,395.677124023437,34.751369300003994,0.022003840110686082,0.02200383960704305
11962.353515625,0.0138383500340329,1639.26971082588,0.0230135022146341,33.9270985145769,395.775012207031,34.70787988290083,0.022752685528169156,0.022752685025156403
11963.6484375,0.0142428543194982,1639.21515513998,0.0238138543938557,33.9327002354292,395.522546386718,34.740768629570525,0.023534727274316637,0.023534726770827238
11965.04296875,0.0146715537421259,1639.04929268245,0.0246620790714669,33.9286593932814,395.646884155273,34.76541068558822,0.024362879279651452,0.02436287877580492
11966.3876953125,0.0150859155178833,1637.76926480868,0.0254819352809805,33.8995304448494,395.676354980468,34.76335609726015,0.025162682851964678,0.025162682348147922
11967.732421875,0.0155090817752639,1638.15378908977,0.0263192120378337,33.9083165371564,395.843374633788,34.800756721528174,0.025978821203794595,0.0259788206994358
11969.0771484375,0.0159217168001355,1636.11382356313,0.0271356516980447,33.864191524838,395.838018798827,34.78311844266451,0.026774007616362457,0.02677400711225929
11970.62109375,0.0163975059912782,1642.02636462864,0.0280770481916396,33.9895694422135,395.769546508788,34.94389623313546,0.027690113827154573,0.027690113320721296
11972.1650390625,0.0168723750888832,1634.65816370256,0.0290166241881609,33.8384124278379,396.027725219726,34.82028893597784,0.028603612395036785,0.028603611890394915
11973.7060546875,0.0173486592743076,1632.59284130782,0.0299590000774416,33.7988627132696,395.979248046874,34.81144285550536,0.029518995699217884,0.02951899519470422
11975.103515625,0.0177917914468736,1633.85311058308,0.0308357813940807,33.819172026156,395.895642089843,34.86201263330854,0.03036991145019462,0.03036991094494806
11976.4482421875,0.0182201998311968,1633.6639768873,0.0316834302233026,33.8195275844856,395.907315063476,34.89104623853826,0.031191866341252886,0.031191865835585548
11977.892578125,0.0186665494665944,1634.45717484767,0.0325665776119003,33.8322046924743,395.913385009765,34.93400382404671,0.03204752572275111,0.032047525216461197
11979.3369140625,0.0191161876056695,1635.11711203806,0.0334562316338743,33.8464493878152,395.775369262695,34.97882405022136,0.032908749590155675,0.0329087490832162
11980.7607421875,0.0195586609316799,1627.95352237659,0.0343317093567184,33.6974972823261,395.68182067871,34.85438997669183,0.03375552672605175,0.03375552622091566
11982.1259765625,0.0199865605718801,1629.08503145152,0.0351783515848186,33.7258122481671,395.762020874023,34.9122307405754,0.034573732243687885,0.034573731737713526
11983.6201171875,0.020492419519821,1630.72861753797,0.0361792440992144,33.7559631472695,395.620434570312,34.97722838948079,0.03554014441161116,0.0355401439046948
11984.96484375,0.0209233189170344,1628.18579567913,0.0370318216465409,33.6937426758146,395.600357055663,34.94148335686805,0.03636261503167885,0.036362614525280536
11986.5458984375,0.0214154211488941,1628.40390865273,0.0380054951224985,33.7052122272125,395.646032714843,34.98619551782474,0.03730107868199458,0.037301078174948266
11988.052734375,0.0218974814134261,1626.9264045638,0.0389592995619015,33.6691800802691,395.526473999023,34.98090776472452,0.0382195386471265,0.03821953814015683
11989.5966796875,0.0224047153454831,1628.23255769561,0.0399629126198695,33.703966654951,395.530401611327,35.05087534107729,0.0391850515749816,0.0391850510669979
11990.9912109375,0.0228390957441504,1625.47063493324,0.0408223776766726,33.6418825926668,395.582312011718,35.015224241346516,0.040011148443013594,0.040011147935546575
11992.3359375,0.0232808437660395,1622.35130107774,0.0416964203127824,33.5772559528938,395.699096679687,34.97730734175774,0.04085055761259714,0.04085055710567964
11993.9013671875,0.0237835356672331,1624.07688534802,0.042691046508484,33.6131136749962,395.619775390624,35.04809268594004,0.041804915942826995,0.04180491543488362
11995.5234375,0.0242996222053574,1626.28293287218,0.0437121753328168,33.6606220819849,395.868725585937,35.13200110805025,0.04278375732418085,0.04278375681502141
11996.9677734375,0.0247672886778344,1618.95863994279,0.0446375002152597,33.5135886497459,395.754577636718,35.00955148203685,0.043669935490445705,0.043669934983060904
11998.4619140625,0.0252642010624601,1621.02044969779,0.0456206910594801,33.5581564328141,395.804373168945,35.08910273173834,0.0446106718270701,0.04461067131853238
11999.806640625,0.0257188716434001,1615.15313386887,0.046520302270928,33.4345026379046,395.678607177734,34.98988581860868,0.04547066287906961,0.04547066237196982
12001.205078125,0.0261811458865019,1613.71723260682,0.0474349580883292,33.4077082988819,395.749166870116,34.992401553578794,0.04634427836922734,0.04634427786209108
12002.595703125,0.0266480125765514,1619.74086090398,0.0483587005212612,33.5315611170074,395.758587646484,35.15310385089525,0.04722579882707929,0.04722579831761402
12003.892578125,0.0270809217422145,1614.1218447964,0.0492152545964422,33.4117312513023,395.561959838866,35.056098123098025,0.048042508169510195,0.0480425076614508
12005.5341796875,0.0276055858895828,1612.9073496077,0.0502533550784251,33.3960352518363,395.54646911621,35.07429808132562,0.04903142561442986,0.049031425106106696
12006.978515625,0.0280820912182859,1614.23348087801,0.0511961685217971,33.4185002768591,395.621450805663,35.1293994605831,0.04992872388026246,0.04992872337114073
12008.521484375,0.0286028137445215,1609.28911113971,0.0522264701122068,33.3129531221655,395.755895996093,35.052771084502375,0.050908366919073834,0.05090836641106266
12009.7177734375,0.0290227774347318,1609.00546548103,0.0530574102696569,33.3063562852338,395.729171752929,35.07350530701347,0.05169775233957863,0.05169775183126696
12011.361328125,0.0295662857394108,1608.22159796996,0.0541327958012948,33.2984624430747,395.763229370116,35.10100132278786,0.0527184344041595,0.052718433895449335
12012.8056640625,0.0300590204639639,1609.24158073328,0.0551077207272956,33.3178034744723,395.543502807616,35.15387169541109,0.05364286667045632,0.05364286616097992
12014.1005859375,0.0304869682286081,1603.33079598763,0.0559544581744206,33.1917099680061,395.559927368163,35.04893412689858,0.05444505762531734,0.05444505711736177
12015.544921875,0.0309643695886269,1600.24867415933,0.0568990445053538,33.1261709521422,395.414468383788,35.01101843916487,0.05533919097878099,0.05533919047137493
12016.8896484375,0.0314473510925167,1604.68777262562,0.0578546717089501,33.2153266442221,395.336108398437,35.13698847473841,0.056242962667480065,0.056242962158248345
12018.333984375,0.0319549746034066,1600.52661177844,0.0588590555875969,33.1366319701649,395.387496948241,35.08702284505831,0.05719196577647323,0.057191965267965654
12019.728515625,0.0324259387461219,1600.19532594334,0.0597909052403734,33.1248493485398,395.364700317382,35.10541408882806,0.05807162945862449,0.05807162894985037
12021.099609375,0.0328883711123971,1599.55284218164,0.0607058739202855,33.1139142527445,395.547979736327,35.1241233681794,0.058934605291162956,0.05893460478211769
12022.517578125,0.0333833676858211,1596.59399205408,0.0616852741404622,33.0565172990055,395.75125427246,35.095617642505076,0.05985752686534245,0.059857526356710315
12025.4560546875,0.0344083908446661,1594.98454443507,0.0637133849625529,33.0177614410849,395.588052368163,35.12143479818131,0.061765979596286304,0.06176597908728
12027.0498046875,0.0349650783720976,1593.52306676494,0.0648148469043289,32.9939323243577,395.726480102538,35.13242900853896,0.06280093137526915,0.06280093086610351
12028.494140625,0.0354464809358941,1586.67210203997,0.0657673500170567,32.8440969135844,395.66163330078,35.00416614301442,0.0636950561619698,0.06369505565466305
12029.9384765625,0.0359599435459969,1589.39395875535,0.0667832871374061,32.8964377831527,395.630734252929,35.093370045202796,0.06464784685261563,0.06464784634401606
12031.3828125,0.0364513445359574,1586.99899707539,0.0677555731361419,32.8510291829026,395.53765258789,35.0768695050712,0.06555885023988126,0.06555884973152083
12032.77734375,0.0369398603509144,1584.9038172429,0.0687221505276158,32.806197526357,395.608596801757,35.06070998276009,0.06646368294346122,0.06646368243533499
12034.2216796875,0.0374599480928164,1588.61953146357,0.0697511961337431,32.8882845399482,395.554269409179,35.18228173723624,0.0674260944574154,0.06742609394752726
12035.765625,0.0380014351708448,1584.91567240201,0.0708225824663301,32.8024295025501,395.333554077148,35.125582282892054,0.06842712178267141,0.068427121273605
12037.1103515625,0.0384904482717237,1583.56616012346,0.0717901437877291,32.7810154990045,395.536663818359,35.134369326993344,0.0693302820928041,0.06933028158361035
12038.3056640625,0.0389153550298313,1580.56526808906,0.0726308642993208,32.7191192788566,395.509857177734,35.09553720297397,0.07011438237114963,0.07011438186251866
12039.849609375,0.0394842226248909,1583.6001888209,0.0737564257229057,32.7736986005499,395.44715270996,35.190969478891866,0.07116317867365413,0.07116317816364008
12041.14453125,0.0399296258128886,1574.46589849758,0.074637700470678,32.5942646360039,395.417984008788,35.02702560870347,0.07198358195669882,0.07198358144906077
12042.7880859375,0.0405210385641714,1575.27940390643,0.0758078697403661,32.6055910695834,395.367062377929,35.07735148196326,0.07307188607505843,0.07307188556669102
12044.1328125,0.0409978922221839,1574.43680944977,0.0767513723881097,32.5864647149129,395.355526733398,35.08752061483525,0.07394851951649907,0.07394851900798428
12045.52734375,0.0415090654837334,1572.14590972199,0.0777627798034115,32.5508596852082,395.426306152343,35.08210503109322,0.07488739242997502,0.07488739192153872
12047.0712890625,0.0420717731499531,1568.99748681868,0.0788761531917938,32.4772747645035,395.417626953124,35.03895727582395,0.0759199004407133,0.07591989993290232
12048.4658203125,0.042563522469223,1567.68946759701,0.0798491283949012,32.4519496193329,395.317349243163,35.043209522898216,0.07682133544709598,0.07682133493922337
12049.810546875,0.0430521551578298,1564.62589689732,0.0808159370325786,32.3957579859691,395.390518188476,35.0138515352125,0.07771625314412517,0.07771625263667804
12051.4541015625,0.0436406437762258,1564.19757438952,0.081980320612937,32.3779867781395,395.463769531249,35.03234452675187,0.07879299228563061,0.07879299177791547
12052.8486328125,0.0441556440768983,1564.9254592048,0.0829993002078476,32.3990362784917,395.212896728515,35.08813362879165,0.07973432185783919,0.0797343213493155
12054.3427734375,0.0447144467882284,1563.61985492295,0.0841049472524853,32.3747084856168,395.309906005859,35.09758164689701,0.08075471313976913,0.08075471263110853
12055.6875,0.0451699377763576,1555.50741345281,0.0850061817215977,32.2045838879002,395.368490600585,34.94217260982219,0.08158568441545307,0.08158568390904476
12057.0322265625,0.0456625579189011,1559.56297556793,0.0859808799356343,32.284761173105,395.42603149414,35.060633359038384,0.0824836154043025,0.08248361489617738
12058.3173828125,0.0461501043700562,1556.90050441808,0.0869455393438898,32.2252442866844,395.344375610351,35.02708554341431,0.08337150508438593,0.08337150457674701
12059.771484375,0.046664586760045,1552.63286667891,0.0879634942007216,32.1451206706613,395.425234985351,34.97271781805565,0.08430759474649555,0.08430759423964457
12061.166015625,0.0471798070581762,1552.47962777043,0.088982909082604,32.1470751233659,395.488900756835,35.0076153980625,0.08524414968864616,0.08524414918128942
12062.4609375,0.0476561840550285,1551.0646925768,0.089925468608576,32.1166133902521,395.463961791991,35.00471491121153,0.08610931647988496,0.08610931597257025
12063.73828125,0.0481295360868254,1551.8800640755,0.0908620429386893,32.1305383067182,395.404113769531,35.04998466973731,0.08696824875341926,0.08696824824544847
12065.2001953125,0.048654179609432,1546.47696554169,0.0919001026125187,32.0170995460814,395.469372558593,34.95947429141178,0.08791939201399303,0.08791939150733398
12066.6943359375,0.0491903317490901,1543.06630212809,0.0929609332360463,31.9368462295356,395.46912536621,34.905725271303695,0.08889046586215453,0.08889046535627446
12068.138671875,0.0497199297977949,1539.94071138306,0.0940087959352136,31.8806389426605,395.283181762695,34.87769943494094,0.08984874412762625,0.08984874362215235
12069.732421875,0.0502997743493811,1536.96331012689,0.095156076364982,31.8170297811262,395.465802001952,34.84461350829953,0.09089688860438008,0.09089688809938569
12071.1767578125,0.0508452305482246,1539.50909577551,0.0962353160000138,31.8796751336035,395.456683349609,34.94762575574596,0.09188186985971172,0.0918818693532244
12072.62109375,0.051411169427117,1540.36156953142,0.0973550826657903,31.8921330924332,395.460610961913,34.9969943577508,0.09290281411960745,0.09290281361240463
12074.015625,0.0519146152779343,1531.3057647522,0.0983512006262174,31.7001204133985,395.39351196289,34.81786532764767,0.09381014679551689,0.09381014629091014
12075.5595703125,0.0525113079682227,1534.07811566379,0.099531816783222,31.7599503700463,395.476925659179,34.92107594298658,0.09488446809579093,0.09488446758968838
12076.8544921875,0.0529604511130161,1525.72637561164,0.10042049140951,31.5855322377843,395.263708496093,34.75736691808901,0.09569237167744184,0.09569237117371188
12078.2490234375,0.0534776788879567,1528.64823325198,0.101443878285008,31.6452660371482,395.467889404296,34.85548456493819,0.09662193569898193,0.09662193519382999
12079.5439453125,0.0539759593817779,1525.58180853251,0.102429776070082,31.5761088239433,395.565475463866,34.81044259153517,0.09751663113571152,0.09751663063121235
12080.9384765625,0.0544925317476232,1523.22372956978,0.103451866153144,31.5366172509888,395.38908996582,34.799139169344315,0.09844332650924605,0.0984433260049107
12082.58203125,0.0551104129431403,1524.60430675599,0.104674405886594,31.557912735091,395.531225585937,34.86121851328228,0.09955063624406228,0.09955063573882723
12083.9765625,0.0556320406672523,1519.28046215622,0.105706498501522,31.459903864227,395.452810668945,34.78542015648309,0.10048449582264055,0.10048449531850402
12085.4208984375,0.0561729502519519,1514.36386422583,0.106776742205809,31.3543902527721,395.500820922851,34.70230990933159,0.10145195516251057,0.10145195465957854
12086.8154296875,0.0567245434632334,1513.70206094558,0.10786812453365,31.3451524448516,395.540756225585,34.72629526383394,0.10243756006249315,0.1024375595592135
12088.2099609375,0.057240029591627,1514.57407376003,0.10888806538729,31.3558974622949,395.64669189453,34.77018048701044,0.10335777035016497,0.10335776984624931
12089.654296875,0.0577797383568653,1512.36747738591,0.10995593315019,31.3107840425448,395.507714843749,34.75359053115988,0.10432031467148861,0.10432031416781339
12091.2978515625,0.0584141147784947,1513.1923988739,0.111211110338026,31.3241991017833,395.397329711913,34.80779807593107,0.10545051091235529,0.10545051040789444
12092.7919921875,0.0589824369631884,1504.96700408225,0.112335592612661,31.1573527965896,395.574401855468,34.657432498725385,0.10646194221623058,0.10646194171394895
12094.236328125,0.0595230348848217,1502.62824463807,0.113405219660405,31.0995018910212,395.462588500976,34.62634774577018,0.10742308479328974,0.10742308429145861
12095.73046875,0.0600995565581275,1499.89727701337,0.114545925443208,31.0505064004528,395.572259521484,34.60721540302879,0.10844708021166814,0.1084470797101143
12097.3740234375,0.0607101778375117,1501.33197080552,0.115754100706597,31.0715581370211,395.428750610351,34.66821841822102,0.10953049981208324,0.10953049930964529
12098.91796875,0.0612729725860587,1496.36465913894,0.116867646396072,30.9756468366798,395.572671508788,34.59569778952675,0.11052802282130456,0.11052802231991764
12100.3623046875,0.0618151609059863,1501.7857599514,0.117940420205881,31.0807378033279,395.349209594726,34.746413091709414,0.11148808190489216,0.11148808140132097
12101.6181640625,0.0622821788442886,1490.9086514691,0.118864461898606,30.8565593946567,395.385354614257,34.52430773454599,0.11231429768498351,0.11231429718463122
12103.1513671875,0.0628696270580367,1490.30667283436,0.120026786934328,30.8503449506453,395.336822509765,34.553212742307075,0.11335260192664864,0.11335260142587744
12104.6953125,0.0634775304521515,1487.12125744383,0.121229584589924,30.7859508773269,395.263351440429,34.51811892478801,0.11442592650151562,0.11442592600125302
12106.189453125,0.0640310532244758,1487.45067718906,0.122324784747244,30.7931827995769,395.329434204101,34.559952268642284,0.11540223468399735,0.11540223418312848
12107.583984375,0.0645521630379041,1481.27479791334,0.123355852624094,30.6653606982128,395.409579467773,34.44811242451701,0.11632050234159988,0.11632050184235188
12109.2275390625,0.0651631280633174,1481.47106665859,0.124564708023376,30.6692472414629,395.48758239746,34.48955308077056,0.11739603457968249,0.1173960340798339
12110.8212890625,0.0657630427997178,1472.35532746387,0.125751699320818,30.487762666928,395.56487121582,34.32165064205159,0.11845098969946449,0.11845098920204927
12112.166015625,0.0663012207493069,1475.40803093438,0.126816538211875,30.5487353299055,395.450146484374,34.42282020252903,0.11939643406171091,0.11939643356282946
12113.6103515625,0.066837835800284,1472.80823844982,0.127878284751739,30.4889366802804,395.580966186523,34.38780961817011,0.12033824366497224,0.12033824316659819
12115.0048828125,0.0673639322227732,1470.38287048215,0.128919219133276,30.4436711978484,395.435424804687,34.368445527523555,0.12126073179566475,0.12126073129757134
12116.349609375,0.0678674239063943,1466.91885885257,0.129915427778488,30.3669466300072,395.424108886718,34.31208150303241,0.12214278724949208,0.12214278675221554
12117.943359375,0.0684843105300674,1463.11159645878,0.131135999652088,30.2806957823932,395.609118652343,34.25158510519974,0.12322243716576997,0.12322243666937019
12119.537109375,0.0691091308120902,1465.20491020141,0.132372269062098,30.3216565492002,395.603405761718,34.33540303961608,0.12431478531401975,0.12431478481640522
12120.9755859375,0.0696381513674663,1456.15854564149,0.133418989132965,30.1428554337564,395.552923583984,34.16448474647392,0.12523871874481773,0.12523871824968028
12122.3759765625,0.0701819025860058,1457.36162475104,0.134494855293968,30.1704749364497,395.687121582031,34.22824860838414,0.12618749044913258,0.126187489953071
12123.919921875,0.0707789894384075,1453.06632497395,0.13567625134013,30.0827526587675,395.54732055664,34.1642677806659,0.1272282896640961,0.12722828916896178
12125.4140625,0.0713435212502212,1453.16885014624,0.136793233982984,30.0801139239948,395.583822631835,34.19486999741914,0.12821134597356254,0.1282113454779847
12127.0576171875,0.0719935129081288,1450.65434894527,0.13807930747732,30.0270216858809,395.49634399414,34.173132057044086,0.12934202350200408,0.1293420230067413
12128.3525390625,0.0724775439832272,1443.73916877513,0.13903701136251,29.8888727394487,395.59478149414,34.044532289222424,0.13018317854861683,0.1301831780552178
12129.9755859375,0.0731131945568042,1440.81281056512,0.140294709587389,29.8347406609371,395.40762939453,34.020396948649,0.13128674617851546,0.13128674568546622
12131.390625,0.0736584353414694,1440.79623529637,0.141373523003928,29.8264442999143,395.358135986327,34.04311382035906,0.13223238190374595,0.1322323814103675
12132.9345703125,0.0742603575546793,1440.91511619743,0.142564486294985,29.8351968489827,395.397082519531,34.088636372382794,0.1332752853399635,0.1332752848459253
12134.4287109375,0.0748252468623632,1435.84780406837,0.143682176279168,29.7314923361982,395.388980102538,34.00337787015015,0.1342530364212636,0.13425303592846102
12135.8232421875,0.0753606427607574,1430.32714187339,0.144741510603731,29.6167498616863,395.452041625976,33.903522986834346,0.13517885658848336,0.13517885609712796
12137.466796875,0.0759803068523449,1433.03330147995,0.145967577975346,29.6679681508683,395.485330200195,33.99852961635669,0.13624932642230694,0.13624932592957464
12138.9609375,0.0765524560761616,1426.33151417377,0.14709963242959,29.5274622328678,395.277798461913,33.87094108487486,0.13723669787053783,0.13723669737965463
12140.5546875,0.0771722759992823,1421.71557625078,0.148326008129477,29.4323291356629,395.364920043945,33.797909037235016,0.13830523678977338,0.13830523629994862
12141.9990234375,0.0777190338497556,1417.55825735331,0.149407823212423,29.350924167924,395.526473999023,33.73618186801288,0.13924687341288858,0.1392468729239584
12143.2939453125,0.078216356437976,1417.97439539203,0.150391825685476,29.3591668597649,395.351708984374,33.7745455753207,0.14010260233133676,0.14010260184185058
12144.5888671875,0.0787128173694836,1414.18469619692,0.151374123284557,29.2804811305715,395.555999755859,33.71278830193314,0.14095611887514814,0.140956118386557
12145.93359375,0.0792238072998177,1412.45252572714,0.152385167960716,29.2464571055146,395.481567382812,33.7031833946595,0.14183385358025546,0.14183385309180352
12147.3779296875,0.0797918499044077,1413.5744848128,0.153509097058158,29.2661358055147,395.325973510741,33.75875389830173,0.14280868508358838,0.14280868459433108
12148.6728515625,0.0802668977499477,1409.39466306702,0.154449026725343,29.1817879776393,395.606729125976,33.68888673974696,0.1436231970190205,0.14362319653077577
12150.0673828125,0.080825287966043,1407.23482870939,0.155553857606909,29.1302812166051,395.354565429687,33.66160884386049,0.14457975943139167,0.14457975894354227
12151.37109375,0.0813154331371775,1399.74225838265,0.156523658842516,28.97724354465,395.472750854491,33.51286773817211,0.14541865975854973,0.145418659272856
12152.806640625,0.0818906714919749,1400.62382118638,0.157661825451318,28.9993910270136,395.491812133788,33.57148796408956,0.1464023032117616,0.1464023027252183
12154.443359375,0.082495059510033,1394.98757119009,0.158857667583848,28.8722979320359,395.41809387207,33.45888385001331,0.14743475059012454,0.14743475010521317
12155.9443359375,0.0830755869703969,1395.83181219662,0.160006299216924,28.8943805641383,395.416555786132,33.517663477117374,0.14842543546294615,0.1484254349771829
12157.4384765625,0.0836345546798209,1389.45340728613,0.16111227272679,28.7657824958536,395.629196166991,33.40030310119585,0.14937840150865614,0.14937840102459377
12158.783203125,0.0841770317464128,1389.42344007838,0.162185617850749,28.7633248945696,395.72137145996,33.42832252472588,0.15030238564747528,0.15030238516300684
12160.27734375,0.0847534342544285,1387.43594460779,0.163326087853109,28.7219258294444,395.707199096679,33.41296562145358,0.15128321932033426,0.1512832188360884
12161.6015625,0.0852569351046104,1379.77213309393,0.164322314635279,28.5593506966371,395.655316162109,33.25228931816558,0.15213921358642274,0.1521392131045055
12163.0166015625,0.0857992288399869,1382.36786408879,0.165395297020095,28.6125569817623,395.873669433593,33.34493935290069,0.15306034021165352,0.15306033972839353
12164.560546875,0.0863920303252269,1377.21043079651,0.166568214038791,28.5132354521595,395.990454101562,33.26263416847623,0.1540662882996429,0.15406628781757573
12166.0546875,0.0869696794855078,1371.65255657433,0.167711150667322,28.3924261238866,396.012893676757,33.15415258987462,0.15504555131087233,0.15504555083037735
12167.44921875,0.0875137607002352,1372.9378534077,0.168787669758782,28.4258486068639,395.964608764648,33.22378136469065,0.15596703191101136,0.15596703142950727
12170.4873046875,0.0886942212301211,1363.15504197314,0.171123328963214,28.2164426404881,395.673361206054,33.04493424707291,0.15796339842361318,0.1579633979447011
12171.83203125,0.0892220501325966,1363.11058512648,0.172167691229652,28.2173214733404,395.757324218749,33.0754325745545,0.15885476217364375,0.15885476169428966
12173.326171875,0.0897765720600453,1356.03942179806,0.173264868315302,28.0642032976125,395.578631591796,32.92674379671752,0.15979034837177755,0.15979034789457836
12174.720703125,0.0903355397694693,1356.7347049258,0.174370841825169,28.0859057730104,395.547897338866,32.98326881647856,0.160732550423747,0.16073254994572864
12176.1650390625,0.0908776776733126,1354.10790902327,0.175443515881713,28.0297163758625,395.555422973632,32.947348376394345,0.1616455367007572,0.16164553622325942
12177.5595703125,0.0914252880139379,1348.14125135182,0.176527017701674,27.8982716047257,395.476513671874,32.82307030044435,0.16256689339391175,0.16256689291821508
12179.0537109375,0.0919894898295637,1344.64277194482,0.177643347414071,27.8352885836459,395.391891479491,32.78004243415956,0.16351527827939918,0.1635152778043261
12180.6474609375,0.0926131459583682,1341.78556882962,0.178877313430524,27.7689668922138,395.439544677734,32.736205096884824,0.16456255628526587,0.1645625558108281
12182.091796875,0.0931763394523089,1340.6271661067,0.179991648077635,27.7533111446342,395.499557495116,32.74867536742676,0.16550736055221552,0.16550736007759703
12183.5859375,0.093757875234358,1337.89147837236,0.181142274775997,27.6936175971566,395.542239379882,32.710102495716434,0.16648199971038338,0.16648199923632392
12185.080078125,0.0943264769991552,1330.00340676535,0.182267310227825,27.5238105420992,395.318667602538,32.54050146695633,0.16743404420063435,0.16743404372903287
12186.4248046875,0.0948424168723071,1332.85084035129,0.183288148860843,27.590630909679,395.389694213866,32.6476665852121,0.16829713002892535,0.16829712955577075
12187.9033203125,0.0954222751737345,1331.47608097464,0.184435456496048,27.5589258405198,395.413864135741,32.6417689186484,0.1692662530485255,0.16926625257545638
12189.3232421875,0.095958124816887,1321.36275209493,0.185495688599989,27.3532342287692,395.389447021484,32.42714125752954,0.17016098973896981,0.17016098926901124
12190.857421875,0.0965598545323207,1317.44143867972,0.186686271014946,27.2697093283483,395.470196533202,32.360589684535896,0.17116477657758,0.17116477610858594
12192.451171875,0.0971837856579484,1317.05526784875,0.187920781140113,27.2651809911324,395.507302856445,32.38887511094685,0.17220453617508133,0.17220453570567734
12193.9453125,0.0977468324869167,1310.46972696382,0.18903482559591,27.1257238583933,395.466735839843,32.25343034707804,0.17314190709964752,0.1731419066322065
12195.3515625,0.0982976327906913,1306.96301480744,0.190124639076958,27.0557593712453,395.283044433593,32.19972586657377,0.174058040358854,0.17405803989219132
12196.7841796875,0.0988576179883612,1304.45367279609,0.191232625789068,27.0063591255975,395.465390014648,32.170856104087726,0.1749885910228889,0.17498859055664462
12198.2783203125,0.099427695569443,1300.63378685325,0.192360581290997,26.9248647092221,395.402905273437,32.10414734572815,0.17593502398198144,0.17593502351670393
12199.8154296875,0.100032835245484,1296.93267204149,0.193557910654011,26.8495355401082,395.508895874023,32.04647555110541,0.17693868732384846,0.17693868685940678
12201.216796875,0.100581646405571,1293.3010416345,0.194643788415359,26.7695349159602,395.395819091796,31.980058615902497,0.17784805593923939,0.17784805547576027
12202.6611328125,0.101168260462289,1291.99763275248,0.195804462987982,26.7505024823578,395.471871948241,31.988370265362217,0.17881914967712195,0.17881914921352238
12204.205078125,0.101730051472431,1287.67445139749,0.196916022680649,26.663339258653,395.489367675781,31.91377798659382,0.17974826762406854,0.17974826716155
12205.6494140625,0.102325859589605,1287.2752179375,0.198094888621289,26.6523258953006,395.432623291015,31.932015434781675,0.18073270241748127,0.18073270195469843
12207.1435546875,0.102887714765673,1280.15125524305,0.199206575272657,26.5070501287661,395.564294433593,31.787428815163324,0.18166015084046608,0.1816601503797787
12208.5380859375,0.10342409606935,1277.730936695,0.200267859320112,26.4505990943566,395.515872192382,31.74780396235889,0.1825447479850409,0.18254474752492778
12209.982421875,0.10400220355767,1277.60393281455,0.201411702796502,26.4528218929703,395.625488281249,31.78072980386705,0.18349728435243925,0.18349728389184897
12211.5263671875,0.104582373522163,1269.99368905666,0.202559627088248,26.283066270879,395.773748779296,31.606954382999607,0.1844523077046102,0.1844523072465384
12212.970703125,0.105136767117761,1269.73968129575,0.203656550256498,26.2886456295721,395.808245849609,31.642500518983468,0.1853640489309927,0.18536404847240573
12214.265625,0.105648976200678,1264.35238964075,0.204670007147958,26.166847893867,395.816925048827,31.522416848848888,0.1862056764487946,0.18620567599194798
12215.859375,0.10624321683596,1259.39067624375,0.205845771668927,26.0645253625145,395.562426757812,31.42979770839445,0.18718120593882762,0.18718120548332332
12217.3232421875,0.106853214789211,1258.28265794705,0.207052713619229,26.0360560977756,395.779241943359,31.4268921742096,0.1881816144171135,0.1881816139616513
12218.5986328125,0.107332002591547,1252.65716540995,0.208000043164931,25.937919762605,395.544161987304,31.333008202226075,0.18896613524518127,0.1889661347910797
12220.140625,0.107925867397837,1247.95077701376,0.209175064070657,25.8317710658319,395.653173828124,31.235133442917977,0.18993836187018956,0.18993836141750647
12221.5869140625,0.108484725108532,1241.44394121292,0.210280819937038,25.6934767653654,395.720162963866,31.09632213586906,0.19085241527424437,0.19085241482357304
12223.130859375,0.109100314663855,1237.87970958087,0.2114988254312,25.6291520147401,395.53147277832,31.04968757187697,0.1918582917578364,0.1918582913078409
12224.724609375,0.109715546723309,1237.16785118438,0.212716123584036,25.6113718620468,395.587969970702,31.059323613438035,0.19286257420040007,0.19286257375026494
12226.21875,0.11028573430312,1231.08275169184,0.21384429672945,25.4851061669555,395.457809448241,30.934950781457108,0.19379242801096852,0.1937924275626359
12227.712890625,0.110867792579133,1229.52665228882,0.214995957234369,25.4436064721144,395.542321777343,30.91387901022239,0.19474074940785582,0.1947407489598286
12229.107421875,0.111418024556139,1222.49764063723,0.216084646224073,25.3081521658527,395.62032470703,30.776855282256303,0.1956363915029241,0.19563639105688274
12230.5517578125,0.111982987196309,1224.08798827768,0.217202481303914,25.3370910359323,395.521337890624,30.840370087057703,0.19655517757287155,0.19655517712590967
12231.9462890625,0.112503482850166,1214.34820667988,0.218232334004635,25.1321127770566,395.786740112304,30.61675241582767,0.1974009015114727,0.19740090106775163
12233.4404296875,0.113077584551427,1212.56521270392,0.21936825163075,25.1016711698859,395.446026611327,30.60818089639505,0.19833289809453228,0.19833289765093545
12234.9345703125,0.113679525097759,1209.71547394815,0.220559251195723,25.0359778551244,395.647158813476,30.5578943927352,0.19930915633022703,0.19930915588735898
12236.380859375,0.11424757686891,1208.87463581136,0.221683198430122,25.0180702381243,395.671630859374,30.564156075996653,0.20022957871820055,0.20022957827524177
12237.873046875,0.114841029179964,1203.56582970045,0.222857403172773,24.9152870462944,395.863919067382,30.467843225615088,0.20119025397324597,0.20119025353168302
12239.1435546875,0.115350405795602,1203.95035398155,0.223865255744475,24.9209402001126,395.672537231445,30.49987286030154,0.202014092854234,0.20201409241220686
12240.5625,0.115894001182609,1195.99093187991,0.224940813577207,24.7543532959643,395.623703002929,30.322617674730974,0.20289252738228358,0.20289252694282536
12242.15625,0.11650257831894,1188.59858155564,0.226144944299151,24.6010405694523,395.626092529296,30.164441527435578,0.2038750558923066,0.20387505545514076
12243.650390625,0.11707938415563,1182.45102293779,0.227286212327626,24.4703672928042,395.587557983398,30.032144397678646,0.20480540040815762,0.20480539997290914
12245.0947265625,0.117663211577873,1182.83401043899,0.228441373265276,24.4810742945768,395.482693481445,30.07356453409014,0.20574618963056823,0.20574618919471946
12246.5888671875,0.11822624924028,1176.06658067774,0.229555399584115,24.3407673997924,395.559405517577,29.92832199500336,0.20665264028780514,0.20665263985406135
12247.8837890625,0.118755856455546,1173.94406811731,0.23060328042024,24.29698900094,395.678662109374,29.899954377442626,0.20750452102867975,0.20750452059534708
12249.3779296875,0.119354680371214,1174.5135548345,0.231788113419781,24.3050326695648,395.693685913085,29.93865034722289,0.20846686445949658,0.2084668640256031
12250.8720703125,0.119926252101702,1166.11472345589,0.232919025245724,24.1317930230869,395.704095458984,29.75254673992313,0.20938454907002713,0.2093845486388308
12252.216796875,0.120436059545696,1162.13446355511,0.233927730254411,24.0448735469162,395.673553466796,29.669636248420773,0.21020235833414727,0.21020235790415254
12253.611328125,0.120980195759788,1156.74201271049,0.235004358167613,23.9417571589158,395.734033203124,29.568174441814307,0.21107449895437225,0.21107449852584798
12255.10546875,0.121572648915719,1153.48963762499,0.236176585981938,23.8662177855065,395.58948059082,29.50285963071458,0.2120232177481328,0.21202321732055512
12256.5,0.122105711924396,1145.87291743759,0.237231304450906,23.7184128587787,395.670504760741,29.34516288900889,0.21287606416863344,0.21287606374334123
12258.09375,0.122705608327675,1143.36686852599,0.238418259474434,23.6670693415058,395.422158813476,29.30973082898545,0.21383496815227807,0.21383496772749935
12259.388671875,0.123231750582968,1139.42491835233,0.239459284540757,23.5788931119942,395.533972167968,29.225077995025018,0.21467522366053512,0.21467522323698326
12260.8828125,0.123824267904824,1137.45114413071,0.240631639313781,23.5461146591986,395.466159057616,29.212054837274234,0.21562063646703286,0.21562063604366974
12262.376953125,0.124435045015742,1130.45627094656,0.241840122905444,23.4065255897208,395.500930786132,29.06716262320995,0.21659424970648006,0.21659424928521684
12263.970703125,0.125046262121576,1127.85395375219,0.243049477071047,23.3461231618002,395.653778076171,29.02038619596766,0.21756761629878044,0.21756761587819512
12265.3154296875,0.125577400152491,1123.4867546305,0.244100386779015,23.2550599775498,395.642874145507,28.931629120645358,0.21841268782887566,0.21841268740957667
12266.86328125,0.126172062449568,1114.78199428489,0.245276985600012,23.0700623078219,395.602334594726,28.728617656183403,0.219357983565607,0.21935798314925023
12268.4033203125,0.126787257842778,1110.86627913926,0.246494211205017,22.9859067945147,395.696047973632,28.651799766512976,0.22033497993139553,0.22033497951615205
12269.947265625,0.127391856691734,1103.98479835658,0.247690470487561,22.8429164406391,395.561959838866,28.500889168898876,0.22129421874241986,0.2212942183293635
12271.3916015625,0.127951979387816,1101.82112204924,0.248798729254029,22.796722928605,395.618759155273,28.4685186321503,0.22218207264492004,0.22218207223233283
12272.7861328125,0.128511277093427,1100.20717386057,0.249905355694351,22.7695529053094,395.459649658202,28.459786130859527,0.22306783300313152,0.22306783259067084
12274.2802734375,0.129109349351112,1091.96465495021,0.251088701463407,22.6010920522292,395.523150634765,28.275970914926045,0.22401413341834056,0.2240141330085439
12275.625,0.129611016889139,1085.63180458629,0.252081300854147,22.476494574206,395.619665527343,28.142398572688627,0.22480720735406748,0.22480720694620662
12277.0693359375,0.130209070813703,1085.43795078086,0.253264610349289,22.4673775219447,395.620791625976,28.15756914319417,0.22575183506223473,0.22575183465415402
12278.4638671875,0.130738714695211,1078.78753583082,0.254312563733241,22.3263349121259,395.659683227538,28.004202389896985,0.22658766452805745,0.22658766412219944
12279.8642578125,0.131304804822357,1075.57445840236,0.255432629658812,22.2654740599439,395.680282592773,27.95280265714931,0.2274802380075341,0.22748023760242103
12281.203125,0.131816931406227,1068.33216365681,0.256445923317657,22.1121792231592,395.803466796874,27.78275744799099,0.22828703952475668,0.22828703912210802
12282.59765625,0.132370637509767,1060.58931774889,0.257541486214122,21.9490808158292,395.760317993163,27.601879717459116,0.22915861347271213,0.2291586130726849
12284.091796875,0.132988390373433,1057.48546146223,0.258763772030171,21.8935712283176,395.767404174804,27.55883430983297,0.23013010602766093,0.23013010562825753
12285.685546875,0.133618096432348,1047.46576638547,0.26000970843834,21.6763653408508,395.811267089843,27.31243078026371,0.23111942604349603,0.2311194256476637
12287.2294921875,0.134243466708017,1039.70008831926,0.261247066065779,21.5052344459752,395.941015624999,27.12341385707989,0.23210096647150255,0.2321009660784096
12288.673828125,0.134851759680965,1032.39654191832,0.262450634542054,21.358943437418,395.768942260741,26.964611702670968,0.2330547800500714,0.23305477965927993
12290.16796875,0.135463178451136,1017.35179615932,0.263660387720714,21.0511775142805,395.704205322265,26.601539146442025,0.23401257902286554,0.234012578637336
12291.462890625,0.136068409792786,1000.4172502224,0.264857898453303,20.6930587175179,395.637573242187,26.173778768563306,0.23495978263113712,0.234959782251807
12292.8076171875,0.136720766423373,969.433901661611,0.266148651282582,20.0630496094474,395.757983398437,25.402803209789816,0.23597973490373114,0.23597973453557458
12293.953125,0.13738947619838,927.090237114848,0.267471760443411,19.1877633956033,395.590249633788,24.3199482556544,0.23702417650593996,0.23702417615347693
12295.1484375,0.138092423077878,883.83026756197,0.268862611139186,18.2938830464751,395.682946777343,23.21242421537918,0.23812091741736927,0.2381209170809573
12296.435546875,0.138815573057321,845.751331849601,0.270293435688512,17.5075054228529,395.570007324218,22.23966921866205,0.2392479255053992,0.23924792518308516
12297.6884765625,0.139496107695727,807.201976837596,0.271639941524062,16.7118363221284,395.607168579101,21.251438567750927,0.24030736000794295,0.2403073596999511
12298.93359375,0.140185011404119,770.738965173748,0.273003006401486,15.957496963836,395.693740844726,20.313941613552963,0.24137868123900558,0.24137868094460063
12300.328125,0.140881789188216,741.812761143311,0.274381650925101,15.3613162119304,395.573330688476,19.57617951820803,0.24246108130312635,0.2424610810194136
12301.72265625,0.141582022765725,717.463471803799,0.27576713308156,14.8472783790138,395.55083618164,18.94166977509014,0.24354767068290328,0.24354767040838632
12303.017578125,0.142247835907528,692.257537448686,0.277084510963931,14.3307125040119,395.54910583496,18.30153097315456,0.2445797541589506,0.24457975389371103
12304.3623046875,0.142909194100795,664.140941992386,0.27839307428513,13.7499504607996,395.486044311523,17.577841443805305,0.24560387852859805,0.24560387827384672
12305.6572265625,0.143621005044561,628.741546663579,0.279801463418465,13.0188386771549,395.494311523437,16.66152879368712,0.24670495919691265,0.24670495895544123
12306.7529296875,0.144352844923617,575.641026660476,0.281249481803165,11.9235658413612,395.661221313476,15.277062557722367,0.24783575945818923,0.24783575923678253
12307.8984375,0.145168568000315,526.110665868982,0.28286347148272,10.8989015228972,395.672482299804,13.981802644882118,0.24909466647369125,0.24909466627105642
12308.9443359375,0.145996565101888,463.303679460575,0.284501746547892,9.59668032201188,395.736065673827,12.326952636139515,0.2503708972771859,0.25037089709853444
12309.955078125,0.146812792339428,400.879845208363,0.286116733760089,8.3025430416379,395.75216064453,10.678039539704521,0.2516273944486214,0.2516273942938672
12310.498046875,0.147877314208647,288.242716160998,0.288222996730526,5.96424946682833,395.638589477538,7.683283321970696,0.25326374680373315,0.2532637466923812
12310.513671875,0.148260733112693,181.098957744413,0.288981629374071,3.58032898119046,395.646170043945,4.614978284073807,0.2538524720122576,0.25385247194537386
