Repository: sandialabs/matcal

6061T6 aluminum plate calibrations
##################################
In this calibration example, we will calibrate 
the Hill48 orthotropic
yield surface :cite:p:`hill1948theory` with 
Voce hardening :cite:p:`voce1948relationship`
to the Ductile Failure aluminum data for a rolled plate.
The rolling process tends to impart a texture 
to the material microstructure that results in 
orthotropic plasticity behavior. The experimental data set
used for this calibration 
was purposefully taken such that this orthotropic behavior
would be characterized. 

This example has been broken into several steps:

#. Experimental data analysis to verify the suspected orthotropic

File: documentation/advanced_examples/6061T6_anisotropic_calibration/aluminum_6061_data/uniaxial_tension/processed_data/cleaned_6061-02-12-300C-LT.csv
{'temperature':1031.67, 'direction':'R11' }
time,displacement,load,engineering_strain,engineering_stress,temperature,true_stress,true_strain,plastic_strain
1.4668576171875e+04,0.001852196988679,10.4855048943174,6.05564259944188e-05,0.165979691361214,575.643725585937,0.165989742498374,6.05545925279941e-05,6.055459012234566e-05
14670.6181640625,0.0018542873942179,10.0233938109321,6.46699260139845e-05,0.162811205330191,575.800939941405,0.16282173431904753,6.466783500454487e-05,6.46678326448096e-05
14672.26171875,0.001915108384317,52.1233578274998,0.0001843534703309,1.04342017267676,575.671740722655,1.0436125308170239,0.000184336479318158,0.00018433646419333872
14673.8056640625,0.0019797114401003,104.245473881968,0.0003114793635013,2.1310354615736,575.699041748046,2.131699235186235,0.0003114308638751715,0.0003114308329809797
14675.2958984375,0.0020350958002954,158.951064425658,0.0004204647074933,3.27977998427353,575.593847656249,3.281159016108239,0.0004203763369783703,0.0004203762894253411
14676.7939453125,0.0021261227565568,213.054223533386,0.0005995875520243,4.41116934653852,575.595001220702,4.413814228954923,0.0005994078712274371,0.000599407807259115
14678.2880859375,0.0021918666194739,266.354250496491,0.0007289583254727,5.51474672707756,575.696020507812,5.518766747908462,0.0007286927643999238,0.0007286926844177969
14679.732421875,0.0022902435819732,323.893265230924,0.0009225445122787,6.72435393770581,575.677508544921,6.730557453962968,0.000922119229631471,0.00092211913208716
14681.2529296875,0.0023943460642682,378.209323237648,0.001127397376939,7.85295533817032,575.57725830078,7.861808740010999,0.001126762341762759,0.001126762227823502
14682.72265625,0.0025077235305637,433.265285873748,0.0013505015551152,8.99816495319381,575.470635986327,9.010316989732841,0.0013495904480987058,0.0013495903175144016
14684.314453125,0.0026401582767079,482.473526624458,0.0016111066485778,10.0217364740317,575.75737915039,10.037882561259089,0.0016098102085432121,0.0016098100630666534
14685.8583984375,0.0027926821136979,534.189462836648,0.0019112430550066,11.0907567677599,575.702447509765,11.11195390078812,0.001909418953829578,0.0019094187927867678
14687.501953125,0.0030166372348825,570.618061608084,0.0023519419424738,11.8414846623841,575.657678222655,11.86933514817028,0.0023491804560796113,0.002349180284060261
14689.2451171875,0.0033182646358737,598.167914596989,0.0029454843421442,12.4226716997991,575.689868164062,12.459262486263295,0.002941154902586699,0.0029411547220176775
14691.1376953125,0.0037431630867856,615.826338744496,0.0037815995138486,12.7894769916785,575.658721923827,12.837841673229056,0.0037744672416833414,0.003774467055627665
14692.98046875,0.0041644244182554,612.152995740644,0.0046105575619149,12.7075130476728,575.764025878905,12.766101769606754,0.004599961498090966,0.004599961313074998
14694.873046875,0.0046179984493628,618.339852015539,0.005503100540328,12.8477822705162,575.79517211914,12.918484909667407,0.005488013806450069,0.00548801361922565
14696.9150390625,0.0051096139941364,619.339472445391,0.0064705016093335,12.8649096847259,575.692120361327,12.948152105148504,0.006449657778839147,0.006449657591184769
14698.857421875,0.0055803976701865,621.985368326483,0.007396909727065,12.9093273551747,575.650537109374,13.004816485875777,0.007369686751812472,0.0073696865633368705
14700.7001953125,0.0060194770770704,619.938103095389,0.0082609301839311,12.8748951569286,575.755456542968,12.981253768557284,0.008226995460342102,0.00822699527220799
14702.6923828125,0.0065555547384222,626.979463871046,0.0093158238059391,13.0180011744044,575.581927490234,13.139274581302006,0.009272699140312434,0.009272698949888164
14704.734375,0.0070462390179122,627.387149620397,0.0102813923311196,13.0242091183371,575.445587158202,13.158116123741351,0.010228898318084004,0.010228898127386669
14706.6767578125,0.0075255292623604,626.254817270522,0.0112245396741448,12.9977675430407,575.469537353515,13.14366150215532,0.01116201198995235,0.011162011799464503
14708.3701171875,0.0079565930847577,626.787805465454,0.0120727870638581,13.0116225962082,575.609667968749,13.16870914682626,0.012000492255013082,0.012000492064162224
14709.9814453125,0.0083495016708442,625.078851348927,0.0128459525795591,12.9850204899928,575.420483398437,13.15182544910635,0.012764143198764467,0.0127641430081583
14711.8564453125,0.0088287008225947,627.70131133678,0.0137889206703738,13.031681102933,575.481512451171,13.21137392153247,0.01369471848029135,0.013694718288822162
14713.8984375,0.0093454169888621,630.05005985021,0.0148057147423548,13.083953562477,575.582312011718,13.277670848311566,0.014697180124802804,0.014697179932372791
14715.9404296875,0.0098614204550294,631.796445533923,0.0158211063630787,13.1123361025219,575.605657958983,13.319787768365364,0.01569725723872578,0.01569725704568538
14717.982421875,0.0103943814857181,632.628776496352,0.016869867079268,13.1279783250819,575.86900024414,13.349445576150137,0.016729151238307757,0.01672915104483753
14719.875,0.0108781833967971,629.35702700731,0.0178218924798892,13.0613310514227,575.983587646483,13.294108690755884,0.017664944550118557,0.017664944357450314
14721.9169921875,0.0113951201334332,630.853850614784,0.0188391205902417,13.0933047691603,575.94107055664,13.339971118333473,0.018663862080733642,0.018663861887400726
14723.958984375,0.0119357100343258,629.615919532847,0.0199028933972182,13.0675659376075,576.008361816405,13.327648311123856,0.019707420212382365,0.019707420019228043
14725.9013671875,0.0124159874027874,629.46542487416,0.0208479832028769,13.067450310442,575.942663574218,13.339880296720679,0.020633637992376764,0.020633637799045167
14727.744140625,0.0129013625248592,631.236838115992,0.0218031043680898,13.1097979178507,575.958319091796,13.395632211814576,0.021568816046654893,0.021568815852515296
14729.6865234375,0.013421921198821,634.453373299185,0.0228274597267118,13.1684208907449,576.217596435546,13.469022490028038,0.022570811675903926,0.0225708114807007
14731.728515625,0.0139366212946282,635.327581513466,0.0238402865752413,13.1931100970577,576.096087646484,13.507637624335501,0.02356054431134283,0.023560544115579965
14733.4716796875,0.0143889566942111,631.461207979125,0.0247303921745405,13.1097889371,576.069116210937,13.433999160566191,0.024429545966542728,0.024429545771847087
14735.4140625,0.0149159697727777,633.221369796803,0.0257674485105438,13.1520680662844,575.955242919921,13.49096330473048,0.02544106268589737,0.025441062490376164
14737.4560546875,0.0154594757858165,632.773288690488,0.0268369596430016,13.1359330250288,575.872076416015,13.488461531234952,0.026483164344646492,0.02648316414916154
14739.498046875,0.0159893431022441,631.841615885527,0.0278796325482678,13.1219342798499,576.095098876952,13.487768987634736,0.02749807121669682,0.027498071021221905
14741.5400390625,0.0165274820939498,629.718499590135,0.0289385824561463,13.0785583764842,576.005010986327,13.457033318201791,0.028527768439055648,0.02852776824402618
14743.58203125,0.0170683848037289,630.292431991989,0.0300029708084496,13.0836571977033,576.039727783202,13.476205784410874,0.029561686517432927,0.029561686322125597
14745.6240234375,0.0176274682409827,631.229977491508,0.0311031351962776,13.105059449254,575.836041259765,13.512667886805936,0.03062923416974176,0.030629233973905993
14747.56640625,0.0181484222228778,626.970737156702,0.0321282684418508,13.0240620585441,575.844335937499,13.442502622292775,0.0316229504616935,0.03162295026687462
14749.6083984375,0.0187026267581597,628.670854788893,0.0332188321263785,13.0516475569629,575.566326904296,13.485208047869751,0.032679009063739266,0.03267900886830147
14751.5009765625,0.0192144989699683,627.912289260919,0.0342260942647755,13.0403520177495,575.78028564453,13.486672336894669,0.03365341201419808,0.033653411818739064
14753.244140625,0.0196907716971917,626.00569427425,0.0351633037374057,12.9965360575987,575.89893798828,13.45353720425747,0.03455919565995604,0.034559195464977245
14755.0869140625,0.0202104492354991,629.195061384485,0.036185925197287,13.0608281293826,575.828186035155,13.53344628083897,0.03554659221161433,0.03554659201547743
14757.12890625,0.0207624801500576,625.202617014622,0.0372722116309552,12.9867908204778,575.918933105468,13.470837238081332,0.03659439396247587,0.036594393767246346
14759.1708984375,0.0213222911830728,624.317376916171,0.0383738077817225,12.9627931319701,575.720904541015,13.460224865663557,0.03765584301871451,0.03765584282363879
14761.212890625,0.0218966953808398,622.436193682592,0.0395041203620884,12.9297563178665,575.717938232421,13.44053496942791,0.038743792100367686,0.03874379190557732
14763.1552734375,0.0224251407345273,623.460402590595,0.0405439951290747,12.9533644663119,575.678387451171,13.478545613876904,0.03974364863817861,0.039743648442837363
14765.09765625,0.02297106213633,624.648278556295,0.0416182592635421,12.9739988636763,575.692669677733,13.513954113816549,0.04077552233344022,0.04077552213758581
14766.9404296875,0.0234684420155552,621.515936956773,0.0425970033898814,12.9085101068595,575.632849121093,13.458373957372242,0.041714719177281014,0.04171471898223211
14768.6337890625,0.0239550763939133,622.875932269534,0.0435546025196145,12.9362538910097,575.686846923827,13.499687289068627,0.042632772490642845,0.0426327722949952
14770.4765625,0.024466962355563,621.630811253137,0.0445618917149488,12.9097719023351,575.646966552733,13.48505576165105,0.043597555132078844,0.04359755493664325
14772.4189453125,0.0250070446581528,623.803763124783,0.045624665669985,12.9507869908563,575.822583007812,13.541662319231346,0.044614473017104694,0.04461447282084872
14774.4609375,0.0255890846010444,620.490081498893,0.0467700038696071,12.8849244102909,575.785888671874,13.487552376559847,0.045709236190311704,0.045709235994839933
14776.5029296875,0.0261669995915878,618.801489715835,0.0479072249879984,12.8538510128127,575.785778808593,13.46964334698116,0.04679505620540204,0.046795056010189816
14778.2958984375,0.0266621497049048,617.714986337514,0.0488815813809836,12.8274913868666,575.515460205077,13.454519452739119,0.04772443589319762,0.04772443569820459
14780.138671875,0.0271852005375769,618.227612198977,0.0499108408095157,12.8421625657555,575.657073974608,13.483125698963748,0.04870524704932845,0.04870524685392083
14781.9814453125,0.0277161666954772,615.954220784882,0.0509556760150319,12.7849866163204,575.708050537108,13.436454253925028,0.04969991785139296,0.049699917656661735
14783.82421875,0.0282610912337958,615.95943485949,0.0520279785215353,12.7872486429071,575.538146972655,13.45254334238083,0.05071970951465298,0.05071970931968858
14785.8662109375,0.0288471759216288,613.990490517508,0.053181275970253,12.7486471311409,575.503594970702,13.426636454193844,0.05181537025396621,0.05181537005937727
14787.708984375,0.029376647930123,617.568333628539,0.0542231709885679,12.8246209144189,575.528533935546,13.520012528873433,0.0528041648868219,0.05280416469087969
14789.6015625,0.0299292036302857,614.038953968864,0.0553104900953481,12.7539412836881,575.613513183593,13.459368028468965,0.053835027037189814,0.05383502684212651
14791.294921875,0.0304379431699498,614.952898920158,0.0563115877614991,12.7661584724438,575.526007080077,13.485041127381425,0.054783205929285435,0.05478320573385006
14793.119140625,0.0309631298112822,610.999313127373,0.057345050034313,12.6900230356529,575.412463378905,13.41773304329108,0.05576109641224233,0.05576109621778243
14795.1298828125,0.0315682580291228,607.323939378674,0.0585358213413797,12.617511331776,575.580993652343,13.356087722571969,0.05688665262751835,0.05688665243395186
14797.1220703125,0.0321555572862583,607.017735986693,0.059691508819571,12.607073454256,575.483270263671,13.359608692246892,0.05797783635119811,0.05797783615758059
14799.0146484375,0.0327183864094082,610.542889501685,0.0607990439681053,12.6813330367411,575.182739257812,13.452345963347081,0.05902243921235165,0.05902243901739012
14800.7080078125,0.0332343446156817,610.251450173595,0.0618143465264103,12.6652844352111,575.125885009765,13.448180717874694,0.059979092590950245,0.05997909239604907
14802.650390625,0.033803812620472,605.144291537532,0.0629349456662367,12.5748190880585,575.256512451171,13.366214645837099,0.06103389867827899,0.06103389848456574
14804.6923828125,0.0344291026887345,607.076737357258,0.0641653914625636,12.6047216201622,575.350830078124,13.41350851891754,0.062190821943338255,0.062190821748939584
14806.634765625,0.0350063026875375,604.84209475025,0.0653012056202082,12.5612323348187,575.537377929687,13.381495952070694,0.0632575813533346,0.06325758115939988
14808.328125,0.035543277526025,604.18868887437,0.0663578647073839,12.5449075752042,575.589672851562,13.377360856557967,0.06424897738699722,0.06424897719312243
14810.2705078125,0.0361061731067405,602.434564406239,0.0674655306311158,12.5107874580455,575.690966796874,13.354834374221623,0.06528717579239826,0.06528717559884993
14812.2626953125,0.0366953583837553,597.192772875297,0.0686249294192256,12.3963412612928,575.438775634765,13.247039307084197,0.06637270931604293,0.06637270912405685
14814.10546875,0.0372525294472676,597.137723224435,0.0697213306380051,12.3983978532068,575.55616455078,13.262830650994312,0.06739817589770851,0.06739817570549357
14815.7900390625,0.0377824208259172,597.145352238862,0.0707640508929118,12.3938681870643,575.551495361327,13.270908507898353,0.06837245990486444,0.06837245971253243
14817.69140625,0.0383636678613018,597.309897456492,0.0719078288091416,12.3952152996718,575.508758544921,13.28652832118162,0.06944007836358033,0.06944007817102195
14819.7333984375,0.0390071673025414,597.526034570244,0.0731741070096129,12.3958518103788,575.519305419921,13.30290719891949,0.07062071237705561,0.07062071218425986
14821.6259765625,0.0395804210969313,594.600005670211,0.0743021558262133,12.3392910423678,575.152526855468,13.256126969863658,0.07167129341478512,0.07167129322266734
14823.3193359375,0.0401353142700913,598.072469589165,0.0753940746123576,12.417439289913,575.260577392577,13.353640635936788,0.07268717543996592,0.07268717524643489
14825.3115234375,0.0407283815855938,591.791266006362,0.0765611124758034,12.286142959629,575.490136718749,13.22678373432837,0.07377180581225154,0.07377180562055902
14827.353515625,0.0413609567780312,589.92687758152,0.0778058939394817,12.247001480226,575.46651611328,13.199890380139756,0.07492739499319752,0.07492739480189475
14829.2958984375,0.0419897965969533,591.606632880242,0.0790433249351566,12.2889561797909,575.753808593749,13.260316137905921,0.07607483832916703,0.07607483813698854
14831.2880859375,0.0426233846943561,591.378640607382,0.0802900995932258,12.2773508046778,575.791601562499,13.26310052520897,0.07722961580119232,0.07722961560897347
14833.330078125,0.0432530678368694,590.646694302406,0.0815291900810635,12.2614627340669,575.76358642578,13.261129861666632,0.07837595641295987,0.07837595622076958
14835.2724609375,0.043879212686924,585.484540900478,0.0827613179170009,12.1557368462597,575.848345947265,13.1617616495654,0.07951455399447246,0.0795145538037223
14837.0654296875,0.0444497623458857,583.992931367611,0.0838840455359058,12.1332984405951,575.870318603515,13.15108860114103,0.08055092823303871,0.08055092804244322
14838.8583984375,0.0450718693259194,584.387499602949,0.0851082276512161,12.1314921871073,575.975457763671,13.163981987574138,0.08167973100511935,0.081679730814337
14840.8505859375,0.0456993249941647,581.341766526916,0.0863429349151892,12.0707037306967,576.147558593749,13.112923718941504,0.08281694967098237,0.08281694948094
14842.79296875,0.0463159962036596,581.923108403213,0.0875564205212332,12.0812785646651,576.180023193358,13.13907207275837,0.0839333635739977,0.08393336338357636
14844.5859375,0.046885276293954,578.950591911675,0.0886766498829146,12.0212074457179,576.13882446289,13.087207851189994,0.08496287596939316,0.08496287577972347
14846.4287109375,0.0474760336361415,580.315417104073,0.0898391421808711,12.0464006966646,576.104931640624,13.128639003268667,0.0860301093697936,0.08603010917952347
14848.271484375,0.0480916965239513,577.507720255145,0.0910506436115033,11.9861398593586,575.873120117187,13.077485609606544,0.08714112521584262,0.08714112502631384
14850.2138671875,0.0487187901130459,576.145090462582,0.0922846383761236,11.9596679740285,575.730078124999,13.063361609742545,0.08827150121095008,0.088271501021626
14852.056640625,0.0493179531914629,576.92368901405,0.0934636714818326,11.9737419329948,575.653887939452,13.092851817068167,0.08935033834397853,0.08935033815422705
14853.849609375,0.0499119234132016,574.450900409945,0.09463248608417,11.9258655509264,575.636749267577,13.054439858346214,0.09041867778551968,0.0904186775963249
14857.93359375,0.0512649902824576,573.20177278885,0.097295051069492,11.9034080611665,575.778857421874,13.061550758010565,0.09284810690647094,0.0928481067171731
14859.8759765625,0.051906319540434,572.669607868856,0.0985570587833379,11.8882070179854,575.564294433593,13.059873737516924,0.0939975539453979,0.09399755375612437
14861.7685546875,0.052536804757015,571.411918188404,0.099797727592526,11.8692688599125,575.703326416015,13.053794921946427,0.09512627888879341,0.09512627869960798
14863.810546875,0.0532126965323888,568.175404866713,0.101127747428107,11.7949834577692,575.750677490233,12.987783567418669,0.09633487955480817,0.09633487936657942
14865.7529296875,0.0538514958195916,567.35377647848,0.102384776665464,11.7838619206009,575.710247802733,12.990349993212412,0.09747581191618257,0.09747581172791663
14867.595703125,0.0544630337550532,566.62215948348,0.103588161014866,11.7608723213611,575.835217285155,12.979159458672875,0.09856683569822075,0.098566835510117
14869.48828125,0.055099889731372,564.413257939537,0.104841366205066,11.7133933375119,575.76441040039,12.941441499515955,0.09970176466857829,0.09970176448102117
14871.5302734375,0.0558060769901032,563.19289005628,0.106231001492797,11.6902679044176,575.66069946289,12.932136773222672,0.10095874340070901,0.10095874321328674
14873.5224609375,0.0564635531448825,561.446175062591,0.107524783070172,11.654215803261,575.786602783202,12.907332830953166,0.10212760017677865,0.10212759998971585
14875.365234375,0.0570808430972296,558.048903587986,0.1087394862384,11.5935070510129,575.746282958983,12.85417905302177,0.10322377206086396,0.1032237718745715
14877.2080078125,0.057715324934308,560.521637307095,0.109988019597403,11.6426497189323,575.636364746093,12.923201705981404,0.10434922211050346,0.10434922192321068
14879.25,0.0584373657598974,559.708900288193,0.111408851533998,11.6123935697692,575.91387939453,12.906117002531227,0.10562844614184644,0.10562844595480127
14881.2421875,0.0591039809757682,557.110699468516,0.112720616955789,11.5575514929266,575.926403808593,12.860325829289557,0.10680802277393985,0.10680802258755831
14883.0849609375,0.0597401173770662,553.656402483197,0.113972406166263,11.5001543925051,575.818518066405,12.81085466147225,0.1079323711500717,0.10793237096440714
14885.02734375,0.0604098583901609,554.842741669013,0.115290322531831,11.5138623858796,575.910968017577,12.84129929551207,0.10911474997168057,0.10911474978557478
14887.0693359375,0.0611252030431051,553.320945388416,0.116697977739894,11.4882717367137,575.980401611327,12.828929817688827,0.11037609654282769,0.11037609635690117
14889.111328125,0.0618386731343711,550.093323436056,0.118101944185487,11.41534579571,575.843896484374,12.76352032929122,0.11163255499937302,0.11163255481439446
14891.00390625,0.0624798282276927,549.469171262978,0.119363609178126,11.4107431609679,575.88921508789,12.772770649626151,0.11276031772578732,0.1127603175406747
14893.0458984375,0.0631880458796353,548.797433798476,0.120757239873618,11.3909832642044,575.678222656249,12.766526964195279,0.11400456387962993,0.11400456369460779
14895.087890625,0.063895589789361,547.297481746237,0.122149544779176,11.3637491376574,575.561657714843,12.751825923362397,0.11524608233587853,0.11524608215106946
14897.0302734375,0.0645929313169455,547.575090055367,0.123521773437157,11.3688513266581,575.741119384765,12.773152006030882,0.11646819246182716,0.11646819227670901
14898.8232421875,0.0652226465424215,544.610477003236,0.124760927057849,11.3036847542732,575.471130371093,12.71394294493216,0.11757050379117442,0.11757050360691439
14900.765625,0.0658765935713029,541.787083045488,0.126047764021282,11.2445319170867,575.608239746093,12.661880024234945,0.1187139480196788,0.1187139478361733
14902.8076171875,0.0665927769645579,544.234295241516,0.127457069702529,11.2927675291838,575.57110595703,12.732110588836022,0.11996471601794136,0.11996471583341801
14904.75,0.0672920022203814,540.250303161017,0.128833005160938,11.2067768410756,575.365167236327,12.650579581210165,0.12118436028646892,0.12118436010312719
14906.642578125,0.0679527783370393,539.015226098866,0.130133280403298,11.1934920655786,575.476568603515,12.650137908771313,0.1223355730285738,0.12233557284523847
14908.6845703125,0.0686698142204463,535.590457241327,0.131544263614666,11.1199767628091,575.459759521483,12.58274591899944,0.12358330473830015,0.1235833045559415
14910.7265625,0.0693845951299029,540.825113722805,0.132950809488295,11.2230129157767,575.207843017577,12.71512156937325,0.12482556494122005,0.12482556475694292
14912.6689453125,0.0700688238923005,534.959115133789,0.134297234846941,11.1026944306495,575.104022216796,12.593755593553329,0.12601328281822147,0.12601328263570327
14914.5615234375,0.0707504631012796,532.80921496041,0.13563856448237,11.0604905152523,575.30128173828,12.560719572721107,0.12719510460537947,0.12719510442334006
14916.50390625,0.0714630669525524,533.513993192428,0.137040826340905,11.0734250414714,575.472943115233,12.590936361095103,0.12842912119579164,0.1284291210133143
14918.4462890625,0.0721355029345145,529.533019786702,0.13836404586621,10.9912769920759,575.375823974608,12.512074547433164,0.12959218425382504,0.12959218407249062
14920.4384765625,0.0728393160540053,528.904861008925,0.139749009322744,10.9836186569027,575.490411376952,12.51856848448267,0.13080807090528387,0.13080807072385534
14922.28125,0.0734909897758149,527.340913051497,0.14103137287252,10.9462093397941,575.328582763671,12.48996827222743,0.1319325664462965,0.13193256626528246
14924.3232421875,0.0742440319099412,528.703872154034,0.142513209184054,10.9745402405224,575.830438232421,12.538557191022585,0.1332304053684499,0.13323040518673168
14926.265625,0.0749329631180158,526.815114791024,0.143868888015303,10.9410184658801,575.64317626953,12.515090627819344,0.13441627801133244,0.1344162778299543
14928.2080078125,0.0756191626909798,526.998595332231,0.145219191534982,10.9442201035104,575.766442871093,12.533530900425673,0.13559605234012514,0.13559605215847978
14930.1005859375,0.076319735431237,524.703963424733,0.14659777857326,10.896008065884,575.61323852539,12.493338645151892,0.13679910408686713,0.13679910390580424
14932.142578125,0.0770425599977726,522.138748487576,0.148020152755289,10.8412715128623,575.736505126952,12.445998179739417,0.13803885240817915,0.13803885222780235
14934.134765625,0.0777679099518014,519.464477063617,0.149447496394827,10.7804886694208,575.499310302733,12.391605712447294,0.13928138901034226,0.13928138883075378
14935.9775390625,0.0784253448570573,517.311393560478,0.150741196801389,10.7363886930286,575.684594726562,12.354804775400678,0.14040625371974708,0.14040625354069194
14938.01953125,0.0791751878614735,518.371222830804,0.152216737865479,10.7611890361316,575.671191406249,12.399222128235875,0.14168768508572196,0.1416876849060231
14940.0615234375,0.079888639619618,516.352168487589,0.153620668235156,10.721121416811,575.457012939452,12.36810725455494,0.14290540368066365,0.14290540350141573
14942.0537109375,0.0806064546606907,516.90233568623,0.155033184672979,10.7394399030845,575.727935791015,12.404409474335553,0.14412907487961704,0.14412907469984299
14943.99609375,0.081317963107951,512.902811151899,0.156433290995498,10.6487253400995,575.565283203124,12.314540491408962,0.14534051922327482,0.14534051904480322
14946.0380859375,0.0820701435853647,513.380145961014,0.157913431738953,10.6660626793573,575.542541503905,12.350377241656382,0.14661961965426884,0.14661961947527788
14948.080078125,0.0828144408205128,513.52054178046,0.159378059838277,10.6622413699275,575.700689697265,12.361568714455604,0.1478837060237884,0.14788370584463523
14949.958984375,0.0835118052644993,514.081082243321,0.160750333591154,10.6754105182591,575.705194091796,12.391486321760494,0.14906663531061945,0.1490666351310327
14951.9150390625,0.0842344327499782,510.13556454493,0.162172319957079,10.5932927788973,575.401147460937,12.311231646285416,0.15029094343932495,0.1502909432609013
14953.95703125,0.0849634309951949,507.823040128777,0.163606842704016,10.5516568959829,575.556713867187,12.277980167472666,0.15152452825415222,0.15152452807621047
14955.8994140625,0.0856696411703281,504.922203441851,0.164996523086644,10.494122839113,575.750842285155,12.225616621840457,0.15271810253822657,0.15271810236104372
14957.6923828125,0.0863312376941752,504.617756369738,0.16629841272627,10.4811220798574,575.923767089843,12.224116046757267,0.1538349837658744,0.1538349835887133
14959.53515625,0.0869952541900667,504.624068144263,0.167605064386885,10.4790138486267,575.971667480468,12.235349640868785,0.15495469742151374,0.15495469724418984
14961.5771484375,0.0877625044933924,503.485753329838,0.169114859533769,10.4545873292724,576.097241210937,12.222613398374794,0.15624693218317726,0.15624693200603793
14963.51953125,0.0884629947346027,502.400731846406,0.170493284230423,10.4290404612661,575.917944335937,12.20712182230467,0.1574252704103038,0.15742527023338898
14965.51171875,0.0891798472867941,501.788160407456,0.171903906682625,10.4182983608156,575.750732421874,12.209244551450833,0.15862969690825215,0.15862969673130659
14967.4541015625,0.0898873866132395,499.540510056426,0.173296202569205,10.3681936299758,575.475634765624,12.164962214968348,0.15981705490355613,0.15981705472725233
14969.49609375,0.0906469645051975,500.229700949615,0.174790899945,10.3828670540523,575.57984008789,12.197697731862542,0.16109017426619174,0.1610901740894135
14971.388671875,0.0913588579480104,496.846534918949,0.176191763861767,10.3123614253667,575.475799560546,12.12931457588934,0.16228190069116857,0.1622819005153814
14973.181640625,0.0920229202767057,501.255995487462,0.177498505712173,10.4022497592857,575.416912841796,12.248633549038782,0.1633922778733825,0.1633922776958661
14975.173828125,0.0927596275995332,493.881592556842,0.178948198382033,10.2504335362089,575.662731933593,12.084730151545164,0.16462268367906596,0.16462268350392495
14977.2158203125,0.0935214146326377,493.091303501253,0.180447242905776,10.2371723351825,575.827087402343,12.08444185961431,0.165893386079535,0.16589338590439814
14979.2080078125,0.0942308789368455,490.923675474207,0.181843326763596,10.1895878275124,576.019512939452,12.042496377804259,0.1670753609290983,0.16707536075456936
14981.05078125,0.0949108360819225,491.519616759407,0.183181346433679,10.2119274449191,575.728704833983,12.082562065358827,0.16820686693662784,0.16820686676151825
14983.0927734375,0.0956792505384665,486.320306215271,0.184693432401266,10.0941224473986,575.830932617187,11.958440570655185,0.16948403428233405,0.16948403410902332
14984.9853515625,0.0963703358883229,487.422890897383,0.186053350152714,10.1218044888876,575.804730224608,12.005000125014455,0.17063128282917442,0.1706312826551889
14986.828125,0.0970651245287319,485.021178362935,0.187420555239311,10.0739415779453,575.926458740233,11.962005303300872,0.17178335383759083,0.17178335366422842
14988.8701171875,0.0978377922694749,486.046759395836,0.188941010819545,10.0985005633727,575.885205078124,12.006521468956972,0.17306300404691083,0.17306300387290327
14990.912109375,0.0985800270284489,482.133568960014,0.190401580378254,10.0157912170575,575.828955078124,11.922813694883612,0.174290712698509,0.1742907125257146
14992.8046875,0.0992682615779047,483.949274393517,0.191755888324673,10.0453176802249,575.800665283202,11.97156649687084,0.17542775599654775,0.1754277558230468
14994.8466796875,0.100029416118316,479.935644415246,0.193253688229294,9.96657221275706,575.829998779296,11.892649053228814,0.1766837678098768,0.17668376763751956
14996.888671875,0.100812597904266,481.630822397809,0.194794833347687,10.0060729221887,575.821099853515,11.955204230898378,0.17797448306831778,0.17797448289505396
14998.78125,0.101508844027838,476.997595701118,0.196164906469652,9.90887762496814,575.831427001952,11.852651678833015,0.17912052768722575,0.17912052751544819
15000.7236328125,0.102208445112654,472.544227135905,0.197541581484352,9.81294187803556,575.823791503905,11.751405936957644,0.18027077327783073,0.1802707731075205
15002.765625,0.102982203674129,471.804596931508,0.199064183581623,9.79191569542112,575.688330078124,11.74113540034881,0.1815414055397733,0.1815414053696119
15004.8076171875,0.103723329279249,470.502450404398,0.200522570547378,9.77316276533172,575.774023437499,11.732902486730717,0.1827569374581853,0.18275693728814324
15006.650390625,0.104431592763996,473.22562435968,0.201916291432663,9.83243010708984,575.766662597655,11.817757931420156,0.18391719261696812,0.18391719244569626
15008.54296875,0.10513686794993,469.625443055328,0.203304131943544,9.75224659691357,575.737768554687,11.734918627115674,0.18507121629930204,0.18507121612923075
15010.5849609375,0.105906217395673,468.702167654737,0.204818057782877,9.72983176571963,575.69591064453,11.722677011842931,0.18632856615076931,0.18632856598087544
15012.52734375,0.10662017331466,466.392003293406,0.20622298024026,9.68015698832032,575.468438720702,11.676427812949429,0.1874939736193586,0.18749397345013502
15014.3701171875,0.107319279405193,465.801989587761,0.207598681205211,9.67254131171293,575.630487060546,11.68054813323249,0.18863382677079424,0.18863382660151093
15016.3623046875,0.108069342407068,464.29221312126,0.2090746551803,9.63834822595463,575.828240966796,11.653482559102741,0.18985531925501606,0.18985531908612502
15018.404296875,0.108825629503708,465.336235512775,0.210562876929068,9.65634677298385,575.751776123046,11.689614931435111,0.19108543898715186,0.19108543881773715
15020.296875,0.10954058457782,461.817064462333,0.211969765523906,9.59068738190344,575.855267333983,11.623623138750938,0.19224694139859627,0.19224694123013797
15022.3388671875,0.110328037981091,461.198894753804,0.213519316330863,9.57442773273166,575.627795410155,11.61875299777504,0.19352466392422013,0.1935246637558324
15024.28125,0.111042186397854,457.686611770345,0.214924617585369,9.49961583407755,575.440753173827,11.54131713569869,0.19468203172814255,0.19468203156087707
15026.3232421875,0.111823149876097,457.667594119274,0.216461397517856,9.50068566600663,575.72661743164,11.557217363925906,0.19594615032353482,0.19594615015603892
15028.3154296875,0.112567181280983,455.646234606233,0.21792550251639,9.46280822726697,575.734857177733,11.524995466680858,0.19714900363747806,0.19714900347044914
15030.357421875,0.113328959147527,452.796111655494,0.219424529002176,9.39857284647201,575.736395263671,11.460850267858172,0.19837904992168445,0.19837904975558518
15032.3994140625,0.114083458764816,452.702642507521,0.220909233349077,9.40471175088349,575.754028320312,11.482299414901327,0.1995958544039205,0.19959585423751036
15034.142578125,0.114749088575404,454.572601759444,0.222219059690352,9.44657327515966,575.69234008789,11.54578190693674,0.20066810793272782,0.20066810776539765
15036.134765625,0.115491763329295,448.410882812659,0.223680495071059,9.31609475448773,575.578247070312,11.39992344254352,0.20186311657629896,0.20186311641108268
15038.1767578125,0.116271351823422,446.307772098263,0.225214569309802,9.28000336254676,575.575885009765,11.369995324272802,0.20311598727845678,0.20311598711367423
15040.01953125,0.116948073172546,448.277896467656,0.226546221580608,9.31901405976743,575.484753417968,11.430201485113992,0.20420226976302924,0.20420226959737414
15041.912109375,0.117660360777472,444.467807496585,0.227947861129581,9.23021744835735,575.585772705077,11.334225774700137,0.2053443704600354,0.20534437029577127
15043.9541015625,0.118461582355025,444.558861704739,0.22952450494989,9.2305396327893,575.733319091796,11.34917467365764,0.20662751330094326,0.20662751313646247
15045.99609375,0.119250786571404,444.60554139373,0.231077501006881,9.23206130873878,575.846752929687,11.365382966340011,0.20788980298406984,0.20788980281935415
15047.888671875,0.119968436614383,444.034874649131,0.232489692761455,9.2212709367532,576.05010986328,11.365121384944587,0.2090362640287087,0.2090362638639968
15049.9306640625,0.120706693085981,436.31862052171,0.233942433846265,9.05894891922912,576.304663085937,11.178221478677772,0.21021427435150356,0.21021427418950034
15053.666015625,0.12211345766825,437.090962183648,0.236710665191254,9.07372955101731,576.048736572265,11.221578110008643,0.21245516564010938,0.2124551654774778
15055.7080078125,0.122890140362612,436.503692727797,0.23823902139722,9.05795598497804,576.076037597655,11.215914555901575,0.21369022622216838,0.2136902260596189
15057.75,0.12365279821899,432.956969409426,0.239739779527,8.98229708927201,576.219573974608,11.13571101428622,0.2149015023740964,0.21490150221270926
15059.7421875,0.124387076403212,430.898123444202,0.241184692137912,8.93591095052563,576.15288696289,11.091115883276593,0.21606632040123597,0.21606632024049516
15061.7841796875,0.125177362273763,428.190399615259,0.242739816673983,8.88788750866427,576.213092041015,11.04533169430337,0.21731847177197355,0.21731847161189627
15063.826171875,0.125943650088207,428.009224243879,0.244247717835246,8.884818337107,576.088891601562,11.054914940495106,0.21853110458586392,0.21853110442564777
15065.6689453125,0.126636559583657,428.299318889571,0.245611225140392,8.88275220314534,576.013525390624,11.064455855549378,0.2196263533310143,0.21962635317065987
15067.6611328125,0.12740175657737,425.736354237245,0.247116979784621,8.83794892171267,575.974359130858,11.021956167899068,0.22083447126733624,0.22083447110759774
15069.6533203125,0.128145971313471,423.030331843173,0.24858144554232,8.78094978080735,576.072631835937,10.963730971704729,0.22200806332551404,0.2220080631666194
15071.396484375,0.12882737677515,422.888069933868,0.249922315209812,8.78133483049431,575.83296508789,10.975986363116354,0.22308140155080283,0.22308140139173058
15073.4384765625,0.129596487890313,419.277405595304,0.25143577206223,8.71015676809877,575.697778320312,10.90020176100523,0.2242915098074387,0.22429150964946476
15075.48046875,0.130351959163044,416.950199442755,0.25292238843271,8.65730112105515,575.611755371093,10.846926399099,0.22547873339913255,0.2254787332419307
15077.2734375,0.131011896539391,414.852467457954,0.254221013201886,8.60906607025505,575.698602294921,10.797671570472474,0.2265146732536034,0.2265146730971154
15079.3154296875,0.131814300603285,415.791000887399,0.255799983918816,8.64079786902019,575.602032470702,10.851113826087564,0.22777280689234228,0.22777280673507977
15081.357421875,0.132584163376431,413.245352451271,0.257314919883813,8.5801452464641,575.686682128905,10.787944634262685,0.22897843115266175,0.22897843099631474
15083.25,0.133309256666758,412.084699443525,0.258741758460518,8.55395962256316,575.56319580078,10.767226178214347,0.23011261762941365,0.2301126174733669
15085.0927734375,0.13400514529446,411.813238253932,0.26011112810211,8.54868174762661,575.653613281249,10.772289001897654,0.23119991398070466,0.23119991382458455
15087.0849609375,0.134757179106901,410.941801731943,0.261590980238232,8.52652174523424,575.874548339843,10.756982927699482,0.23237360717873068,0.23237360702283238
15088.927734375,0.13544817279115,405.028519718982,0.262950717610097,8.40785908602033,575.921569824218,10.618711667332496,0.23345082250419724,0.23345082235030287
15090.9697265625,0.13623194123699,405.706623843004,0.264493017157821,8.42138016752056,575.563800048827,10.64877641774577,0.23467126489659818,0.23467126474226807
15092.9619140625,0.136966934412952,402.742971278301,0.265939336729479,8.35341216220917,575.760784912108,10.574913053124703,0.235814405298622,0.2358144051453624
15095.00390625,0.137758347770478,403.302633581227,0.267496679934419,8.36367491509018,575.529467773437,10.600930188002524,0.23704383709864155,0.2370438369450049
15097.0458984375,0.138516174849328,399.052092518267,0.26898793206018,8.2828638749576,575.630267333984,10.510854301275161,0.23821967888417953,0.2382196787318483
15099.0380859375,0.139252726340622,399.534970711966,0.270437318084748,8.2863225865772,575.73282470703,10.527253444736258,0.2393611861460052,0.2393611859934363
15101.080078125,0.140071556881422,396.527959000522,0.272048612822934,8.22653099349602,575.72139892578,10.464547339668943,0.24062868181574826,0.24062868166408816
15103.1220703125,0.140833490579499,396.565911975169,0.27354794595401,8.22360944302866,575.661193847655,10.47316091554633,0.24180666369137932,0.24180666353959437
15105.0146484375,0.141548518986097,393.474267600087,0.274954978852514,8.16715476013549,575.607031249999,10.412754625530868,0.24291086728304137,0.2429108671321319
15107.056640625,0.142317474269726,391.216628179808,0.276468129059639,8.12889956856884,575.504858398437,10.376281224634635,0.244096989945202,0.2440969897948211
15109.0986328125,0.143095531948204,389.844667937946,0.277999190959348,8.09670357725105,575.477227783202,10.347580622188671,0.24529572290298932,0.2452957227530244
15110.8916015625,0.143777789900035,387.321193040152,0.279341738156961,8.04562275106773,575.410156249999,10.293100995919595,0.24634567858599088,0.2463456784368155
15112.93359375,0.144533114507794,385.696459949793,0.280828065920109,8.00448249333348,575.528973388671,10.252365831633103,0.24750679526486818,0.24750679511628318
15114.92578125,0.145299154825098,381.179671771848,0.2823354800565,7.91224400921138,575.529248046874,10.146151220860927,0.24868300917642056,0.24868300902937487
15116.6689453125,0.145962007167771,382.604321609748,0.283639840896412,7.93766234022299,575.784185791015,10.18909962448632,0.2496996681766918,0.2496996680290237
15118.7109375,0.146744528961346,380.782304401721,0.285179687281809,7.89803646157827,575.596813964843,10.150396030816996,0.2508985430318081,0.25089854288470087
15120.7529296875,0.14753782146383,381.385737488857,0.286740728268197,7.91170067379305,575.594946289062,10.18030748782778,0.2521124539822738,0.2521124538347331
15122.6455078125,0.148252455708314,376.149653997486,0.288146985534492,7.8038250187832,575.675476074218,10.052473674550816,0.25320474037485907,0.25320474022917105
15124.6875,0.149048672343685,374.970175436155,0.289713780629575,7.77405326886189,575.922064208983,10.026303633161136,0.2544203182746252,0.2544203181293164
15126.580078125,0.149745825956774,372.382896730657,0.291085639509412,7.72781868028383,575.875811767577,9.977275723799208,0.25548344545788665,0.2554834453132884
15128.6220703125,0.150528760245583,369.823856355536,0.29262629760293,7.66754100407014,575.629718017577,9.91126514074946,0.25667603837352243,0.2566760382298809
15130.6142578125,0.151294213902997,367.819209323737,0.294132557309989,7.63559086080323,575.849060058593,9.881466728198046,0.257840630793446,0.2578406306502363
15132.5068359375,0.152019059696183,372.615279803187,0.295558908861821,7.73133801197077,575.678552246093,10.016403839790435,0.2589421918980766,0.25894219175291133
15134.4990234375,0.152769003532768,364.198034508464,0.297034648343453,7.56481805478374,575.683166503905,9.811831126389496,0.26008061919757547,0.260080619055375
15136.3916015625,0.153502145063455,364.745045819841,0.298477324247539,7.56897726495921,575.61763305664,9.828145347218618,0.26119228893201984,0.26119228878958295
15138.43359375,0.154296225890165,364.069219423148,0.300039916498339,7.55190092876916,575.805554199218,9.817772653762765,0.26239496899482445,0.2623949688525379
15140.4755859375,0.155045683899029,357.753246195459,0.301514699968181,7.42414133037659,575.653118896483,9.66262907701953,0.26352874002425886,0.26352873988422076
15142.2685546875,0.155727859351813,357.517844448155,0.30285708482417,7.422585415315,575.821978759765,9.670567996950242,0.2645596104880738,0.26455961034792064
15144.310546875,0.156506082028385,354.605646567083,0.304388471407128,7.36202933582913,575.581103515624,9.602946192698663,0.2657343266596303,0.2657343265204572
15146.3525390625,0.157321942603494,354.328587107912,0.305993921846827,7.34648646282388,575.509033203124,9.594466668258498,0.26696437682107166,0.26696437668202144
15148.3447265625,0.15806230738407,350.209605380061,0.307450811662045,7.27287517828115,575.77232055664,9.508926555825314,0.26807929610553405,0.2680792959677235
15150.38671875,0.158828393534178,349.037728390658,0.308958315988227,7.25202973327488,575.913934326171,9.492604628025955,0.26923164225588864,0.26923164211831463
15152.37890625,0.159583864806909,348.615854869873,0.310444932358707,7.23821453218867,575.796160888671,9.48528155389238,0.2703667225693396,0.2703667224318717
15154.4208984375,0.160361445824227,346.267737533896,0.311975056284586,7.19161397801892,575.745184326171,9.435218154439916,0.27153367836295544,0.27153367822621316
15156.3125,0.161108942189085,346.362963001737,0.313445979631353,7.19789152276958,576.095373535155,9.45404168325923,0.27265420225649417,0.27265420211947905
15158.255859375,0.161855998559026,340.733079664971,0.314916037156123,7.07607325227274,576.023413085937,9.304442200332996,0.27377281351983596,0.273772813384989
15160.248046875,0.16257441859311,339.166360015251,0.316329744099194,7.0419217024865,576.323559570312,9.269490993422492,0.27484736694177153,0.2748473668074311
15162.2900390625,0.163367032770097,338.243139499655,0.317889450276669,7.02334333573916,576.178155517577,9.25599008866107,0.27603155568587456,0.27603155555172976
15164.33203125,0.164141882152304,334.741668860382,0.319414198890976,6.94167912428853,575.917285156249,9.158950001533755,0.2771878493759642,0.27718784924322576
15166.224609375,0.164845269026719,332.541356818293,0.32079832358245,6.89571059045046,575.736175537108,9.107842988570177,0.27823634437891914,0.2782363442469214
15168.1669921875,0.16562134672807,329.951827827965,0.322325489283168,6.8380092670985,575.673553466796,9.042073950620905,0.2793919208700596,0.27939192073901503
15170.109375,0.16638627789152,327.723990960445,0.323830720826605,6.79706490198924,575.710028076171,8.9981633294801,0.2805295949801808,0.28052959484977263
15172.1015625,0.167105669581045,324.261077030774,0.325246339793252,6.72954761810441,575.72925415039,8.918308350118048,0.2815983589828903,0.2815983588536395
15174.1435546875,0.167894690466209,325.142036099547,0.326798975091078,6.74656165033637,575.851586914062,8.951331083821493,0.28276925562368327,0.2827692554939538
15176.0361328125,0.168626970340182,322.257555141391,0.328239955427082,6.68691543315742,575.901629638671,8.88182825763625,0.2838547240595138,0.28385472393079164
15178.078125,0.169399381417224,318.534541216273,0.329759905944485,6.60786012978987,575.947937011718,8.786867465422212,0.2849984040913808,0.28499840396403486
15179.970703125,0.170134997919319,320.829173123771,0.331207452097308,6.65441634150296,575.816485595702,8.858408623917441,0.286086389098967,0.28608638897058425
15182.0126953125,0.1708815776281,317.039391601173,0.332676571648247,6.57607837559888,575.717279052733,8.763785585217933,0.2871893798348895,0.2871893797078781
15184.0048828125,0.171684238355695,315.1700909692,0.334256047428008,6.53737021741796,575.846478271483,8.72252574759341,0.28837386867658893,0.2883738685501755
15186.046875,0.172430818064476,310.225913328384,0.335725166978948,6.42877554105388,575.504858398437,8.587077283749691,0.28947434061345206,0.28947434048900167
15188.0390625,0.173205062453672,310.779510839267,0.337248725088008,6.45783219869943,575.52359008789,8.635727875256435,0.29061431304533786,0.29061431292018236
15189.9814453125,0.173940330626458,304.439360770896,0.338695585798416,6.31258876255306,575.925634765624,8.45063471207355,0.29169569642504206,0.2916956963025691
15191.9736328125,0.174741506371207,303.81756865264,0.340272139428933,6.30409634015701,575.96837158203,8.449204689671193,0.29287268246908454,0.29287268234663233
15194.015625,0.175505960873497,301.040607401401,0.341776432998539,6.23515055561137,575.94376220703,8.366178072386582,0.2939944322709423,0.29399443214969334
15196.0078125,0.176271955357997,297.97143843213,0.343283756945138,6.17627275391558,575.751501464843,8.296486869456004,0.29511718110956003,0.2951171809893211
15198.0498046875,0.177065412858574,297.466331815102,0.344845122614774,6.1705430349586,575.489257812499,8.298424705107335,0.2962788559511908,0.2962788558309238
15200.0419921875,0.177855020403627,293.490407828997,0.346398912341929,6.08562666915487,575.479370117187,8.193681128911326,0.2974335560672827,0.2974335559485337
15202.0341796875,0.178617934923707,288.026359507263,0.347900175534543,5.96302089907959,575.490081787108,8.037556917203464,0.298547955990243,0.29854795587375665
15203.9765625,0.179373387863317,287.31101591354,0.349386755829107,5.95214184218069,575.261016845702,8.031741371271927,0.2996502343039046,0.29965023418750253
15205.9189453125,0.180128162477429,280.101377740534,0.350872001314757,5.79989510436639,575.656414794921,7.834915907638258,0.3007503108291662,0.3007503107156167
15207.9111328125,0.180922591633449,272.164952452164,0.352435279007973,5.64157737906793,575.761389160155,7.629868277261643,0.30190687773434527,0.30190687762376744
15209.853515625,0.181730880629359,261.803790373577,0.354025830094125,5.41186942113824,575.55264892578,7.327810985831339,0.30308225118709164,0.3030822510808915
15211.7958984375,0.182518233200462,252.582507331799,0.355575182483541,5.22745812463368,575.677288818358,7.086212501705681,0.3042258531794742,0.30422585307677547
15213.73828125,0.183320893928057,243.213995288588,0.357154658263302,5.03282617251708,575.587969970702,6.83032348470727,0.30539034507580876,0.30539034497681855
15215.6806640625,0.184139816134464,233.883271565037,0.35876613338107,4.83971196727156,575.57280883789,6.57603671686131,0.3065770330763101,0.30657703298100525
15217.623046875,0.184908652252804,223.09577655975,0.36027904909474,4.60671509004049,575.797753906249,6.266418022506274,0.3076898618586726,0.30768986176785496
15219.5654296875,0.185717436242995,214.918941268204,0.361870574230637,4.4390986393207,575.590826416015,6.045477813347708,0.3088591769496582,0.30885917686204256
15221.5078125,0.186528951868298,205.661434129148,0.363467474678109,4.24292592715937,575.614721679687,5.785091499470383,0.31003106873083924,0.3100310686469973
15223.5,0.187366317194982,196.523137201131,0.365115242167957,4.05095536438786,575.700634765624,5.530020913560435,0.31123885156987885,0.3112388514897336
15225.4423828125,0.188165292965146,187.925237942489,0.366687466688486,3.87803269323707,575.714093017577,5.300058677523991,0.31238990445449716,0.3123899043776847
15227.384765625,0.188972628638735,178.686185883296,0.368276141826975,3.67671064313379,575.538201904296,5.030755453643359,0.3135516568904158,0.3135516568175063
15229.3271484375,0.189755966256219,168.083955181581,0.36981759359066,3.45442246918649,575.558526611327,4.73192867420072,0.31467758761118725,0.31467758754260855
15231.26953125,0.190597823197682,158.527612961241,0.371474199680071,3.25889973885824,575.460968017577,4.4694969113792755,0.3158862194650749,0.3158862194002996
15233.2119140625,0.191422465338012,146.600280082893,0.373096930483812,3.00932355385959,575.346874999999,4.132092934800559,0.31706872187865565,0.3170687218187702
15235.154296875,0.192235722609862,136.648189599804,0.374697258143358,2.80788924437235,575.320343017577,3.859997645551413,0.3182335309805241,0.3182335309245821
15237.046875,0.193019885217815,124.84397748845,0.376240333323288,2.56688855371389,575.221356201171,3.5326555588863067,0.31935538510513506,0.3193553850539372
15239.0390625,0.193885666882898,115.54263095894,0.377944018483839,2.37275727844975,575.494036865234,3.269526699256076,0.32059254657309105,0.3205925465257066
15240.9814453125,0.194715643961599,107.595866709473,0.379577247379306,2.20143823259873,575.522052001952,3.037054097292347,0.3217771097579072,0.3217771097138919
15242.923828125,0.195554897599802,97.6982015604172,0.381228730688562,1.99461070165792,575.879107666015,2.755013607741392,0.3229734875688501,0.32297348752892235
15244.8662109375,0.196380676393668,88.7132121471249,0.382853698199132,1.80135013824056,575.72139892578,2.4910037004768286,0.32414926125836774,0.3241492612222662
15246.80859375,0.197157597418611,78.5352561847653,0.384382523392015,1.58332150629313,575.854223632812,2.191922622268886,0.32525420874098665,0.32525420870921967
15248.7509765625,0.198008437589632,69.3018504195229,0.38605680668055,1.39647502310216,575.969744873046,1.9355937111659633,0.3264628859888086,0.32646288596075657
15250.5439453125,0.198768675473966,63.9279987278839,0.387552802789342,1.28510950449366,575.696350097655,1.7831572948818144,0.3275416219787295,0.3275416219528866
