Repository: sandialabs/matcal

6061T6 aluminum plate calibrations
##################################
In this calibration example, we will calibrate 
the Hill48 orthotropic
yield surface :cite:p:`hill1948theory` with 
Voce hardening :cite:p:`voce1948relationship`
to the Ductile Failure aluminum data for a rolled plate.
The rolling process tends to impart a texture 
to the material microstructure that results in 
orthotropic plasticity behavior. The experimental data set
used for this calibration 
was purposefully taken such that this orthotropic behavior
would be characterized. 

This example has been broken into several steps:

#. Experimental data analysis to verify the suspected orthotropic

File: documentation/advanced_examples/6061T6_anisotropic_calibration/aluminum_6061_data/uniaxial_tension/processed_data/cleaned_6061-03-01-200C-ST.csv
{'temperature':851.67, 'direction':'R33' }
time,displacement,load,engineering_strain,engineering_stress,temperature,true_stress,true_strain,plastic_strain
1.22965361328125e+04,0.0022967671654663,10.9245299763131,-0.0001007956722435,0.202765653159329,395.593215942382,0.2027452152594041,-0.00010080075246867633,-0.00010080075540701278
12299.6708984375,0.0022988548496826,10.7529749156162,-9.66649802533618e-05,0.202929429076199,395.704260253905,0.20290981290733834,-9.666965261371107e-05,-9.6669655554433e-05
12302.8056640625,0.0023099837705995,11.1159868510607,-7.46452973271437e-05,0.204160072572787,395.80484008789,0.2041448329838661,-7.464808342600071e-05,-7.464808638462147e-05
12305.9404296875,0.0023036359272636,11.0671632169186,-8.72051401514373e-05,0.20513951815725,395.636392211913,0.20512162893722097,-8.720894274078687e-05,-8.72089457135641e-05
12309.0751953125,0.0022895397619788,10.9288847577045,-0.0001150958127841,0.209166349962296,395.599890136718,0.2091422757916584,-0.00011510243681545789,-0.00011510243984650537
12312.2099609375,0.0022888913710315,10.7384689827224,-0.0001163787191123,0.212976240507852,395.674020385741,0.2129514546062141,-0.00011638549164088614,-0.0001163854947271391
12315.3447265625,0.0023044004757232,10.8837615728936,-8.56924045693911e-05,0.207285812335262,395.714230346679,0.20726804951598082,-8.569607637321431e-05,-8.569607937709909e-05
12318.4794921875,0.0022942646943751,10.4679374077474,-0.0001057470615447,0.206119735524977,395.524276733398,0.2060979389690252,-0.00010575265315936165,-0.0001057526561462883
12321.6142578125,0.002291788004236,10.4272624803364,-0.0001106474406538,0.204701303127672,395.553692626952,0.20467865345278313,-0.00011065356253345649,-0.00011065356549981379
12324.7490234375,0.0022920087178322,10.9214341195146,-0.0001102107367325,0.206583191375418,395.416445922851,0.20656042369010807,-0.0001102168103819562,-0.00011021681337558553
12327.8837890625,0.0022937652600404,11.0831347507179,-0.0001067352423192,0.21376868651539,395.463110351562,0.21374586986327154,-0.00010674093893052205,-0.00010674094202828827
12331.0185546875,0.0022981729434975,11.1632171051664,-9.80141998311226e-05,0.212540603935999,395.387249755859,0.21251977193920457,-9.801900353670565e-05,-9.801900661670234e-05
12334.1533203125,0.002299666090311,10.9241809420425,-9.50598595458518e-05,0.206879889419099,395.452288818359,0.20686022344627727,-9.506437802063294e-05,-9.506438101860719e-05
12337.2880859375,0.002297455660117,10.8835231661927,-9.94334167278782e-05,0.212842265949316,395.384091186523,0.2128211023160218,-9.943836055781713e-05,-9.943836364218093e-05
12340.4228515625,0.0022917993192095,10.9196760844905,-0.0001106250528473,0.206547952453174,395.280545043945,0.20652510307542638,-0.00011063117224978199,-0.00011063117524289942
12343.5576171875,0.0023051787740239,10.6876600553701,-8.41524635516264e-05,0.205983007103428,395.411776733398,0.20596567312633624,-8.41560045688647e-05,-8.415600755387445e-05
12346.6923828125,0.002300950984322,10.7976084233546,-9.25175682557665e-05,0.204776060861173,395.305566406249,0.20475711547838618,-9.252184826999429e-05,-9.252185123748872e-05
12349.8271484375,0.0022923517477236,10.866951327751,-0.0001095320177893,0.217686661799059,395.60442199707,0.2176628181401995,-0.00010953801685881795,-0.00010953802001335155
12352.9619140625,0.0023013418522025,10.6113561898563,-9.17441970674287e-05,0.211189228980075,395.489147949218,0.21116985359425944,-9.174840582374722e-05,-9.174840888417988e-05
12356.0869140625,0.0022934710707306,15.6293858805104,-0.0001073173252877,0.321808783982204,395.581021118163,0.3217742483252434,-0.00010732308420385946,-0.00010732308886725436
12359.2021484375,0.0023515154522803,27.3620433936497,7.52928804648688e-06,0.555969896268031,395.471047973632,0.5559740823284819,7.529259701645731e-06,7.5292516440503345e-06
12362.2978515625,0.0024084041310349,47.2012268034646,0.0001200892278303,0.975845636506117,395.697531127929,0.9759628250641976,0.00012008201769626899,0.00012008200355188022
12365.3740234375,0.0024453130015355,73.9478241565061,0.0001931171190028,1.53540793830382,395.698547363281,1.5357044518839178,0.00019309847429237192,0.00019309845203578567
12368.4404296875,0.0024957892413463,109.135596662472,0.0002929894070925,2.26241612671981,395.678002929687,2.2630789907283626,0.0002929464940779369,0.00029294646127969064
12371.4970703125,0.0025396148548608,147.703962464922,0.0003797027659922,3.06883000810551,395.650097656249,3.0699952514380984,0.0003796306971395295,0.00037963065264684466
12374.5634765625,0.0025779594379425,186.586332189392,0.0004555713580778,3.87602100507663,395.661825561523,3.8777868093736854,0.0004554676169531435,0.00045546756075333464
12377.6103515625,0.0026537285105684,230.743053968606,0.0006054880451753,4.80708489991938,395.684924316406,4.809995532579726,0.0006053048112491628,0.0006053047415390826
12380.6572265625,0.0027089627683309,279.035099483192,0.0007147745475842,5.81020332229791,395.708435058593,5.814356308072346,0.0007145192179187564,0.0007145191336527229
12383.6943359375,0.002754715937703,325.815228016438,0.0008053017685039,6.77898384431281,395.538146972656,6.7844429724315685,0.0008049776870119911,0.0008049775886867307
12386.7412109375,0.0028126769608407,370.325395447832,0.000919983448884,7.7102175314738,395.620132446288,7.717310804559726,0.0009195605234805928,0.0009195604116355087
12389.7783203125,0.0028817541576467,420.482378237219,0.0010566595904844,8.74880486750925,395.767623901366,8.758049376811465,0.001056101718691786,0.0010561015917635343
12392.8154296875,0.0029570843811755,473.634846888916,0.0012057079707585,9.85811168635681,395.631283569335,9.869997691125493,0.0012049816886340217,0.001204981545590577
12395.8427734375,0.0030259725176655,525.460772632838,0.0013420100376177,10.9317649248608,395.822280883788,10.946435464264988,0.0013411103469865532,0.001341110188342561
12398.8701171875,0.0030842202822824,581.495609170351,0.0014572590646886,12.0911259578255,395.659738159179,12.108745862132302,0.0014561982931187633,0.0014561981176296928
12401.9072265625,0.0031582116150282,635.772424405024,0.0016036583156595,13.2150017995224,395.830795288085,13.236194148725456,0.0016023738287316033,0.0016023736369027027
12404.9345703125,0.0032200314737966,688.687981972032,0.0017259750882186,14.3204233210914,395.626559448241,14.34514001696471,0.00172448730488799,0.00172448709698741
12407.9619140625,0.0032898548859406,744.643180380531,0.0018641276914867,15.4910563187987,395.920059204101,15.519933628156913,0.0018623923617112341,0.0018623921367846598
12410.9892578125,0.0033573302262514,796.972072226642,0.0019976343998256,16.5800700088091,395.798056030273,16.613190929650195,0.0019956417814686006,0.0019956415406977178
12414.0166015625,0.0034298457427126,853.33418799455,0.0021411136006958,17.7487025442944,395.823654174804,17.78670453573281,0.002138824683609078,0.0021388244258307514
12417.0439453125,0.0035143196106133,907.655899155849,0.0023082535957241,18.8818352947922,395.937637329101,18.925419362431263,0.002305593670794235,0.002305593396512795
12420.0615234375,0.003592907114222,966.00304056953,0.0024637468303644,20.0887830806146,396.083563232421,20.138276760134517,0.0024607167819698746,0.0024607164901107913
12423.0986328125,0.0036618685831983,1019.92228005609,0.0026001939928808,21.2151757776998,396.005450439452,21.27033935464245,0.002596819337054566,0.002596819028788778
12426.1259765625,0.0037480525875933,1072.94063722036,0.0027707176639768,22.3053266552695,395.917916870116,22.3671284226194,0.0027668863012414143,0.0027668859770801327
12429.1533203125,0.0038442490544485,1131.18119197206,0.0029610519932965,23.5126044836807,396.067742919921,23.58222653337412,0.002956676713668841,0.002956676371897442
12432.1806640625,0.0039352853204981,1185.92557248658,0.0031411763493023,24.655115383114,395.999902343749,24.732561454295798,0.003136253161912607,0.0031362528034696874
12435.2080078125,0.0040425438210221,1239.01813416528,0.003353398018439,25.7546623711206,395.927392578124,25.841028011268737,0.003347787917739127,0.0033477875432314746
12438.2353515625,0.0041665725444817,1291.74834510123,0.0035988012506762,26.8561581820327,395.945794677734,26.95280816463525,0.0035923410601105604,0.0035923406694901524
12441.2724609375,0.0042993584844855,1342.03474671088,0.0038615315115677,27.9065131079912,395.88135986328,28.014274995242463,0.0038540949369904962,0.0038540945309865106
12444.3193359375,0.0044542043259015,1386.8638234108,0.0041679094933934,28.8485758966251,395.814315795898,28.968814158002576,0.004159247817667036,0.004159247397829149
12447.3662109375,0.0046187876329544,1431.61101169688,0.0044935540247283,29.7669429744943,395.675338745116,29.900702349453,0.004483488153933267,0.004483487720589755
12450.435546875,0.004812852891096,1466.90963817326,0.0048775315444872,30.5061350948234,395.719503784179,30.654929740037456,0.004865674925894111,0.004865674481619767
12453.4990234375,0.0050057350899877,1494.79988790658,0.0052591682632143,31.0833750922986,395.751144409179,31.246847801436754,0.0052453871348689335,0.005245386682016067
12456.5751953125,0.0052225511790597,1522.32010299771,0.0056881605770523,31.6560214357824,395.996331787109,31.836085978634433,0.005672044078283698,0.005672043616891148
12459.6611328125,0.0054731792733659,1543.29824612065,0.0061840533244465,32.0940957201585,395.904650878906,32.29256732946656,0.006165010534115601,0.0061650100661073785
12462.7470703125,0.005750235135293,1563.86145867479,0.0067322360528554,32.5210563255231,395.842358398437,32.739995763647755,0.0067096757493098425,0.00670967527481715
12465.8525390625,0.0060260775737376,1570.16565907086,0.0072780179015619,32.6547931748143,395.862545776366,32.89245535446114,0.00725166093632171,0.007251660459619459
12468.9287109375,0.0063162244302697,1575.41321352637,0.0078521024718963,32.770350739468,395.936209106445,33.02766690194829,0.007821435145998057,0.007821434667336218
12472.0341796875,0.0066365791149217,1585.27747429481,0.0084859562509487,32.9634323894923,395.983477783202,33.24315864520123,0.008450152931877076,0.008450152450092169
12475.1591796875,0.0069378908424762,1585.23345652812,0.0090821316350882,32.9669146755825,395.652954101562,33.26632454485419,0.009041137102444457,0.009041136620323811
12478.2939453125,0.0072432719501043,1590.84928930594,0.009686358694641,33.0808826473594,395.605795288085,33.40131595328847,0.009639746680996946,0.009639746196919903
12481.4189453125,0.0075751661889504,1589.49253220794,0.010343044635622,33.0609700778338,395.426388549804,33.40292117771824,0.01028992133987244,0.010289920855772133
12484.4755859375,0.0079065619960544,1593.11022182597,0.010998744379558,33.1348008294722,395.426498413085,33.49924204459721,0.010938698078669025,0.010938697593172763
12487.5908203125,0.0082323089100816,1590.28638878826,0.0116432672236522,33.0741897428881,395.327703857421,33.45928138297881,0.011576005978150714,0.011576005493233591
12490.6669921875,0.008563507636129,1589.40306966466,0.0122985770230095,33.051091252046,395.476678466796,33.4575726542112,0.012223563934541099,0.012223563449648742
12493.8017578125,0.0088980756461708,1589.79341175532,0.0129605532876782,33.0614707546863,395.64051208496,33.48996571889956,0.012877284022342169,0.012877283536980347
12496.8779296875,0.0092273029887418,1588.31777375625,0.0136119625076892,33.0288279710204,395.886111450195,33.47841514975558,0.013520151955631768,0.013520151470437345
12499.9248046875,0.0095499859798303,1589.5129494264,0.014250423073857,33.0607410686905,395.768749999999,33.53187062680958,0.014149840234090447,0.014149839748121307
12502.9814453125,0.0098760548693047,1588.32227432591,0.014895582978571,33.0266523841593,395.869384765624,33.51860363599846,0.014785733289128904,0.014785732803352039
12506.0771484375,0.0102193093414998,1592.0736637939,0.0155747462772561,33.1039339892604,395.797891235351,33.619519372733464,0.015454704723212798,0.015454704235973386
12509.1826171875,0.0105590312503366,1589.73874629943,0.0162469200460806,33.0577370075759,395.470553588866,33.59482342843777,0.016116351170326997,0.016116350683445496
12512.2001953125,0.0109037603929962,1590.82283473793,0.0169290011277469,33.084313294133,395.600192260741,33.64439768202742,0.016787302562335005,0.016787302074735038
12515.2763671875,0.0112144804493649,1587.95180060377,0.017543791831278,33.0255724488856,395.695278930663,33.604966227839576,0.01739167606329531,0.017391675576266814
12518.3720703125,0.0115675500165084,1589.47507877925,0.0182423752768281,33.054546595884,395.50782470703,33.65754005032728,0.018077979452381265,0.01807797896459083
12521.5068359375,0.0119152697496204,1591.39276053509,0.0189303735407635,33.0951553054354,395.707501220702,33.72165896863397,0.018753423683108925,0.01875342319438923
12524.6416015625,0.012262203450146,1589.21689975866,0.0196168165606235,33.0477638839056,395.848373413085,33.696055816615555,0.01942688667590877,0.019426886187560135
12527.7568359375,0.012612623881226,1590.59396430514,0.0203101584255584,33.0732355381246,395.653421020507,33.74495820244185,0.020106657961975107,0.020106657472917743
12530.8916015625,0.0129675198856037,1589.39165358552,0.0210123556598201,33.0540414286563,395.84790649414,33.74858471404412,0.02079464063704319,0.020794640147933266
12534.0263671875,0.0133324200452459,1589.31141172155,0.0217343471156882,33.0423080778454,395.972518920898,33.76046108201493,0.02150152366365731,0.021501523174375266
12537.1611328125,0.0136801374867177,1587.22600141833,0.0224223408453843,33.005269216704,395.872378540038,33.74532462366697,0.02217465577698891,0.022174655287926233
12540.2861328125,0.0140439559921886,1584.64937040203,0.023142192140309,32.9512836789608,396.009927368163,33.71384862800119,0.022878472560113657,0.022878472071507155
12543.3818359375,0.0143955027644237,1589.77068936703,0.0238377625838534,33.0591357595,395.767816162109,33.84719159992056,0.023558079088463742,0.023558078597924734
12546.4287109375,0.0147334268815287,1589.95235870337,0.0245063792419573,33.0603279541576,395.943157958984,33.870516899839004,0.02421091536553054,0.02421091487465348
12549.5146484375,0.0150902283847273,1585.13751755533,0.0252123466961861,32.9631921544106,395.862078857421,33.79427159414458,0.024899758642620663,0.02489975815284861
12552.6005859375,0.015433904518718,1586.1555244588,0.0258923442949001,32.981497169558,395.794897460937,33.8354654605841,0.025562813655476746,0.02556281316510768
12555.7060546875,0.0157972899041923,1583.75617197918,0.0266113386185995,32.9424129424408,395.777868652343,33.81905465910584,0.02626341590929414,0.02626341541916291
12558.8212890625,0.0161729962931667,1584.52697686123,0.0273547112798243,32.9539038129823,395.802285766601,33.855348348293035,0.026987257176016865,0.02698725668535964
12561.9560546875,0.0165293073853639,1583.59261469147,0.0280597084068456,32.9343370023593,395.904238891601,33.85846490618381,0.027673247454099593,0.027673246963397204
12565.0908203125,0.0168914564309539,1583.09843018862,0.02877625650845,32.9234680488048,396.042254638671,33.87088222149853,0.028369995413406682,0.02836999492252433
12568.1669921875,0.0172684598882778,1583.20183352085,0.0295221955491111,32.9176283156517,395.737329101562,33.889428986784914,0.029094806795907834,0.02909480630475669
12571.2138671875,0.0176144792243662,1580.59699161667,0.0302068294074956,32.866494166261,395.574237060546,33.85928675972975,0.02975958733286445,0.029759586842150146
12574.2705078125,0.0179811714466397,1581.17196683345,0.0309323666384859,32.8758229210674,395.718020629882,33.89274994019154,0.030463603114379147,0.03046360262317987
12577.3662109375,0.0183657487748029,1582.65364218206,0.0316932913399896,32.9022577608007,395.773034667968,33.945038612778866,0.031201424573236426,0.031201424081279343
12580.5009765625,0.0187209163385436,1579.20071732164,0.032396025881607,32.8352703412082,395.855102539062,33.89900262000334,0.031882339457011744,0.03188233896572185
12583.6357421875,0.0190927991258552,1578.12200761273,0.0331318331645817,32.8115903467572,396.076779174804,33.898698494982156,0.032594803644679086,0.0325948031533936
12586.7412109375,0.0194828420158798,1580.4037964312,0.0339035720267844,32.8657038601978,395.896713256835,33.979968629277344,0.03334151451003054,0.03334151401756723
12589.8369140625,0.0198489361200628,1578.45823309746,0.0346279258213209,32.8221719162885,395.830273437499,33.95873566173094,0.03404187012453087,0.03404186963237528
12592.9521484375,0.0202112238098845,1577.6554851478,0.0353447482444021,32.796592493061,395.831701660155,33.955779809031135,0.03473446134635326,0.034734460854240506
12596.0771484375,0.020584266167134,1574.59882995759,0.036082849852456,32.7413608761559,395.771743774413,33.92276249562252,0.035447111539843326,0.035447111048209086
12599.1826171875,0.0209516229650636,1575.13856900702,0.0368097020128395,32.7552765493909,395.58250427246,33.96098852955416,0.03614840422336332,0.03614840373117508
12602.2099609375,0.0213157279255587,1573.1514028464,0.0375301200876751,32.7153324153926,395.490081787109,33.94314278067094,0.036843004111120514,0.036843003619190906
12608.4404296875,0.0220697944228515,1570.65973380372,0.0390221160592186,32.6689243860663,395.752517700195,33.94373495601005,0.038279997799324894,0.03827999730738671
12611.5751953125,0.0224467554848319,1570.12328785405,0.039767971216453,32.6641713237498,395.614309692382,33.96315915979541,0.03899758366218328,0.03899758316996359
12614.6904296875,0.0228357041166641,1567.78902897953,0.0405375449793962,32.6075813682989,395.754660034179,33.929412675697165,0.03973744979440021,0.03973744930266959
12617.7568359375,0.023203301536814,1567.99265231422,0.0412648732349048,32.6094516096356,395.657348632812,33.955076507595166,0.04043619841601602,0.04043619792391346
12620.8330078125,0.0235830171503068,1566.98452471001,0.0420161785477617,32.5926261731687,395.482528686523,33.962043784833725,0.0411574696480326,0.04115746915582907
12623.9482421875,0.0239737463865693,1565.02952115698,0.0427892754146306,32.546382042543,395.80489501953,33.939018158528924,0.04189911861181089,0.04189911811994106
12627.0634765625,0.0243536361647168,1568.48683681707,0.0435409253296733,32.6219977183863,395.674212646484,34.042389696232306,0.04261966605659709,0.042619665563229124
12630.1396484375,0.0247297722362275,1565.84258748585,0.0442851481607644,32.5609869883953,395.555587768554,34.002955132496425,0.043332582589311865,0.043332582096515415
12633.2060546875,0.0251181685827731,1563.15212498811,0.0450536291720395,32.5168802764401,395.635485839843,33.981883753292045,0.04406820388181544,0.04406820338932437
12636.2822265625,0.0255100550973333,1560.34311089928,0.0458290158297483,32.4545067175279,395.640676879882,33.94186483065177,0.04480988749099066,0.044809886999079576
12639.3779296875,0.0259026405621525,1558.8757056496,0.0466057854304396,32.4218571982989,395.687423706054,33.932903329152964,0.04555234277409498,0.04555234228231377
12642.4443359375,0.0262601089326474,1557.19666385582,0.0473130723483008,32.3921264230529,395.544985961913,33.92469745503057,0.046227905671036615,0.046227905179374335
12645.5595703125,0.0266429434684435,1558.9421164946,0.0480705487608269,32.4248702401643,395.576846313476,33.98355155715429,0.046950901153000796,0.04695090066048556
12648.6943359375,0.027056002446751,1556.8789894997,0.0488878272553062,32.3823980248396,395.518673706054,33.9655031166255,0.047730390670016214,0.047730390177762545
12651.7998046875,0.0274511247572643,1556.08392544947,0.0496696162588878,32.370437910073,395.455667114257,33.97826515024175,0.04847546347435079,0.04847546298191217
12654.8955078125,0.0278389000693175,1555.28117749982,0.0504368684913162,32.3418723872324,395.524688720702,33.97309516263006,0.04920614286812005,0.04920614237575635
12657.9912109375,0.0282441605960466,1553.59807421635,0.0512387169695024,32.3131047975005,395.806762695312,33.9687868396626,0.04996919928143142,0.04996919878913016
12661.1259765625,0.0286305150911799,1551.17051084884,0.0520031579735732,32.2608233572059,395.762158203124,33.938488061625634,0.05069611618703258,0.050696115695170435
12664.2607421875,0.0290528529206306,1550.09948503936,0.0528387956029243,32.2343054455283,395.579949951171,33.93752733338359,0.051490130836763695,0.05149013034491547
12667.3076171875,0.0294390447093101,1549.55118393058,0.0536029146760056,32.2251810028007,395.771386718749,33.95254464153921,0.05221563784022767,0.0522156373481618
12670.4033203125,0.0298462875048065,1549.01243281108,0.0544086852711748,32.2187238430356,395.710055541991,33.971702259489206,0.05298012190135219,0.05298012140900868
12673.5185546875,0.0302519284438078,1545.78212149392,0.0552112864330827,32.1489568810965,395.63960571289,33.92394215899152,0.05374101837692232,0.053741017885270984
12676.6337890625,0.0306705927740284,1547.29299566034,0.0560396556768572,32.1659776488914,395.589892578124,33.9685479718817,0.054525737303280426,0.05452573681098263
12679.7197265625,0.0310699500356192,1542.38155691956,0.0568298239546408,32.0722994381701,395.729638671874,33.89496258005101,0.05527369482951536,0.05527369433828402
12682.8349609375,0.0314923039065513,1543.26597374308,0.057665493323667,32.0959277933045,395.694152832031,33.946755314208986,0.05606411456296736,0.056064114070985396
12685.9013671875,0.0318807002530969,1539.58428821985,0.0584339743349422,32.0135541025475,395.886303710937,33.88423331232827,0.05679043301519876,0.056790432524122914
12688.9970703125,0.0322947446366875,1541.644122115,0.0592532025523145,32.0584623465041,395.995755004882,33.95802892046736,0.05756413393493812,0.05756413344279278
12692.1318359375,0.0326901121527015,1539.5650784713,0.0600354767194998,32.0164301879642,396.02456665039,33.938551848172665,0.05830237616721619,0.05830237567535312
12695.2666015625,0.0331145514162096,1535.09469555736,0.0608752722462769,31.9190384368217,395.784542846679,33.86211860247049,0.059094295931945144,0.059094295441189805
12698.3134765625,0.0335075631261048,1533.25703612551,0.0616528852154756,31.8882569137418,395.671109008788,33.854259967929124,0.05982701931302793,0.05982701882238648
12701.4287109375,0.0339368973330661,1532.95099738852,0.0625023658773692,31.8761373906503,395.559158325195,33.86847140357002,0.06062684852206785,0.06062684803122044
12704.5439453125,0.0343584972543745,1534.83838262663,0.06333654348167,31.9256145915337,395.452041625976,33.947672679312795,0.06141164707236545,0.06141164658037019
12707.5908203125,0.0347513141748532,1528.70509410771,0.0641137710405292,31.7976186871381,395.460968017577,33.83628394223049,0.06214231287276724,0.062142312382386315
12710.7255859375,0.0351846129193491,1528.8728226551,0.0649710959363888,31.7992756356452,395.436853027343,33.86530943464633,0.06294765882726071,0.06294765833645913
12713.7822265625,0.0355991156309784,1525.53987639566,0.0657912310016185,31.7280493017146,395.510681152343,33.81547673349214,0.06371746322577305,0.06371746273569368
12716.8681640625,0.0360118423214578,1522.60254118648,0.066607852031401,31.6678513296634,395.477694702148,33.77717889609496,0.06448338089681455,0.06448338040729021
12720.0029296875,0.0364303301953835,1521.63832157896,0.0674358721387504,31.6482957449788,395.50252380371,33.78252618116294,0.06525939137825268,0.06525939088865085
12723.111328125,0.0368623295798898,1519.28671904575,0.0682906261209346,31.5995931338445,395.346655273437,33.757549145021784,0.06605982535565288,0.06605982486641304
12726.1845703125,0.0372641045218847,1520.134692232,0.0690855780211657,31.6199233082785,395.441082763671,33.80440399794639,0.06680368311484942,0.06680368262493053
12729.2998046875,0.0377003388574684,1517.66519672765,0.0699487112775516,31.5690945044121,395.428228759765,33.77731199210798,0.06761071393950761,0.06761071344998135
12732.4052734375,0.0381321686606004,1516.48341299649,0.0708031297260286,31.5332119149252,395.643011474609,33.76586201972162,0.0684089554521205,0.06840895496276019
12735.5009765625,0.0385596283058834,1514.03905482025,0.0716489013801855,31.4827917352165,395.578631591796,33.7384991863139,0.0691984916338532,0.06919849114488945
12738.6162109375,0.0389809326056068,1510.86999515849,0.0724824940676182,31.4149174664907,395.684100341796,33.69194904624826,0.06997604913914551,0.0699760486508564
12741.7119140625,0.0394011185849159,1510.27306594336,0.0733138740462792,31.4032559616857,395.576242065429,33.70555032477049,0.07075094095331354,0.0707509404648273
12744.7978515625,0.0398404351765598,1507.51081387102,0.0741831058545058,31.3456062776503,395.619308471679,33.670920717063275,0.07156047117741371,0.07156047068942935
12747.9228515625,0.0402842525495436,1508.41740423286,0.0750612429086916,31.3652741217189,395.65539855957,33.7195905923427,0.07237763010450902,0.07237762961581931
12750.9990234375,0.040705437683977,1504.22967904768,0.0758945998156815,31.2920473255662,395.578521728515,33.66694474559524,0.073152501379999,0.07315250089207226
12754.1337890625,0.0411345427269189,1501.96172124818,0.0767436270536464,31.2368695931656,395.795803833007,33.63410027436756,0.07394132624745,0.07394132575999927
12757.2490234375,0.0415776038586389,1500.64953076682,0.0776202678088675,31.2035083494424,395.740844726562,33.625533034917524,0.07475515422302662,0.07475515373570005
12760.3544921875,0.0420051780859316,1501.1885014263,0.0784662661749889,31.2176215991929,395.573385620116,33.66715181578721,0.075539907892421,0.07553990740449126
12763.4794921875,0.0424636023735085,1500.67214338512,0.0793733044703885,31.1993188292331,395.811624145507,33.67571187278202,0.07638059907369368,0.07638059858563989
12766.5751953125,0.0428921620060844,1498.3445804801,0.0802212525594032,31.1566759796448,395.678909301757,33.65610356315422,0.0771658836353999,0.07716588314763029
12769.6708984375,0.0433435784579497,1493.01393014084,0.0811144251510639,31.0440259330354,395.732385253905,33.56214426174271,0.07799238425880219,0.0779923837723943
12772.8056640625,0.0437837612895867,1492.58824211284,0.0819853709017409,31.0423824556544,395.723678588866,33.58740370574557,0.07879765990935832,0.07879765942258435
12775.8720703125,0.0442414935018251,1490.43356694482,0.0828910398568758,30.9937359742119,395.744827270507,33.56283898893866,0.07963435340693543,0.07963435292051747
12778.9873046875,0.0446917870499956,1491.46167268753,0.0837819906712859,31.0126337189067,395.584344482421,33.610933918641926,0.08045676717410201,0.08045676668698702
12782.1025390625,0.0451192100290356,1486.24507336969,0.0846276897776145,30.9013060878403,395.533093261718,33.516412243910246,0.08123678504326447,0.08123678455751936
12785.2080078125,0.0455602086845815,1481.84702888032,0.0855002497174776,30.8135012880874,395.625323486327,33.448063353589994,0.0820409403845271,0.08204093989977256
12788.2841796875,0.0459964819780485,1480.88006502302,0.0863634600559314,30.7960606701964,395.571847534179,33.455715036473144,0.08283584328752462,0.08283584280265918
12791.3701171875,0.0464578258152318,1480.76414791173,0.0872762749721823,30.792180985887,395.774188232421,33.47960785132598,0.08367573865307312,0.08367573816786142
12794.4853515625,0.0469022115149836,1478.95041833808,0.0881555365177112,30.7597672113644,395.623895263671,33.471411003758384,0.08448409457465483,0.08448409408956192
12797.5810546875,0.0473544300409166,1476.41220681889,0.0890502960931222,30.6998521329608,395.782208251952,33.43368306610814,0.08530602846109069,0.08530602797654456
12800.6279296875,0.0477938841309721,1473.14973289415,0.089919799955706,30.6288548081735,395.607168579101,33.38299531605654,0.08610411551176878,0.08610411502795724
12803.6845703125,0.048227810784881,1471.24269882752,0.0907783672331302,30.5923031527582,395.55523071289,33.369422493517575,0.08689153977314,0.08689153928952519
12806.7900390625,0.0486959562101585,1470.3436825951,0.0917046397715842,30.5717821373717,395.752682495116,33.375356416109554,0.08774036433772658,0.08774036385402577
12809.9248046875,0.0491552742374108,1468.97386286808,0.0926134464203056,30.5442651171771,395.735351562499,33.37307478870777,0.08857248371347719,0.08857248322980944
12813.0107421875,0.049586941334089,1465.80612044622,0.0934675429377931,30.4806162916633,395.858728027343,33.32956461430035,0.08935387888145402,0.08935387839841685
12816.1259765625,0.0500658849679579,1462.80841174157,0.0944151808117661,30.4203621899202,395.620434570312,33.29250619704293,0.09022013914572306,0.09022013866322297
12819.2314453125,0.0505105319146918,1460.65889576317,0.0952949592605738,30.3798387975008,395.799237060546,33.27488430864222,0.09102369618283698,0.09102369570059228
12822.3662109375,0.0509754094610533,1458.56195961081,0.0962147659738047,30.3283543988322,395.588766479491,33.2463899302591,0.09186312368493793,0.09186312320310619
12825.4130859375,0.0514275546545001,1454.93274414364,0.0971093804535585,30.2526893288599,395.609667968749,33.19050925717661,0.0926788850313148,0.09267888455029293
12828.5478515625,0.0518699787102464,1452.72614776952,0.0979847606902581,30.2048196823545,395.689263916015,33.164431721142996,0.09347646383825224,0.0934764633576083
12831.6337890625,0.0523343795954477,1449.28683438808,0.0989036242817174,30.1479603043824,395.733758544921,33.12970285368573,0.09431297756496354,0.09431297708482292
12834.7490234375,0.0528076078786742,1448.63897189678,0.0998399537629094,30.1194733631103,395.739471435546,33.126600201543006,0.09516467263949746,0.0951646721594018
12837.8251953125,0.0532451828237711,1446.08319717891,0.100705739549278,30.0723042151609,395.672949218749,33.10075786157978,0.095951555487396,0.09595155500767488
12840.9111328125,0.0537033962804502,1444.21194812959,0.101612360694663,30.0281301475753,395.731121826171,33.07935934958369,0.09677488904352438,0.09677488856411337
12843.9970703125,0.0541553260597188,1441.40084841091,0.102506548955924,29.9703277907778,395.786328124999,33.04248267413161,0.09758626841729794,0.09758626793842137
12847.1123046875,0.054627935600093,1440.06769186114,0.103441654192509,29.9427232082637,395.825274658202,33.04004803839675,0.09843407190720836,0.09843407142836709
12850.2177734375,0.0550897698482777,1439.04419645808,0.104355439435967,29.9290208278583,395.938571166991,33.05227695868721,0.09926185204902822,0.09926185157000972
12853.3330078125,0.0555631127135139,1435.57667218875,0.105291995629123,29.8539462422457,395.801681518554,32.99732782991114,0.10010954950010312,0.10010954902188098
12856.4521484375,0.0560438667431356,1436.52003549784,0.106243215552133,29.8637532220279,395.815139770507,33.036574403231135,0.10096978448696617,0.10096978400817523
12859.5537109375,0.0564954940258987,1431.15897887086,0.107136805293808,29.7572751963484,395.777813720702,32.9453746055159,0.10177722810876472,0.10177722763129551
12862.6787109375,0.0569612882283377,1425.83831760085,0.108058425702754,29.6561586788464,395.787646484374,32.8607565084024,0.10260931771353221,0.10260931723728936
12865.7744140625,0.0574306115566746,1423.18429874037,0.108987028840201,29.5921281714271,395.731616210937,32.817286308190845,0.1034470120331023,0.10344701155748946
12868.8994140625,0.05790406442064,1420.67254178919,0.109923802676843,29.5419010778586,395.677069091796,32.78925919292385,0.10429136673090361,0.10429136625569696
12872.0341796875,0.058358817500627,1418.49722986272,0.110823577120905,29.4963507102258,395.698986816405,32.76524181821462,0.10510170157716583,0.10510170110230725
12875.1201171875,0.0588369132276243,1418.81633122873,0.111769537326342,29.5148555470767,395.738153076171,32.813717306126534,0.10595292374320855,0.10595292326764744
12878.2548828125,0.0593066123849529,1413.05395551193,0.112698884079032,29.384241753847,395.785256958007,32.695813019239424,0.10678849128628307,0.1067884908124307
12881.3212890625,0.0597686849637177,1410.1425260208,0.113613140883376,29.3313069639377,395.743920898437,32.663728884530414,0.10760981089062147,0.1076098104172341
12884.4560546875,0.0602245517808387,1409.97567563334,0.114515118967732,29.3247308092257,395.693795776366,32.68285585675817,0.10841943944736056,0.10841943897369598
12887.5615234375,0.0607249451669182,1406.55030304085,0.115505197321429,29.2531452452664,395.577670288085,32.632035569278834,0.10930739406509948,0.10930739359217143
12890.6962890625,0.0611729012420914,1404.17641719931,0.116391523211767,29.2072154409159,395.667126464843,32.60668774502804,0.11010162968431596,0.11010162921175527
12893.8017578125,0.0616609014380049,1401.44995014427,0.117357080399401,29.14614184567,395.701046752929,32.56664796772939,0.1109661470666306,0.1109661465946502
12896.9365234375,0.0621340701385863,1399.60954646263,0.118293291990371,29.115346851464,395.692010498046,32.559497088105445,0.11180367663499069,0.11180367616311392
12900.0615234375,0.0626041634580282,1395.66101008946,0.119223418632219,29.032474729042,395.521282958984,32.493825627691315,0.1126350685893019,0.1126350681183769
12903.1962890625,0.0630743255266758,1398.25026465481,0.120153681301245,29.0797067422465,395.66860961914,32.573740568637206,0.11346589134136484,0.11346589086928165
12906.2822265625,0.0635655019358974,1391.15143928848,0.121125522944531,28.9242993414769,395.614254760741,32.42777023507585,0.1143331119021525,0.11433311143218482
12909.3876953125,0.0639955236349167,1386.77040914782,0.121976363878211,28.8418201268988,395.679019165038,32.35984048362362,0.11509174081641141,0.11509174034742821
12912.4833984375,0.0644918562345735,1385.91332505226,0.122958407559892,28.8265124373031,395.537789916991,32.37097451212251,0.11596663816916934,0.11596663770002479
12918.6650390625,0.0654295633187679,1381.51165815316,0.124813754796679,28.7300659101734,395.641088867187,32.31597332196738,0.11761747065941482,0.11761747019106737
12921.7705078125,0.0659100515181272,1375.53391371254,0.125764448747931,28.6065154773823,395.494448852538,32.20419813691463,0.11846231489215654,0.11846231442542904
12924.9052734375,0.066375689889033,1373.47451889736,0.126685760828605,28.5642969682651,395.512960815429,32.1829866721311,0.11928036816422109,0.119280367697801
12928.0107421875,0.0668577043207612,1375.16245206047,0.127639474583223,28.6001324088107,395.463302612304,32.25063829243072,0.12012648725700781,0.12012648678960726
12931.1162109375,0.0673152852847468,1369.4208228721,0.128544844278565,28.4789259519564,395.52183227539,32.139745063551935,0.12092905443768528,0.12092905397189188
12934.2119140625,0.0678061271145001,1369.02905377155,0.129516023922915,28.4631018691943,395.472393798827,32.14952966169177,0.12178924356536527,0.12178924309943007
12937.3076171875,0.0682826095268013,1363.66624082471,0.130458792023894,28.3613522087667,395.587200927734,32.06133996791897,0.12262356096484597,0.12262356050018887
12940.4130859375,0.0687510711984254,1362.66140632025,0.131385690287369,28.3336039342412,395.586074829101,32.05623405529963,0.12344315605426051,0.1234431555896774
12943.4990234375,0.0692430588482754,1358.72231016637,0.132359137051362,28.2598944227376,395.708023071288,32.00034967148874,0.12430318834432978,0.1243031878805566
12946.5947265625,0.0697034264467363,1357.75413883916,0.133270020381677,28.2372786472463,395.610491943359,32.000461357882976,0.1251072770244255,0.1251072765606507
12949.7001953125,0.0701731989365511,1355.09463147909,0.134199512230025,28.1783289995448,395.709863281249,31.9598470165111,0.12592712654129273,0.12592712607810655
12952.8154296875,0.0706506484210139,1350.65849680258,0.135144193779983,28.0843207462346,395.779846191406,31.879753641064237,0.12675968584204897,0.12675968538002355
12955.9404296875,0.0711360957297519,1348.46814638724,0.136104699825052,28.0316733403482,395.564706420898,31.846915835631492,0.12760548139094985,0.12760548092940036
12958.9873046875,0.0716181239113212,1345.94629059683,0.137058440785105,27.9842841640062,395.762570190429,31.81976652769696,0.1284446125549024,0.12844461209374636
12962.1220703125,0.072090100959002,1340.36657214629,0.137992294571646,27.8721213231232,395.722030639648,31.71825930870334,0.12926556465454264,0.1292655641948577
12965.2080078125,0.072558122635709,1340.07436442826,0.138918322261178,27.8717912805343,395.726370239257,31.743693773278366,0.13007897185089318,0.13007897139083965
12968.3330078125,0.0730322400753306,1333.23152268268,0.139856411027214,27.7294733239339,395.640017700195,31.607617952250212,0.13090229923409086,0.13090229877600945
12971.4482421875,0.0734982909414712,1331.9129655418,0.14077853927096,27.6940330364199,395.442208862304,31.59275856335587,0.13171095850143738,0.1317109580435713
12974.5341796875,0.0739899944279372,1326.7677167186,0.141751423789281,27.5925460629508,395.685446166991,31.503828762838786,0.13256342010586877,0.13256341964929155
12977.6689453125,0.0744830408155566,1326.54674972521,0.142726965371825,27.587415809104,395.663967895507,31.524883959494215,0.13341748083716823,0.13341748038028586
12980.7744140625,0.0749535466302333,1322.55156110556,0.143657908176744,27.5061692025617,395.512658691405,31.457647941622877,0.13423181692479266,0.1342318164688847
12983.8701171875,0.0754419089052973,1321.5772426588,0.144624181774186,27.4842292285619,395.500463867187,31.4591134019033,0.13507635760368736,0.13507635714775817
12986.9755859375,0.0759158567635445,1316.88150195181,0.145561935006514,27.388604440123,395.498733520507,31.37534270897142,0.13589528954800886,0.13589528909329376
12990.1005859375,0.0763865504927171,1317.33024167807,0.146493249619055,27.400090820289,395.556713867187,31.41401917384972,0.13670793548257512,0.13670793502729947
12993.1865234375,0.0768752015144454,1310.82494265712,0.147460094530646,27.2662057886111,395.362255859374,31.28688308105484,0.13755088633971224,0.13755088588627915
12996.2626953125,0.0773282816970912,1307.19715419984,0.148356558980029,27.1894450670515,395.649905395507,31.223177587100793,0.1383318411198548,0.138331840667345
12999.3974609375,0.0778369158213063,1306.7467679237,0.149362942458201,27.1742137138367,395.467587280273,31.233034242454245,0.13920782580109722,0.13920782534844456
13002.5224609375,0.0783092045320535,1305.52810147532,0.150297412901286,27.1566990047524,395.466104125976,31.238280617439642,0.14002052885295513,0.1400205284002264
13005.6279296875,0.0788150611883543,1297.68953613459,0.151298300881442,26.9917428207839,395.880892944335,31.075547656634395,0.14089026287031944,0.14089026241994917
13008.7626953125,0.0792935464941845,1295.26252161704,0.152245031907558,26.9440460537297,395.416555786132,31.04614321411805,0.14171224096462748,0.14171224051468337
13011.8486328125,0.0797551469950695,1294.26778595182,0.153158354658609,26.9226898285266,395.318969726562,31.046124714867354,0.14250457327762248,0.14250457282767864
13014.9541015625,0.0802428080282343,1287.71363928454,0.154123240778829,26.7803426844862,395.403756713866,30.907815897324404,0.14334095681951514,0.1433409563715758
13018.0888671875,0.0807322107079461,1287.72253065387,0.155091572920907,26.7805649580663,395.490740966796,30.934004910276403,0.14417962474515866,0.14417962429683975
13021.1943359375,0.0812268108276166,1283.99957161375,0.156070188717687,26.7104499920369,395.343853759765,30.879154972149085,0.1450264852908026,0.1450264848432786
13024.2802734375,0.0816921787849796,1281.49835258178,0.156990965758125,26.654776073159,395.479013061523,30.83933512004793,0.1458226398475409,0.145822639400594
13027.3955078125,0.082154530943848,1276.14113790452,0.157905775739662,26.5380083523463,395.488186645507,30.728513156841046,0.14661300773977545,0.1466130072944347
13030.5205078125,0.0826388645154519,1273.75440897394,0.158864078144438,26.4915082703253,395.604064941406,30.700057319361434,0.1474402823677003,0.14744028192277192
13033.6162109375,0.0831485619607169,1275.20381194498,0.159872565509639,26.5156081148723,395.528671264648,30.754726419292428,0.14831014176423918,0.1483101413185185
13036.7021484375,0.0836122432708975,1266.29169608496,0.160790005349962,26.3346414975642,395.502359008788,30.568988653785222,0.14910081241118192,0.1491008119681531
13039.8076171875,0.0840905819117554,1263.77104776445,0.161736446184764,26.2814103428813,395.510049438476,30.532072261379184,0.14991582219207394,0.14991582174958015
13042.9423828125,0.0845810570790777,1263.18729094834,0.162706900350828,26.2702742119931,395.526007080077,30.544629109316887,0.15075082143943844,0.15075082099676265
13046.0283203125,0.0850496424992723,1258.33326191325,0.163634043463225,26.1668541319325,395.645867919921,30.448642287121114,0.15154790422642217,0.1515479037851375
13049.0947265625,0.0855400993334731,1255.26036076425,0.164604461355375,26.1066292176292,395.558554077148,30.40389686664361,0.15238151121843507,0.15238151077779888
13052.1806640625,0.0860200787887095,1252.90228180153,0.165554148705505,26.0554501644849,395.389584350585,30.3690380444267,0.15319663805024225,0.15319663761011126
13055.2763671875,0.0865021940526061,1249.53629477457,0.166508061966651,25.9858201589941,395.478546142577,30.312668721071212,0.15401472369991515,0.15401472326060112
13058.3818359375,0.0869845293139613,1244.10849799261,0.167462410514768,25.8697327300482,395.55696105957,30.20194054111984,0.1548325134813683,0.15483251304365903
13061.4775390625,0.0874524730749018,1242.84306952774,0.168388284040165,25.8485942880497,395.644659423827,30.20119473378935,0.15562526412766975,0.1556252636899713
13064.6025390625,0.0879406474354699,1237.88849118021,0.169354185829985,25.739745344181,395.688549804687,30.098878969081454,0.15645161849067915,0.1564516180544635
13067.7080078125,0.0884211402181096,1234.79692913262,0.170304888849716,25.6766667963376,395.937857055663,30.04952868975621,0.15726430362275218,0.15726430318725176
13070.8427734375,0.088920204452877,1232.09296492589,0.171292337344627,25.6171760584055,395.938873291015,30.005202030230286,0.1581077010630955,0.15810770062823748
13073.9287109375,0.0893845640885548,1229.9472908972,0.172211119319779,25.575786023542,395.962109374999,29.980220770736675,0.1588918108706689,0.15889181043617293
13077.0537109375,0.0898691451572996,1226.21851404751,0.173169911422398,25.499020811607,395.913385009765,29.914683995470668,0.15970941120380178,0.15970941077025563
13080.1787109375,0.090351434585851,1221.88457523332,0.174124169285729,25.4080929557925,395.83389892578,29.832256043367146,0.1605224818145482,0.16052248138219666
13083.3134765625,0.0908263815992226,1219.48280781388,0.175063899446386,25.3641546329133,396.021105957031,29.804502457609082,0.16132252862500987,0.16132252819306056
13086.3994140625,0.0913122001536718,1216.25974131617,0.17602514003822,25.3005888793436,395.849142456054,29.75412858834765,0.1621402268314583,0.16214022640023903
13089.5341796875,0.0918226309237987,1216.61495700947,0.177035078359993,25.3004653940214,396.031350708007,29.779535276078903,0.16299863102858977,0.16299863059700231
13092.6201171875,0.0923044895239937,1211.97673577815,0.177988483786339,25.2036439205493,395.838320922851,29.689602296290126,0.16380830910889155,0.16380830867860746
13095.7451171875,0.0927943046989403,1206.1045900696,0.178957632091488,25.0789012931006,395.970321655273,29.566962092332005,0.16463068544854573,0.16463068502003902
13098.8408203125,0.0932669875718008,1203.27373175241,0.17989288242373,25.0196912036282,395.650454711913,29.520555579936257,0.1654236567500286,0.16542365632219447
13101.9560546875,0.0937415404230591,1196.77875111068,0.180831832695229,24.8823081695463,395.65811767578,29.381821565790396,0.16621913308405276,0.16621913265822927
13105.0908203125,0.0942322630875223,1195.04076283134,0.181802776559136,24.8559810988215,395.71780090332,29.374867484942307,0.1670410493590143,0.16704104893329158
13108.1962890625,0.094716889989071,1194.40212101935,0.182761659346541,24.8287671789635,395.753451538085,29.36651387636877,0.16785209330893316,0.16785209288333153
13111.3310546875,0.0952126267622775,1190.3563284335,0.183742524126007,24.7538699631776,395.702777099609,29.302208520311684,0.16868105008195275,0.16868104965728306
13114.4365234375,0.0957009569543788,1185.24851117748,0.184708734244099,24.6355238754265,395.80926208496,29.18592031604463,0.16949695048799,0.16949695006500565
13117.5615234375,0.0961716598501121,1181.87835289084,0.185640066993596,24.5664035275388,395.696350097656,29.126912332297724,0.1702827696863599,0.17028276926423075
13120.6572265625,0.0966811647976008,1178.98448659839,0.186648173482698,24.5090502082771,395.601016235351,29.08361967153856,0.17113267193060147,0.17113267150909975
13123.7822265625,0.0971542326660138,1174.1304575633,0.18758418556714,24.4164541780171,395.539877319335,28.996594857480293,0.17192114752303211,0.1719211471027916
13126.9072265625,0.0976469628072865,1170.99575590895,0.188559101424662,24.3474505798887,395.548968505859,28.93838399122408,0.17274173432650058,0.1727417339071037
13130.0322265625,0.0981468245328411,1167.10309246159,0.189548127834844,24.2732561078464,395.733044433593,28.874206367519093,0.17357351050129635,0.1735735100828296
13133.1669921875,0.098641937979915,1165.86883867437,0.190527759301224,24.2456694868337,395.749880981445,28.86514257488789,0.17439670401961654,0.17439670360128115
13136.2724609375,0.099129589846519,1159.71249845718,0.191492627284487,24.1173278235354,395.63782043457,28.735618299443797,0.17520682977795782,0.1752068293614996
13139.3779296875,0.0996176633749187,1153.92476587228,0.192458329567779,23.9915726164434,395.926788330077,28.60895061373703,0.17601699941113605,0.17601699899651357
13142.4248046875,0.100097037837144,1150.74922978101,0.193406819878738,23.9319045086844,395.551000976562,28.560498061153048,0.17681209075244358,0.17681209033852333
13145.5107421875,0.100561039976952,1146.85524909374,0.194324894512562,23.8497800337597,395.686407470702,28.484386030728697,0.1775810839132184,0.1775810835004012
13148.6455078125,0.101074532378377,1146.85656633364,0.195340890578021,23.8553391184531,395.684732055663,28.5152623146701,0.17843140878543784,0.17843140837217317
13151.7412109375,0.101547233584359,1137.5123957861,0.196276177184177,23.6608385098157,395.618814086913,28.304897449157824,0.17921354624920036,0.17921354583898444
13154.8759765625,0.102052237750508,1138.8360023466,0.19727537842732,23.684830585354,395.714944458007,28.357264509758398,0.18004845728242524,0.1800484568714504
13157.9423828125,0.102545398720137,1131.94771582443,0.198251146721828,23.5464461975673,395.577258300781,28.21455616507334,0.18086311605428984,0.18086311564538324
13161.0478515625,0.103005358406643,1125.88863181993,0.199161222957548,23.4196873915828,395.442456054687,28.083980981318085,0.18162233152422294,0.1816223311172087
13164.1337890625,0.103519602466052,1126.51530870282,0.200178706253495,23.4198782325355,395.625735473632,28.10803916529596,0.18247046758410507,0.18247046717674217
13167.2294921875,0.103993880320487,1119.90649657965,0.20111711241628,23.2897449094692,395.786328124999,27.973711162058457,0.183252050763703,0.18325205035828687
13170.3544921875,0.104477535566594,1115.65071399958,0.202074072686228,23.2058355103395,395.723458862304,27.89513320944356,0.18404845874527417,0.18404845834099687
13173.4794921875,0.104973712334717,1108.02510244285,0.203055808039636,23.0387913018295,395.723266601562,27.716951693227312,0.18486482663941503,0.18486482623772008
13176.6044921875,0.105457880908227,1107.65364079077,0.204013783979183,23.0389866331575,395.767404174804,27.73925748259389,0.1856607953087893,0.18566079490677107
13179.7294921875,0.105966386700592,1100.14054347558,0.205019913539956,22.8836667947075,395.78638305664,27.575274189708942,0.186496092565369,0.18649609216572735
13182.8154296875,0.106467971739572,1095.07762214619,0.206012349698082,22.7752713787499,395.554516601562,27.46725855771412,0.18731933846656132,0.1873193380684851
13185.9111328125,0.106952506975513,1087.46123126876,0.206971051115915,22.6195002575764,395.753451538085,27.301082008733125,0.18811395766531339,0.18811395726964553
13188.9775390625,0.107492628235986,1079.1880865307,0.208039735041887,22.4491668491166,395.631448364257,27.11948557935283,0.18899899221824742,0.1889989918252114
13192.0732421875,0.108002747343046,1072.20902022536,0.209049056707115,22.3055511740375,395.772210693359,26.968505613259108,0.18983414707671925,0.18983414668587134
13195.1787109375,0.108569488296007,1059.61445045218,0.210170410356644,22.0448512066829,395.663198852538,26.67802663785033,0.19076118469782224,0.1907611843111842
13198.2744140625,0.109154599036757,1038.00370286679,0.211328110468292,21.5920327748185,395.61060180664,26.155036268833754,0.19171736963033237,0.19171736925127386
13201.3408203125,0.109835152008285,1000.86708764858,0.212674652577757,20.8198790541731,395.785668945312,25.247739604827615,0.19282837681935064,0.19282837645344136
13204.3876953125,0.110587754147494,953.178173353656,0.214163751170396,19.8273287301998,395.580828857421,24.073623832291375,0.19405556918388644,0.19405556883499334
13207.4150390625,0.111338027980267,898.794661687003,0.215648242975921,18.709817995573,395.654904174804,22.744557377665817,0.19527746782773325,0.195277467498102
13210.3837890625,0.11222881602314,824.085973693321,0.217410756197549,17.1535234972635,395.561602783202,20.882884016427322,0.19672627242353194,0.19672627212088145
13213.4013671875,0.113031522583539,765.002440289998,0.218998991397955,15.9256516848661,395.73631286621,19.413353344811842,0.19803002309760684,0.1980300228162539
13216.4384765625,0.113764095787458,725.155768630521,0.220448460739229,15.095402610431,395.999023437499,18.42316088338601,0.19921838197009004,0.1992183817030877
13219.4951171875,0.114468335152024,684.138015814081,0.221841868745959,14.2344505944846,395.875289916991,17.39224771783047,0.20035944873115138,0.20035944847908982
13222.5419921875,0.115215281523236,640.672556836651,0.223319776836039,13.3285420630466,395.760839843749,16.30506910465889,0.20156829173155014,0.2015682914952448
13225.5302734375,0.116168998005822,570.760543057372,0.225206800268484,11.884907714691,395.731781005859,14.561469754630952,0.20310964629448192,0.20310964608344612
13227.4267578125,0.118189353833166,230.561988367218,0.229204276308467,4.68420746213494,395.555999755859,5.757847843889413,0.2063670302044142,0.2063670301209671
