Repository: sandialabs/matcal

6061T6 aluminum plate calibrations
##################################
In this calibration example, we will calibrate 
the Hill48 orthotropic
yield surface :cite:p:`hill1948theory` with 
Voce hardening :cite:p:`voce1948relationship`
to the Ductile Failure aluminum data for a rolled plate.
The rolling process tends to impart a texture 
to the material microstructure that results in 
orthotropic plasticity behavior. The experimental data set
used for this calibration 
was purposefully taken such that this orthotropic behavior
would be characterized. 

This example has been broken into several steps:

#. Experimental data analysis to verify the suspected orthotropic

File: documentation/advanced_examples/6061T6_anisotropic_calibration/aluminum_6061_data/uniaxial_tension/processed_data/cleaned_6061-03-02-200C-ST.csv
{'temperature':851.67, 'direction':'R33' }
time,displacement,load,engineering_strain,engineering_stress,temperature,true_stress,true_strain,plastic_strain
1.36434296875e+04,0.0020435496609691,18.7403755014817,-2.73662159603087e-05,0.369541504455458,395.703491210937,0.36953139150414693,-2.7366590422053583e-05,-2.7366595777580995e-05
13646.41796875,0.0020610239903541,35.1773134839396,7.2084921609707e-06,0.719812019047951,395.475552368163,0.7198172078122037,7.208466179904662e-06,7.208455747771215e-06
13649.20703125,0.0021104638358875,60.6996152462066,0.0001050301705332,1.25790920694514,395.595770263671,1.2580413253787994,0.00010502465525102082,0.00010502463701853784
13651.986328125,0.0021467476615253,87.6106206043886,0.0001768213479402,1.82401788641321,395.351159667968,1.8243404117463877,0.00017680571688831297,0.00017680569044859685
13654.5859375,0.0021908415401699,114.72735550898,0.0002640654962264,2.40250755202841,395.533972167968,2.4031419714325644,0.0002640306370699343,0.0002640306022417898
13657.275390625,0.0022431707143046,149.93249911614,0.0003676040001694,3.13381105864548,395.67830505371,3.13496306022042,0.0003675364503728477,0.00036753640493860046
13659.8095703125,0.0022817586409294,186.897626164741,0.0004439540717892,3.9040479328161,395.688604736327,3.9057811509382523,0.00044385555333753643,0.0004438554967320125
13662.35546875,0.0023273324894564,222.218522228199,0.0005341264884848,4.64724720611363,395.479013061523,4.649729424151753,0.0005339838937054877,0.0005339838263181047
13664.9453125,0.0023700793133498,260.315364170472,0.0006187053542402,5.44253600079641,395.481512451171,5.445903327244431,0.0006185140349918799,0.0006185139560657447
13667.37109375,0.0024247661555611,301.55595007016,0.0007269087402394,6.3047636668489,395.458880615234,6.309346655044248,0.0007266446700433955,0.0007266445786035889
13669.8837890625,0.0024833502183763,341.458137902963,0.0008428231669256,7.13872743985706,395.534384155273,7.144744125214018,0.0008424681909208328,0.0008424680873738165
13672.31640625,0.0025383576037596,383.123588555712,0.0009516607796451,8.00608964082323,395.550643920898,8.013708722947,0.0009512082376136336,0.0009512081214729275
13674.70703125,0.0025929204109454,428.261338472426,0.0010596187499429,8.94911057472425,395.419165039062,8.95859322085221,0.001059057750257582,0.0010590576204228975
13677.197265625,0.0026233112838258,468.596404267687,0.001119750131024,9.79170742207583,395.52010192871,9.802671688663793,0.0011191236784493816,0.001119123536381676
13679.587890625,0.0026914096638142,514.819450092813,0.001254489585669,10.7524306949856,395.836096191405,10.765919508421744,0.0012537033710720302,0.0012537032150442113
13681.978515625,0.0027415642146329,555.170624634364,0.0013537253799189,11.5925298737237,395.711181640624,11.60822297692015,0.001352809919811425,0.0013528097515763094
13684.46875,0.0027912647342382,599.008148998824,0.00145206282801,12.5099001116383,395.713076782226,12.52806527407381,0.0014510096042231336,0.0014510094226569703
13686.859375,0.002846052408618,642.849460427999,0.0015604657205379,13.4304859851821,395.72749633789,13.451443799902885,0.001559249459030624,0.0015592492640821632
13689.326171875,0.0029129720261819,686.966239651466,0.0016928728758497,14.3456651275261,395.700469970702,14.369950516881685,0.0016914415816677913,0.001691441373407639
13691.740234375,0.0029616977393399,729.891410729513,0.0017892815719043,15.2422357370141,395.805911254882,15.269508390763166,0.0017876827145523906,0.0017876824932551677
13694.130859375,0.0030067419325272,772.982224725108,0.0018784060125447,16.140424871831,395.768338012695,16.170743145456512,0.0018766440141246648,0.0018766437797660684
13696.521484375,0.0030783648551331,820.174594462364,0.0020201191272127,17.1262600836887,395.653970336913,17.160857172078284,0.0020180814303673742,0.0020180811816592993
13698.912109375,0.0031300725650929,863.569251795117,0.0021224280021391,18.0254703772439,395.703848266601,18.063728143445406,0.0021201788337299877,0.0021201785719368264
13701.203125,0.0031899133060992,912.627601622095,0.0022408288922942,19.0536363382518,395.616973876952,19.096332280549966,0.002238321979575021,0.0022383217028165824
13703.693359375,0.0032485729930409,955.766220449096,0.0023568929488769,19.9463725304912,395.734115600585,19.99338399908754,0.0023541198331272052,0.002354119543368017
13706.083984375,0.0033038542294273,1001.62812300137,0.0024662724031911,20.9168069553746,395.84705505371,20.968393503337094,0.0024632361445437755,0.0024632358406540145
13708.474609375,0.0033811011235229,1043.83534344839,0.0026191131078487,21.7914666091559,395.67473449707,21.84854092955723,0.0026156892081968916,0.002615688891551371
13710.9423828125,0.0034247434058219,1088.92907559841,0.0027054637276055,22.7254346214397,395.514691162109,22.786917465468754,0.0027018105481611708,0.00270181021791599
13713.255859375,0.0035047906842339,1132.97132099748,0.0028638452726715,23.6484651895787,395.601867675781,23.716190740197842,0.00285975228040084,0.0028597519366879306
13715.74609375,0.003565658939412,1178.22443917553,0.0029842792023668,24.5899059197811,395.494366455077,24.66328907042397,0.0029798350806593556,0.0029798347232203835
13718.13671875,0.0036417648831463,1219.81058100924,0.0031348624226395,25.4569373149088,395.255963134765,25.536741317330513,0.00312995898649423,0.0031299586163965297
13720.5830078125,0.0037271857713569,1264.84295173387,0.003303876192053,26.3944602219611,395.368737792968,26.481664257398407,0.0032984303846590396,0.0032984300008668042
13723.017578125,0.0038176422524375,1306.65565883055,0.0034828533855192,27.2806907538949,395.485137939452,27.375705407214856,0.0034768022976309453,0.0034768019008815914
13725.5078125,0.003910086444931,1344.08316452689,0.0036657634647868,28.0469227359171,395.39796142578,28.149736128161674,0.003659060928843802,0.0036590605208766114
13727.998046875,0.0040487830979038,1383.96644447862,0.0039401886623587,28.8914187581847,395.466378784179,29.005256406862422,0.00393244644953362,0.003932446029167586
13730.48828125,0.0041664846027893,1423.63819765624,0.0041730728599252,29.717542940019,395.650921630859,29.84155642044366,0.0041643897398578105,0.004164389307371486
13732.978515625,0.0043097310209111,1454.6073858881,0.004456500222821,30.3638958454478,395.734829711913,30.499212562946337,0.004446599430061514,0.0044465989880439405
13735.66796875,0.0044613379153687,1487.62751664577,0.0047564696241947,31.0584190402283,395.691296386718,31.20614747628349,0.004745193365203431,0.004745192912940424
13738.2578125,0.0046378380378825,1508.60763562856,0.0051056927666006,31.5008039410049,395.757077026366,31.661637377417335,0.005092702913325937,0.005092702454461627
13741.046875,0.0048362803287936,1533.58941966052,0.0054983306833972,32.0233486756226,395.612167358398,32.19942364614814,0.00548327004360939,0.005483269576951076
13743.736328125,0.0050369724374645,1554.67019772575,0.0058954200896136,32.4686099528891,395.80132446289,32.66002605849019,0.005878110100383567,0.005878109627049856
13746.525390625,0.0052610667757909,1566.51964879495,0.0063388131474262,32.7051017506419,395.711346435546,32.912413289968086,0.006318807368788084,0.006318806891796588
13749.4140625,0.0055111213871387,1580.82739882935,0.006833571201439,33.0080455096375,395.715521240234,33.233608349412464,0.006810328182226541,0.006810327700580043
13752.302734375,0.0057664347398204,1588.43808166721,0.007338734201055,33.1640280704491,395.631091308593,33.40741006816976,0.00731193671775559,0.007311936233590227
13755.291015625,0.00603819003798,1596.98806632445,0.0078764292339936,33.3529739960033,395.629415893554,33.61567634623488,0.00784557208876187,0.007845571601578154
13758.080078125,0.006299974409658,1597.55404040191,0.0083943957917955,33.3531633499416,395.815332031249,33.633143014829486,0.008359358791190135,0.00835935830375328
13760.869140625,0.0065784092660714,1602.17535705449,0.0089453069986952,33.4551597504423,396.026242065429,33.75442643599863,0.008905534747408713,0.008905534258214127
13763.95703125,0.0068973511545442,1604.98623723318,0.0095763654192274,33.5131336145232,395.915664672851,33.83406763930899,0.00953080268454827,0.009530802194199463
13766.546875,0.0071866695831463,1607.01116427095,0.0101488108620597,33.5606546903726,395.89185180664,33.90125543822535,0.010097657487254436,0.010097656995931893
13769.634765625,0.0075039374284578,1606.49326944989,0.0107765570207929,33.5506865580541,395.902783203124,33.91224745583411,0.010718903762747072,0.010718903271265226
13772.72265625,0.0078087525009581,1609.77484335319,0.0113796641232419,33.6157296358281,395.941427612304,33.9982653593978,0.011315402800779372,0.011315402308050889
13775.810546875,0.0081419168813814,1610.6261096392,0.0120388631663475,33.6332831967426,395.769464111327,34.038189702065445,0.011966972466210932,0.011966971972903835
13779.09765625,0.0084859212928297,1610.18494404236,0.0127195102948392,33.6220324169142,395.807998657226,34.04968821546429,0.012639296791969385,0.012639296298495643
13782.384765625,0.0088467239998061,1612.5122874074,0.0134333945308626,33.6661766808655,395.715878295898,34.118427725699846,0.013343966477918264,0.013343965983448298
13785.373046875,0.0091669314465756,1615.63820746241,0.0140669569850409,33.7321777993984,395.735543823241,34.20668690470652,0.01396893551856604,0.013968935022816955
13788.361328125,0.0094760444902587,1609.09426940435,0.0146785680532722,33.6018639682816,395.755786132812,34.09509122637614,0.014571880618591453,0.014571880124459697
13791.6484375,0.0098479135277292,1608.23213588917,0.0154143481308113,33.5835214326246,395.840161132812,34.101189534568945,0.01529675395211318,0.015296753457893041
13794.935546875,0.0102064177195916,1608.66847160636,0.0161236845248302,33.5897295367415,395.778939819335,34.131319750209265,0.015995078484012555,0.015995077989355747
13797.625,0.0104985262201292,1609.12335845217,0.0167016504039939,33.6050920020852,395.708325195312,34.16635251166394,0.016563711592628635,0.016563711097464108
13800.912109375,0.0108658956220799,1608.33597830136,0.0174285275026935,33.5817360954928,395.741723632812,34.167016317787585,0.017278392626844996,0.017278392131670848
13804.19921875,0.0112216108878268,1609.78296633258,0.0181323457275003,33.6085274235357,395.73625793457,34.217928873371015,0.017969915304560047,0.017969914808648034
13807.1875,0.0115559061926856,1610.34861110006,0.018793782417694,33.6135565739659,395.700936889648,34.24528245371937,0.01861936125579295,0.018619360759484508
13809.9765625,0.0118774095619845,1611.30218301837,0.0194299089841888,33.6354337164694,395.605136108398,34.28896714347025,0.019243558285620667,0.019243557788679113
13813.1640625,0.0122103161328861,1610.43269491374,0.0200885979253747,33.6110183295085,395.649740600585,34.286216573836725,0.019889484235158194,0.019889483738256504
13816.052734375,0.0125243922963181,1608.93751785614,0.0207100290223412,33.5953898669657,395.67569580078,34.291151377375,0.020498492010808153,0.020498491513834944
13819.33984375,0.0129014301282449,1608.69810950414,0.0214560360765916,33.5785914675906,395.610794067382,34.29905494877311,0.02122909575570785,0.021229095258620097
13822.427734375,0.0132460550012756,1607.19931003681,0.0221379108503701,33.5596943954001,395.716729736327,34.302635929346245,0.021896424801293106,0.021896424304153454
13825.515625,0.0135916331966268,1609.61721364504,0.022821671867692,33.6126932101762,395.774847412109,34.37979107651403,0.02256515297429136,0.02256515247603352
13828.3740234375,0.0139095192118805,1605.69469275992,0.023450641137473,33.5241815151322,395.670697021484,34.31034507653125,0.02317989939449332,0.02317989889724194
13831.4921875,0.0142721300229694,1609.15585036972,0.0241681028882935,33.5977748249017,395.70027770996,34.409769315013165,0.02388067612089811,0.0238806756222058
13834.580078125,0.014618957162226,1608.72686924197,0.0248543350660266,33.58596950854,395.558636474609,34.42072645955535,0.024550490360780136,0.024550489861929026
13837.3955078125,0.0149411193780806,1605.89645000475,0.0254917652263165,33.525410061517,395.673553466796,34.38003195522714,0.02517226848958995,0.025172267991328618
13839.958984375,0.0152287316805588,1608.90414777865,0.0260608349279999,33.5933881253333,395.553280639648,34.46885987930429,0.02572703829294351,0.025727037793394816
13842.5546875,0.0155331967050195,1605.70951170881,0.0266632494253978,33.5289627020718,395.75655517578,34.42295380890621,0.026313979830078583,0.026313979331195194
13845.138671875,0.0158149630333642,1606.81774954549,0.0272207522826606,33.5494467406016,395.721838378905,34.462687930908224,0.026856856516874205,0.02685685601741496
13848.2265625,0.0161802653758603,1608.08087284054,0.0279435394975234,33.579851572965,395.608157348632,34.51819149311213,0.0275602428568896,0.027560242356625953
13850.916015625,0.0164995160628492,1611.97188973803,0.0285752089067997,33.6626330571647,395.732385253905,34.624549840593474,0.028174552285997547,0.028174551784192477
13854.103515625,0.0168546320646855,1605.32421903777,0.029277841428033,33.5253289098292,395.894763183593,34.50687818486337,0.028857431511434543,0.02885743101133486
13857.19140625,0.0172150176931466,1607.34640182575,0.0299909004325061,33.5567684262121,395.762734985351,34.56316613834603,0.029549967670972198,0.029549967170056746
13860.37890625,0.01758277552811,1600.66327541816,0.0307185460847647,33.4240651287324,395.475085449218,34.4508038250821,0.03025617657755054,0.03025617607826353
13863.2197265625,0.0179290847566829,1606.05912913252,0.031403753524419,33.5328331867375,395.363327026366,34.58589002655102,0.03092074188000845,0.030920741378763668
13865.857421875,0.0182357531931897,1602.90247347983,0.0320105276928914,33.4679929881829,395.478353881835,34.539321115967596,0.031508868260140384,0.031508867759570514
13868.3798828125,0.0185186894038531,1606.79930818688,0.03257034527931,33.5452381239034,395.38302001953,34.63781812355175,0.03205117455336167,0.0320511740513643
13871.3359375,0.0188663908038435,1602.65724731827,0.033258307269331,33.4606960989212,395.589123535155,34.57354222265842,0.03271721431866796,0.032717213817602134
13874.224609375,0.0192261508145318,1601.2520816539,0.0339701284264788,33.4378000518931,395.626696777343,34.573686425388516,0.033405886332838516,0.0334058858317706
13877.51171875,0.0195987577601446,1598.83769068541,0.0347073685290683,33.3881960827234,395.692477416991,34.54701252010332,0.03411865101934594,0.0341186505186646
13880.798828125,0.0199886574226571,1602.25801385828,0.0354788240013156,33.4605247786915,395.675860595702,34.647664859789025,0.034863951621524725,0.03486395111938465
13883.88671875,0.0203660745210359,1597.87193429801,0.0362255814721679,33.3770940809894,395.539025878905,34.58619873336646,0.035584862868535724,0.03558486236728647
13886.67578125,0.0207074876603355,1597.82122056182,0.0369011015095861,33.3699887998795,395.530346679687,34.60137815540961,0.03623655489186596,0.03623655439039671
13889.365234375,0.0210255169031012,1597.53054962367,0.0375303541693223,33.3591798459069,395.805966186523,34.611161691780396,0.03684322972540991,0.03684322922379887
13892.25390625,0.0213740318353603,1595.47269158837,0.0382199258142901,33.3246723448821,395.655206298827,34.59833886113901,0.03750763688168889,0.03750763638026369
13895.541015625,0.0217698828874552,1595.32647795936,0.0390031567059651,33.3124725411491,395.720657348632,34.611764139393586,0.03826175032803341,0.03826174982641364
13898.828125,0.0221592967222467,1596.66413507881,0.0397736509194835,33.3426316642355,395.622219848632,34.66878986828239,0.03900304611888058,0.03900304561643435
13901.81640625,0.0225274189280009,1592.34183188374,0.0405020175157888,33.249253122137,395.757681274413,34.59591496592508,0.03970330583649478,0.0397033053351047
13904.505859375,0.0228590903048382,1596.0070519082,0.0411582625019991,33.3260789741374,395.772567749023,34.697722492233176,0.04033380737822037,0.04033380687535483
13907.59375,0.0232337459767839,1592.33030603461,0.0418995562145109,33.2548706223037,395.576956176757,34.64823495483224,0.04104554349725089,0.04104554299510256
13910.681640625,0.023616841759562,1594.40649565853,0.0426575495303156,33.2957417681804,395.41814880371,34.7160565333332,0.04177278992012282,0.04177278941699157
13913.5703125,0.0239775390510895,1590.93205587972,0.0433712251913319,33.2178248768217,395.442922973632,34.65852265141043,0.04245703329922581,0.042457032796928376
13916.65234375,0.0243455558413948,1588.40075987001,0.04409938321263,33.1572564129447,395.598818969726,34.619470981242564,0.04315467957783698,0.04315467907610552
13919.1064453125,0.0246501514893465,1588.25487555098,0.0447020561616672,33.1590642922118,395.448526000976,34.64134265794906,0.04373173104323742,0.04373173054118898
13924.826171875,0.0253711358688068,1587.01414533425,0.0461285958548674,33.1352440176281,395.714230346679,34.66372630896299,0.04509629867398376,0.04509629817161091
13928.11328125,0.025781621335177,1584.82159951908,0.0469407823986274,33.0903603716322,395.86551208496,34.64364778880916,0.04587237097522963,0.045872370473147774
13931.1015625,0.02613930511985,1581.4253159744,0.0476484955349814,33.0206307838877,395.736779785155,34.594014173803174,0.04654812461413223,0.046548124112769707
13933.791015625,0.0264656003087935,1585.63905664763,0.048294103195825,33.1110044593239,395.642160034179,34.71007073712398,0.04716417934926973,0.04716417884622523
13937.078125,0.0268785997044559,1586.09635843325,0.0491112638000827,33.1234567349747,395.566354370116,34.7501915682074,0.04794339032914284,0.04794338982551687
13940.365234375,0.0272932490810576,1582.7967822513,0.0499316890566268,33.0454654545688,395.563937377929,34.695481371892214,0.048725104011758044,0.048725103508924984
13943.65234375,0.0277182475047729,1582.75649666433,0.0507725909377899,33.0402379333462,395.736724853515,34.717776429952416,0.04952569449380305,0.049525693990646866
13946.44140625,0.028077661477792,1579.41850098527,0.0514837274248055,32.9778480649205,395.584893798827,34.675670617252756,0.050202240458183146,0.0502022399556372
13949.330078125,0.0284527365198931,1580.38184243285,0.0522258509031067,32.9948989362133,395.564157104491,34.71808562014844,0.050907778443778834,0.050907777940618175
13952.6171875,0.0288602016044883,1577.40981990627,0.0530320613194868,32.9350360411775,395.465499877929,34.68164890357794,0.051673680285173336,0.05167367978254074
13955.705078125,0.0292831696349922,1579.67624092589,0.0538689458646418,32.9759004244132,395.509033203124,34.75227743076584,0.052468102601471035,0.05246810209781484
13958.59375,0.0296391232313192,1576.47644566644,0.0545732356503344,32.9065788493211,395.414715576171,34.70239734283039,0.05313616911812648,0.053136168615193186
13961.58203125,0.0300368580116531,1572.64272870464,0.0553601936867031,32.8261259677187,395.358959960937,34.64338667075556,0.05388212447569241,0.053882123973614346
13964.869140625,0.0304740823358004,1571.13789188777,0.0562252857344609,32.8003332562787,395.305319213866,34.644541377279104,0.05470150129428584,0.054701500792191035
13968.15625,0.0308870863147432,1572.92560597338,0.0570424554071971,32.8366937208414,395.398043823241,34.70977936965616,0.0554748720296229,0.05547487152658262
13971.044921875,0.0312619001098622,1573.449428374,0.0577840619822196,32.8534199853831,395.28013305664,34.75182405369818,0.05617621239898458,0.056176211895334956
13974.033203125,0.0316628477697473,1567.27870828789,0.0585773770220682,32.7313655927138,395.379504394531,34.648683146968686,0.05692590955598658,0.05692590905383175
13977.12109375,0.0320762115362005,1567.28013529778,0.0593952585703725,32.7160053815836,395.547265624999,34.659180992102755,0.057698234538108184,0.05769823403580121
13980.009765625,0.0324621649942999,1565.24434103083,0.060158906082568,32.6787297063195,395.393154907226,34.64464634910027,0.05841880828703401,0.05841880778493769
13982.6123046875,0.0327949798995937,1564.12929745465,0.0608174136541823,32.656225892449,395.591485595702,34.642293102413596,0.059039755901248575,0.05903975539918636
13985.6875,0.0331972383776694,1562.52950959492,0.0616133222789029,32.6243039743663,395.394226074218,34.634395740737695,0.05978975320250656,0.0597897527005588
13988.974609375,0.0336433886403702,1565.12326472993,0.0624960751886827,32.6869891447669,395.798248291015,34.72979768758707,0.06062092786954891,0.06062092736621851
13991.564453125,0.0339798747532539,1560.05233019114,0.0631618466116344,32.5703020345604,395.768035888671,34.62750246723121,0.061247342343763306,0.061247341841915444
13994.65234375,0.0343845096622102,1558.82718731324,0.0639624572424953,32.546355524018,395.599725341796,34.62810040909175,0.062000105750411386,0.06200010524855486
13997.740234375,0.0348019754646097,1556.7513269993,0.064788455079123,32.5042400522617,395.403509521484,34.61013956022649,0.0627761457025735,0.06277614520097728
14000.728515625,0.0351985094254822,1555.63310009336,0.0655730371741053,32.4817880853029,395.678662109374,34.61171759436073,0.06351271753163397,0.06351271703001488
14003.6171875,0.0355747715372035,1555.86756879574,0.0663175093883571,32.4872297568128,395.875042724609,34.641701932690665,0.06421113260337766,0.06421113210132401
14006.904296875,0.0360416657269353,1556.8789894997,0.0672413062321604,32.5097628754594,395.736477661132,34.69576180801766,0.0650771006702241,0.06507710016738696
14009.79296875,0.0364141099660943,1553.12178222215,0.0679782244037604,32.423757865883,395.761965942382,34.627867365572726,0.06576735119508599,0.06576735069323283
14012.283203125,0.0367499544197239,1551.51365184305,0.0686427262397119,32.395695161398,395.855157470702,34.61942400717096,0.06638936312207391,0.06638936262034313
14015.470703125,0.0371872543679976,1547.11703436357,0.0695079679173663,32.3014194423065,395.960324096679,34.54662548000353,0.06719869964568592,0.06719869914501019
14018.55859375,0.0375972906728898,1546.51340917895,0.070319265750226,32.2937190488194,395.812887573241,34.56458967210414,0.06795698317341126,0.06795698267247517
14021.1484375,0.0379457047729804,1543.76169502581,0.0710086378886653,32.2408104025855,395.890341186523,34.530186445104746,0.06860085668861096,0.06860085618817348
14024.236328125,0.0383816961947037,1544.8871667512,0.071871290515687,32.2525886683847,395.852960205077,34.5706238498848,0.06940599062279698,0.06940599012177345
14027.5234375,0.0388360230296146,1541.03424004085,0.0727702215912417,32.1833234486312,395.699920654296,34.52531103893241,0.07024429494836751,0.07024429444800068
14029.9140625,0.0391425482386093,1540.19889040365,0.0733767123697586,32.1644241222274,395.713269042968,34.524543830984214,0.07080948532286088,0.07080948482250518
14033.201171875,0.0395917234663654,1540.02764921652,0.0742654504753968,32.1519808634309,395.596127319335,34.53976221734119,0.07163712613914298,0.07163712563856672
14036.2890625,0.0400303983987551,1537.82577295205,0.0751334126966231,32.1073046050819,395.73452758789,34.51963598394967,0.0724447587133264,0.07244475821304182
14039.177734375,0.0404241342669514,1538.21732251262,0.0759124584854363,32.1217135380939,395.685528564452,34.56015179496026,0.07316910014491736,0.0731690996440456
14042.365234375,0.0408927288537068,1533.57668634148,0.0768396197347905,32.0257336335586,395.492114257812,34.486578839065075,0.07403047319020307,0.07403047269039759
14045.453125,0.0413310829564694,1533.81861940329,0.0777069471625166,32.029058598545,395.342727661132,34.51793897412413,0.07483558688595944,0.07483558638569945
14048.341796875,0.0417290858587059,1530.95955019823,0.0784944357048817,31.9651088143426,395.502056884765,34.47419200433754,0.07556602754297373,0.07556602704334776
14051.529296875,0.0421823081230437,1528.2516342718,0.0793911812771005,31.9023717970302,395.601565551757,34.43513879087991,0.07639716114596258,0.07639716064690259
14054.21875,0.0425414952236836,1527.14372574509,0.0801018688744266,31.8822236363196,395.575885009765,34.43604934480405,0.07705535971986735,0.07705535922079416
14056.80859375,0.0429102522137714,1524.47093621602,0.0808314914550143,31.8274575181204,395.43399658203,34.400118389850356,0.07773064441092578,0.07773064391237335
14060.095703125,0.0433849471467217,1523.08124812049,0.0817707228493498,31.8000530439921,395.487280273437,34.40036637936634,0.0785992567217578,0.07859925622320177
14062.984375,0.0437878587422526,1522.13074976194,0.0825679237322672,31.7834507611956,395.479425048827,34.40774431091846,0.07933592602277374,0.07933592552411078
14065.97265625,0.044229810720119,1519.55686299544,0.0834423699156737,31.733235900154,395.35044555664,34.38113232006267,0.08014335176167982,0.08014335126340254
14069.060546875,0.0446709102078334,1518.46618835743,0.0843151293620654,31.7035614329807,395.633123779296,34.37665132774439,0.08094857051316746,0.08094857001495513
14072.048828125,0.0450775067607953,1514.33477517802,0.0851196213017558,31.6218146328005,395.878201293945,34.31345153048101,0.0816902309630342,0.0816902304657378
14074.9375,0.0455088392780052,1517.15652258589,0.0859730558203073,31.6778588900827,395.683908081054,34.40130123202755,0.08247641072542033,0.08247641022685075
14077.9501953125,0.0459182912146482,1511.00007259871,0.0867831974221492,31.5484512528131,395.503320312499,34.28632673749344,0.08322213785259044,0.08322213735568716
14080.71484375,0.0463417634059946,1511.34562853273,0.0876210794999471,31.5509849888433,395.297216796874,34.31551636411594,0.08399281525436152,0.0839928147570352
14083.90234375,0.0467967914828048,1507.1903952651,0.0885213980527238,31.4612424932009,395.536718749999,34.246235674392935,0.08482025979297211,0.08482025929664985
14086.890625,0.0472396372003466,1505.53758849936,0.089397612589452,31.4274585947259,395.441082763671,34.23699837406033,0.08562489447380386,0.08562489397761548
14089.978515625,0.0476841328988277,1505.79993877963,0.0902770917784667,31.4312231313546,395.431854248046,34.268742557926245,0.08643187657528921,0.08643187607864077
14092.966796875,0.048124306563904,1501.64207103221,0.0911480193921867,31.3410590977784,395.597802734374,34.19773457138075,0.08723037078490925,0.08723037028928991
14095.65625,0.0485101500232741,1501.06270501576,0.0919114492608964,31.3354551228928,395.48406677246,34.21554222768569,0.08792978361428282,0.0879297831184054
14098.544921875,0.0489413450420724,1498.80056502582,0.0927646117250907,31.2887974108332,395.695471191405,34.191290565176324,0.08871082618878726,0.0887108256932613
14101.533203125,0.0493635614145928,1496.3812344077,0.0936000090397595,31.2340335468475,395.756665039062,34.15753938034067,0.08947501469365934,0.08947501419862254
14104.62109375,0.0498162841013684,1495.21679433523,0.0944957661478138,31.2193789045583,395.770974731445,34.16947804397133,0.09029376967527572,0.09029376918006589
14107.41015625,0.0502425429271901,1495.20680526598,0.0953391618605846,31.2158578229931,395.734335327148,34.191951555779035,0.09106405216888734,0.09106405167335181
14110.697265625,0.0507097808629509,1488.69415165558,0.0962636388402809,31.0813624257411,395.849554443359,34.073367484061684,0.09190770598629792,0.091907705492481
14113.884765625,0.0511671464127584,1488.31862851381,0.09716858231713,31.0818200310916,395.679733276366,34.101996430472774,0.09273284525384838,0.09273284475961655
14117.171875,0.0516546286979881,1486.89117954112,0.0981331147666855,31.0502204655466,395.715658569335,34.09727532514373,0.09361156958855002,0.09361156909438662
14120.359375,0.0521168846079684,1483.02639767166,0.0990477343101725,30.9645535880027,395.614474487304,34.0315224758982,0.09444410879141069,0.09444410829820021
14123.646484375,0.0525942470101038,1482.02211201716,0.0999922435590376,30.941716150527,395.655673217773,34.0356477790657,0.09530312846949852,0.09530312797622827
14126.634765625,0.0530563516718313,1478.56347911717,0.100906563842732,30.8694460641113,395.609530639648,33.98437580521655,0.09613398932799683,0.09613398883546964
14129.32421875,0.0534560228881287,1477.20924672897,0.101697353311298,30.8420754031863,395.463302612304,33.978632853361326,0.09685203899310862,0.09685203850066466
14132.3125,0.0538873920715817,1471.6538972166,0.102550860377678,30.7372454562531,395.599780273437,33.88937643441728,0.09762645913666178,0.0976264586455114
14135.001953125,0.0542966194274857,1471.94873941444,0.103360557624069,30.734019676663,395.554269409179,33.910705099471386,0.09836057500019768,0.09836057450873818
14138.189453125,0.0547568403609742,1469.76058439894,0.10427115076307,30.6928712625197,395.503897094726,33.89325228027346,0.09918552527354535,0.09918552478233879
14140.6796875,0.0551546828483972,1465.97483692353,0.105058321908685,30.6088882824978,395.380163574218,33.82460673189104,0.0998981135847602,0.0998981130945485
14143.767578125,0.0556157608553181,1465.81391411563,0.105970610853179,30.6051124748016,395.361651611327,33.84835494994555,0.10072333028160878,0.1007233297910529
14146.755859375,0.0560389397167197,1459.81136165688,0.106807912548348,30.4857766636736,395.54737548828,33.74189884242587,0.10148011793683609,0.10148011744782306
14150.04296875,0.0565379443688421,1459.55900044585,0.107795243153037,30.4770100271775,395.556713867187,33.76228674453796,0.102371772649385,0.1023717721600765
14152.83203125,0.0569483221281232,1457.6694198079,0.108607216587551,30.4347795905301,395.564761352538,33.740216300202235,0.10310446762296319,0.10310446713397454
14156.119140625,0.057461369951351,1456.11101523506,0.109622333010589,30.401847784777,395.623950195312,33.73456927766248,0.10401971689829988,0.10401971640939307
14159.107421875,0.0578996644714686,1453.23734662109,0.110489542548094,30.3408126986949,395.665148925781,33.69315522516982,0.10480094742200328,0.10480094693369668
14162.1953125,0.0583609166430441,1452.63778292616,0.111402176094773,30.3330153740251,395.614419555663,33.71217930507867,0.10562243983798886,0.10562243934940654
14165.283203125,0.0588163297154068,1448.31800444091,0.11230325639975,30.2357392966985,395.649905395507,33.63131129019051,0.10643287123877486,0.10643287075136455
14168.271484375,0.0592860930386608,1447.46421344509,0.11323273011114,30.2118378704269,395.669268798827,33.63280676499031,0.10726815206196924,0.10726815157453726
14171.1904296875,0.0597306483197869,1448.19286665032,0.114112327190377,30.2333858977521,395.858068847655,33.683387932241736,0.1080579687291971,0.10805796824103206
14174.1484375,0.0601663899527291,1442.43027139353,0.114974485585316,30.1086129235415,395.802807617187,33.57033521689277,0.10883152176714032,0.10883152128061373
14177.3359375,0.0606794148595549,1440.15495900458,0.115989556665962,30.0629200148813,396.017480468749,33.54990479025823,0.10974150608913563,0.10974150560290513
14180.623046875,0.0611605263850468,1437.116415863,0.1169414839303,30.0030345777099,395.707968139648,33.511633974381425,0.11059413190220357,0.11059413141652771
14183.11328125,0.0615312083528971,1434.58863249303,0.117674915271888,29.9407889789514,395.583685302734,33.46406879593454,0.11125055899025862,0.11125055850527212
14186.30078125,0.0620350162828649,1431.63472201509,0.118671749642123,29.8908942162338,395.774902343749,33.438098941936815,0.11214204370673242,0.11214204322212229
14189.08984375,0.062476372434281,1427.61670123715,0.119545016923315,29.8043932796765,395.61060180664,33.36735998933429,0.11292236788135959,0.11292236739777467
14191.7861328125,0.0628758007367178,1428.55238064681,0.120335325762516,29.821610962772,395.682067871093,33.410204243417276,0.11362803849861158,0.11362803801440573
14194.767578125,0.0633181927095013,1423.99341334954,0.121210642519866,29.7231717112534,395.870291137695,33.325936462726034,0.11440903234324153,0.11440903186025694
14197.658203125,0.0637623217455515,1423.62304939738,0.122089396230594,29.7237600609901,395.87957458496,33.35271599117981,0.11519247971140095,0.11519247922802826
14200.64453125,0.0642127298757317,1417.55672057343,0.122980573756969,29.6004117497432,395.951809692382,33.240687380738166,0.11598637708216926,0.11598637660042016
14203.6328125,0.0646707050018306,1414.8142270996,0.123886723341468,29.535729346137,395.816513061523,33.194814086870224,0.11679296644754625,0.11679296596646199
14206.521484375,0.0651099299278668,1412.3665758236,0.124755773780123,29.4897929824134,395.954776000976,33.16881493507339,0.11756592211572034,0.11756592163501288
14209.509765625,0.065565562997688,1410.04417210819,0.125657289372072,29.4434869276677,395.681353759765,33.14327569516763,0.11836712226420455,0.11836712178386723
14212.59765625,0.0660310913698645,1408.73812874637,0.12657838380926,29.4088870038874,395.532901000976,33.13141640096827,0.11918506019095773,0.11918505971079228
14215.1875,0.0664261655559338,1403.76982914987,0.127360077593817,29.3157451542116,395.688604736327,33.04940074222029,0.11987868499862961,0.11987868451965279
14218.474609375,0.0669323659582636,1403.46104616309,0.128361645709867,29.3015458630596,395.609420776366,33.062740522341244,0.12076670959095549,0.12076670911178534
14224.451171875,0.0678405887997291,1398.53884996312,0.13015865542399,29.1964228683651,395.290624999999,32.9965900225161,0.12235802589874588,0.12235802542053444
14227.14453125,0.06826612805053,1394.50754701618,0.131000627385625,29.1114773391573,395.241021728515,32.925099145078605,0.12310275185144672,0.12310275137427136
14230.0234375,0.0687037488284308,1389.74473684423,0.131866503856779,29.0121544359269,395.346874999999,32.83788582105995,0.12386804337162403,0.12386804289571264
14232.818359375,0.0691506049163112,1389.41169468926,0.13275065331226,29.01208004688,395.259121704101,32.8634526373814,0.12464888131379434,0.12464888083751242
14235.70703125,0.0695806357818912,1385.95712327896,0.133601512382896,28.9346883872785,395.301034545898,32.80040652643762,0.12539974353502445,0.12539974305965623
14238.595703125,0.0700015825857445,1382.86556123138,0.134434397729,28.871676355913,395.332235717773,32.75302278850797,0.1261341987346363,0.1261341982599548
14241.68359375,0.0704811632955872,1379.0342592094,0.135383296121495,28.7946656584014,395.510214233398,32.692982416175795,0.12697029975750176,0.1269702992836904
14244.572265625,0.0709381026003187,1376.25126060861,0.136287396229837,28.7388964151724,395.377966308593,32.6556457883155,0.12776627794141832,0.1277662774681481
14247.361328125,0.0713687017926668,1375.41086155179,0.137139379791817,28.7163768218071,395.391369628905,32.654522939217394,0.12851579282428252,0.12851579235102856
14250.349609375,0.0718233907067283,1374.17649799459,0.138039027277179,28.691801385684,395.50955505371,32.65238974999206,0.12930662973575735,0.1293066292625343
14253.4375,0.0723095805068889,1370.19459154393,0.139001002415777,28.6113778088577,395.566189575195,32.58838801494373,0.13015156454874655,0.13015156407645107
14256.525390625,0.07278831330986,1370.6739570979,0.139948223139735,28.6179826545596,395.742547607421,32.62301848708887,0.13098284307648395,0.1309828426036866
14259.70703125,0.0732712902304694,1360.80563483976,0.140903841274853,28.4098060332095,395.514910888671,32.412856843211365,0.13182079149579934,0.1318207910260478
14262.701171875,0.0737174817426937,1361.30947910188,0.14178667580094,28.4190257666293,395.751611328124,32.44846496965218,0.13259429501149722,0.13259429454122962
14265.7177734375,0.0741752552044556,1355.60176884097,0.142692426372382,28.3079854613658,395.866473388671,32.34732060257076,0.13338725531307374,0.133387254844272
14268.77734375,0.0746746265190089,1354.22766808427,0.143680482455357,28.2832589929348,395.853729248046,32.34701130045786,0.1342515553934917,0.13425155492469443
14271.56640625,0.0750752052248228,1349.73291623216,0.144473067482681,28.1887060055767,395.715466308593,32.261214840525184,0.13494432800837547,0.13494432754082164
14274.853515625,0.0756111282004616,1347.44223604437,0.14553344468228,28.1346792694217,395.585250854491,32.22921606846738,0.1358704190651053,0.1358704185980152
14277.642578125,0.0760376070237418,1349.59976523217,0.146377275682022,28.181830654249,395.725106811523,32.3070102591337,0.13660677500634932,0.13660677453813178
14280.73046875,0.0765301859167617,1345.16275239573,0.147351892279751,28.0843652229839,395.610794067382,32.22264959199777,0.13745658471361194,0.13745658424661703
14283.91796875,0.0770274443390567,1343.10961447008,0.148335767794104,28.0402435011682,395.625433349609,32.19961455996498,0.13831373579013057,0.1383137353234695
14286.90625,0.0774900164953836,1338.05821898982,0.149251013062612,27.936195766337,395.664846801757,32.10570129543785,0.13911043720271274,0.13911043673741272
14289.994140625,0.0779517361615586,1332.49551488801,0.150164571594106,27.817421254383,395.698382568359,31.994612409691687,0.13990503787051517,0.13990503740682514
14293.181640625,0.078447436268522,1329.98606310666,0.151145363825744,27.7751209371157,395.810498046874,31.97320170623848,0.14075741527168584,0.1407574148083061
14296.169921875,0.0789074051215893,1328.35663734915,0.152055458198423,27.7422139277117,395.664846801757,31.960568987699236,0.14154770191221072,0.14154770144901407
14299.2578125,0.0793875037421157,1325.67989610038,0.153005381328996,27.6853175777076,395.621093749999,31.92132016064578,0.1423719085171371,0.14237190805450928
14302.24609375,0.0798699673353218,1318.30521874478,0.153959983794514,27.5340778822054,395.724584960937,31.773224076403075,0.1431994913967356,0.1431994909362541
14305.43359375,0.0803618908192464,1316.34340945226,0.154933303599807,27.4861848611205,395.48670349121,31.744710294648026,0.14404259650537105,0.14404259604530278
14308.720703125,0.0808770240350502,1315.70114523054,0.155952546180597,27.4606513842387,395.484204101562,31.743209897026677,0.14492471939082618,0.14492471893077966
14311.509765625,0.081317559779277,1309.88081095809,0.156824190204124,27.3451725324951,395.381591796874,31.63355708046744,0.1456784835143438,0.14567848305588643
14314.59765625,0.0818036349974279,1310.22296402237,0.157785938630757,27.3561618235517,395.740048217773,31.672579503811058,0.14650950768554252,0.14650950722651962
14317.78515625,0.082270497104197,1306.10669910182,0.15870967199521,27.2670054234322,395.527709960937,31.594542920024875,0.14730703426765848,0.14730703380976656
14320.57421875,0.0827034246029816,1301.56342891336,0.159566262344306,27.1763567339429,395.561904907226,31.51278641161247,0.1480460234236861,0.14804602296697905
14323.7783203125,0.0831847057098479,1296.73102456665,0.160518525142351,27.067827622574,395.36277770996,31.41271540079553,0.1488669096746154,0.14886690921935866
14326.849609375,0.0836914973553475,1295.6248723598,0.161521263092137,27.0524674114438,395.41457824707,31.422016126943227,0.14973057964030448,0.14973057918491295
14329.638671875,0.0841179715953474,1290.75800023568,0.162365085023401,26.9473218746137,395.655206298827,31.322626091322807,0.15045679585051944,0.15045679539656834
14332.626953125,0.0845979602171446,1288.64898938422,0.163314790510489,26.9138828708119,395.778225708007,31.30931802305891,0.15127350802992823,0.15127350757617
14335.515625,0.0850279544164815,1283.85752924443,0.164165577033297,26.8092558030983,395.848730468749,31.21041276116458,0.15200458750330714,0.15200458705098233
14338.3046875,0.0854628435592717,1280.31184874098,0.165026048691221,26.7335796000085,395.757873535156,31.145316618048685,0.15274344615930238,0.15274344570792098
14341.29296875,0.085924874888513,1280.82447460244,0.165940223879258,26.7457140315486,395.744992065429,31.183903815055945,0.1535278206443943,0.15352782019245367
14343.982421875,0.0863349409847278,1276.99920993001,0.166751580657229,26.6631512060632,395.965927124023,31.109273824234034,0.1542234605991557,0.15422346014829666
14346.970703125,0.086802490583555,1272.42136219416,0.167676674293468,26.56209932104,395.847109985351,31.0159438066464,0.15501602613009677,0.15501602568059034
14350.05859375,0.0872733218111391,1273.35956631362,0.168608260960366,26.5886877698633,395.842303466796,31.071760185192886,0.1558135202218616,0.15581351977154623
14353.046875,0.0877393497608778,1266.15667899511,0.169530343861719,26.4373195841888,395.922201538085,30.919247473222832,0.15660225271809047,0.15660225226998545
14356.03515625,0.0882131601207134,1264.35140171082,0.17046782503969,26.3948502009053,395.688439941405,30.89432291603166,0.15740351935204563,0.15740351890430182
14359.322265625,0.0887290358279399,1262.92933146773,0.171488536714008,26.3681580582587,395.948596191406,30.889994908640215,0.15827519378254873,0.15827519333486764
14362.310546875,0.08919330379801,1257.98518126941,0.172407137319589,26.2608507306342,395.71343383789,30.788408837747,0.1590590176214579,0.1590590171752491
14365.298828125,0.0896736499156774,1256.11041958035,0.173357550148006,26.2220309190882,395.551110839843,30.767817968181593,0.1598693400595949,0.15986933961368452
14368.38671875,0.0901647942419362,1250.35935017269,0.174329328311941,26.0954703535323,395.731176757812,30.64467618123041,0.16069720022131567,0.16069719977718994
14371.375,0.090611407415956,1248.1378250797,0.175212997138057,26.0584381333316,395.935659790038,30.624215188379928,0.16144940532799548,0.1614494048841663
14374.462890625,0.091100883428154,1243.7640397585,0.176181474375792,25.9675054129348,395.659490966796,30.54249881136987,0.1622731525165102,0.16227315207386528
14377.55078125,0.0915809270493158,1238.117361613,0.177131288684622,25.8455411888076,395.716180419921,30.423595215186083,0.16308036724403258,0.16308036680311092
14380.439453125,0.0920534449240824,1236.04666048867,0.178066212551636,25.8014555344087,395.885946655273,30.395823008577665,0.16387429124881886,0.16387429080829968
14383.626953125,0.0925192070435586,1231.36233586082,0.178987769481231,25.6972928346864,395.625433349609,30.29679396965281,0.16465624786379454,0.16465624742471058
14386.615234375,0.0930042647734636,1230.13104586338,0.179947504705621,25.6797099689956,395.726370239257,30.30070970826256,0.16546994995036415,0.16546994951122343
14389.90234375,0.0935158046974441,1225.49919129159,0.180959637599209,25.5777992286099,395.547540283202,30.20634851633201,0.16632736016990038,0.1663273597321272
14392.890625,0.0939607770570855,1221.30850231663,0.181840059909996,25.5007231589056,395.373571777343,30.137776194557166,0.1670725967233521,0.16707259628657273
14396.078125,0.0944753511126821,1218.06622607037,0.182858196136399,25.4271997297561,395.442868041991,30.076771613792047,0.16793370979493605,0.1679337093590408
14399.365234375,0.0949802361135408,1216.47082901031,0.183857161599098,25.3893695179587,395.502249145507,30.057386940962907,0.16877788864285617,0.16877788820724188
14402.453125,0.0954621313799789,1207.91974665314,0.184810639573272,25.2193634946519,395.632409667968,29.88017020026941,0.16958296398959877,0.16958296355655283
14405.541015625,0.0959498382459475,1209.48901845517,0.185775616378278,25.2479807356702,395.598516845702,29.938439927719624,0.17039708906594406,0.17039708863205363
14408.529296875,0.0964468125048585,1204.87242191223,0.186758929646959,25.146518583781,395.439352416991,29.842855487354043,0.17122600287597142,0.17122600244346628
14411.716796875,0.0969360960192802,1198.04659451537,0.187727026008594,25.007843874607,395.551358032226,29.702492040513,0.17204141845084142,0.1720414180203705
14414.904296875,0.0974212912475969,1193.67840746375,0.188687033287341,24.9152407819697,395.597747802734,29.616423657149298,0.17284936463110767,0.17284936420188415
14417.9921875,0.0979332345002514,1191.03536560245,0.189699964207044,24.8628122832219,395.500875854491,29.579286891804482,0.17370114441464396,0.17370114398595865
14421.080078125,0.0983929925224209,1183.91173221798,0.190609641429708,24.7152311763114,395.445779418945,29.426192536962983,0.17446547966313145,0.1744654792366649
14424.16796875,0.0988873818111936,1179.79799200723,0.191587840076474,24.6252474798192,395.396890258788,29.343145464062236,0.1752867371023991,0.1752867366771361
14427.255859375,0.0993789569658088,1172.93901407286,0.192560470677396,24.4830697227885,395.500985717773,29.197541160390468,0.17610265165812788,0.17610265123497512
14430.14453125,0.0998366433452434,1174.10103920551,0.193466048947745,24.5086505381547,395.388925170898,29.250242330996286,0.17686171976267923,0.17686171933876266
14433.1328125,0.100306035422786,1164.17892965141,0.194394788112371,24.3097116839327,395.37241821289,29.03539294386762,0.17763960363015063,0.17763960320934782
14436.021484375,0.100762392650908,1156.29316321424,0.195297736523933,24.1413399654501,395.424877929687,28.856089025321975,0.178395306253166,0.1783953058349618
14439.30859375,0.101293246518439,1153.77361259365,0.19634808398623,24.0941209542165,395.616506958007,28.824955446856915,0.1792736533067451,0.17927365288899214
14442.396484375,0.101775380115457,1148.66974705734,0.197302033521289,23.9860404313442,395.678909301757,28.718534992461223,0.18007072016174333,0.18007071974553268
14445.484375,0.102289541675819,1147.90256458501,0.198319353584622,23.964000985465,395.638644409179,28.71652617809151,0.1809200364434907,0.18092003602730916
14448.572265625,0.102782803477617,1138.31953453543,0.199295321385659,23.7575939217518,395.753643798827,28.49237124550249,0.18173415212699087,0.18173415171405796
14451.759765625,0.10330266663878,1129.81400672484,0.200323922636336,23.591025574109,395.780065917968,28.31687236379846,0.18259145589819437,0.18259145548780492
14454.748046875,0.10377925446653,1125.78786296751,0.201266899312322,23.4972435277849,395.887896728515,28.226460882629613,0.18337674930940148,0.18337674890032235
14457.8359375,0.104288869412748,1117.29495870597,0.202275223444909,23.3287636070516,396.043435668945,28.047594485886073,0.18421578115510368,0.1842157807486168
14461.0234375,0.104835388932641,1115.92634644886,0.20335656696697,23.2960572226535,395.669076538085,28.033463450835463,0.18511479121907193,0.18511479081278984
14464.111328125,0.105334755663914,1101.49543448372,0.204344613981466,22.9918736462054,395.650921630859,27.69013919848395,0.18593553016938488,0.1859355297680785
14467.19921875,0.10582574415864,1093.44040271927,0.205316083817131,22.8278976441452,395.615737915038,27.5148321974609,0.18674184276699268,0.186741842368227
14470.287109375,0.106344754829651,1082.78140721057,0.206342998330794,22.606398620714,395.737493896484,27.271070700687016,0.18759346776103109,0.18759346736579818
14472.98828125,0.106814651068036,1073.17806971252,0.207272735028062,22.4117540433051,395.765179443359,27.057099607639742,0.18836387767376384,0.18836387728163195
14475.765625,0.107302596264585,1060.71522392943,0.208238183393954,22.1398034664096,395.891714477538,26.75015592779849,0.18916325176057822,0.1891632513728948
14478.5546875,0.107775654966437,1043.8991198136,0.209174177341438,21.7940905137283,395.744415283202,26.352851474485036,0.1899376285358938,0.18993762815396842
14481.443359375,0.108350911654356,1019.54862300418,0.210312380224155,21.2846720646126,395.638287353515,25.76110211515966,0.1908784917641862,0.1908784913908369
14484.033203125,0.108927011665866,984.929802086688,0.211452251706929,20.5658754983248,395.63787536621,24.914576186707418,0.19181984795703813,0.19181984759595733
14486.3564453125,0.109513451557929,938.912245686114,0.212612581677365,19.5970415650619,395.707144165038,23.76361917084991,0.19277719038705604,0.19277719004265575
14488.5068359375,0.110101715595586,888.46909252824,0.213776520902273,18.5556738023979,395.701898193359,22.52244119572403,0.1937365907676047,0.19373659044119249
14490.607421875,0.110689282974624,831.698303081055,0.214939081718437,17.3688765796571,395.743811035155,21.102126966428855,0.19469393703219107,0.19469393672636315
14492.798828125,0.111310390799534,777.455571428819,0.216168005660804,16.2408388144195,395.616918945312,19.751588554922773,0.19570493655041243,0.19570493626415753
14495.2890625,0.111921112911086,735.898847952897,0.217376380430721,15.3794001231095,395.769464111327,18.72251845841975,0.19669803523900511,0.19669803496766428
14497.638671875,0.112593791806909,689.172287175624,0.218707342893996,14.4007299290207,395.788223266601,17.550275310477062,0.1977907420150188,0.197790741760667
14499.8037109375,0.113254545007165,634.48257211699,0.220014709176023,13.254986443454,395.837963867187,16.171278433444062,0.19886291537414189,0.19886291513977553
14501.962890625,0.114004479677189,580.481169791612,0.221498529914132,12.124174868443,395.74334411621,14.809661780322893,0.20007840820624137,0.2000784079916086
14503.8955078125,0.114810917027823,509.863115425412,0.223094146856097,10.6483288590293,395.634414672851,13.023908702900071,0.20138383400066756,0.20138383381191527
14506.046875,0.115594557141812,451.153815366456,0.224644657185635,9.43134546263926,395.784542846679,11.550046832169185,0.20265072614974874,0.20265072598235676
14508.0888671875,0.116332749447485,389.825677729374,0.22610524448164,8.15709997009669,395.578164672851,10.001463054053382,0.203842677615656,0.20384267747070725
14510.130859375,0.117210594306546,325.592449818186,0.227842148319778,6.80880299888048,395.457507324218,8.360135302300087,0.20525827774896377,0.20525827762780238
14510.828125,0.118643272756122,189.216476076668,0.230676845900109,3.95199899990008,395.517849731445,4.863633664423681,0.2075642992547371,0.20756429918424965
14511.625,0.119024170855955,163.474054608136,0.231430490880439,3.4112726241176,395.553088378906,4.20074512221293,0.20817649433868762,0.20817649427780727
