Repository: sandialabs/matcal

6061T6 aluminum plate calibrations
##################################
In this calibration example, we will calibrate 
the Hill48 orthotropic
yield surface :cite:p:`hill1948theory` with 
Voce hardening :cite:p:`voce1948relationship`
to the Ductile Failure aluminum data for a rolled plate.
The rolling process tends to impart a texture 
to the material microstructure that results in 
orthotropic plasticity behavior. The experimental data set
used for this calibration 
was purposefully taken such that this orthotropic behavior
would be characterized. 

This example has been broken into several steps:

#. Experimental data analysis to verify the suspected orthotropic

File: documentation/advanced_examples/6061T6_anisotropic_calibration/aluminum_6061_data/uniaxial_tension/processed_data/cleaned_6061-03-05-100C-ST.csv
{'temperature':671.67, 'direction':'R33' }
time,displacement,load,engineering_strain,engineering_stress,temperature,true_stress,true_strain,plastic_strain
1.063673828125e+04,0.0012590862752404,14.898611027166,-0.0001070764438566,0.283744352078439,215.790956115722,0.283713969743024,-0.0001070821769482172,-0.00010708218106001387
10639.6767578125,0.0012547676792958,14.5182014056076,-0.0001156652674711,0.283142216004039,215.994807434081,0.2831094662846592,-0.00011567195721398967,-0.00011567196131702541
10642.5654296875,0.0012920956334968,22.2943213422782,-4.14274321563022e-05,0.44310167501527,215.900228881835,0.44308331845256776,-4.1428290296061485e-05,-4.142829671755885e-05
10645.2548828125,0.0013407283919995,46.1481723998167,5.52933979539073e-05,0.942198755448355,215.951013183593,0.9422508528275839,5.5291869330267985e-05,5.5291855674458524e-05
10647.9443359375,0.0013779579488996,68.8959004081657,0.0001293355407169,1.4197227465385,215.915321350097,1.4199063671668763,0.00012932717759685792,0.00012932715701850477
10650.6337890625,0.0014101135279565,95.4793726928454,0.0001932865563451,1.9639633308139,215.804414367675,1.9643429385598101,0.0001932678789054682,0.00019326785043672997
10653.2734375,0.0014436677236689,123.371495376646,0.0002600191407779,2.56050187726492,215.906326293945,2.561167656825751,0.0002599853416600333,0.00025998530454166143
10655.8740234375,0.0014833430335655,158.296903881085,0.0003389253971003,3.27846107751323,215.758065795898,3.2795722313386837,0.00033886797486203525,0.00033886792733200293
10658.49609375,0.0015169619681134,193.498109489791,0.0004057867341291,4.00374108959399,215.729185485839,4.00536575476849,0.00040570442495826146,0.0004057043669094824
10661.04296875,0.0015733997666599,229.659185070088,0.0005180302278785,4.75243064839214,215.746269226074,4.754892551340164,0.0005178960965406689,0.0005178960276291827
10663.5830078125,0.0016102334427167,267.806150734842,0.0005912850428201,5.55244807095184,215.89715270996,5.55573115074247,0.0005911103026965122,0.0005911102221786695
10666.123046875,0.0016614647779712,311.341395984527,0.0006931739223744,6.46037968274488,215.947360229492,6.464857849869368,0.0006929337882943853,0.0006929336946007933
10668.61328125,0.0017004457208892,353.816674751395,0.0007706992216497,7.33662355605202,215.908139038085,7.342277886631858,0.0007704023855089671,0.0007704022790991427
10671.103515625,0.0017516478377313,397.973135826879,0.0008725299916253,8.248148766811,216.006658935546,8.255345524637304,0.0008721495586088225,0.0008721494389661337
10673.5439453125,0.0018055191424888,440.692350957909,0.0009796692425269,9.1363714896892,215.967533874511,9.145322112625953,0.00097918967979743,0.00097918954725653
10676.0341796875,0.0018550586743705,488.226846316945,0.0010781934635333,10.1166944419456,215.937321472167,10.127602196746558,0.0010776126304237424,0.001077612483646899
10678.5244140625,0.0019028211825098,532.442253877997,0.0011731835397207,11.0322057075625,216.07022857666,11.045148510872336,0.0011724958976793566,0.0011724957376047405
10680.99609375,0.0019667135433781,578.940493072435,0.0013002526670156,11.9933771477194,215.894392395019,12.008971569721698,0.0012994080705631564,0.0012994078965200902
10683.5048828125,0.001998857664234,622.118190016498,0.0013641808945738,12.8885578563987,215.995645141601,12.906140182378275,0.0013632512451945836,0.0013632510581490737
10685.9453125,0.0020585637713789,668.676198971442,0.0014829244004637,13.8529080774704,215.899034118652,13.873450894716903,0.0014818259538830355,0.0014818257528185297
10688.3857421875,0.0021161068566363,723.059655753099,0.0015973660884236,14.9734546254688,215.849554443359,14.997372716265494,0.001596091656189476,0.0015960914388362482
10690.8759765625,0.0021641230206995,766.03345493749,0.0016928606355124,15.8663577482447,215.945986938476,15.893217283121782,0.0016914293620168437,0.0016914291316803614
10693.31640625,0.0022222799790737,816.282205439979,0.001808523194327,16.9049044950723,216.007730102538,16.935477409692925,0.0018068897853303148,0.001806889539888613
10695.7568359375,0.0022749556205602,868.13979982652,0.0019132845101153,17.9678919636784,215.98761138916,18.002269656151846,0.001911456512588496,0.0019114562516860372
10698.197265625,0.0023336554112052,917.516757054546,0.0020300266537501,18.997486020114,215.862449645996,19.036051426555236,0.0020279689339893162,0.002027968658104513
10700.6875,0.0023938366040077,963.149459864052,0.0021497150099958,19.9425421703219,215.985757446288,19.985412956383428,0.002147407678828329,0.0021474073891846633
10703.1171875,0.0024444590791084,1015.65519116687,0.0022503929884761,21.03392063611,216.002676391601,21.08125522788063,0.0022478646466394464,0.002247864341114008
10705.5478515625,0.0025122366294697,1066.24104531401,0.0023851889806346,22.0806821220796,216.028150939941,22.133348726447938,0.0023823489325356796,0.00238234861176251
10708.0087890625,0.0025534145391956,1113.79911377878,0.0024670836074976,23.0547106856059,216.10186920166,23.11158858952318,0.0024640453527939774,0.002464045017843418
10710.44921875,0.0026022367876969,1164.44995176104,0.0025641812953168,24.0994148529393,216.133757019042,24.161210127317116,0.0025608993915261775,0.002560899041363712
10712.8896484375,0.0026687576598671,1212.42558527441,0.0026964780058889,25.0975945482837,216.104725646972,25.165269666041425,0.0026928490312405316,0.0026928486665264784
10715.2998046875,0.002732870018194,1266.63648362904,0.0028239846641294,26.2258057263105,216.017796325683,26.299867006102136,0.002820004710562305,0.002820004329404812
10717.7705078125,0.0028101005843532,1314.33242320344,0.0029775808141069,27.2157539108937,215.89358215332,27.296791024707414,0.002973156600481241,0.0029731562048755738
10720.2109375,0.0028771892103813,1364.57392888647,0.0031110066735517,28.257255817045,215.925085449218,28.345164336153243,0.003106177505414277,0.003106177094614794
10722.6513671875,0.0029475568870713,1412.76108917394,0.0032509539089526,29.2497465791169,215.859909057617,29.344836165330946,0.003245680983228645,0.0032456805579411645
10725.091796875,0.0030335787579226,1467.39548015674,0.0034220342057018,30.3915405325754,215.765110778808,30.49554143273729,0.0034161923701631035,0.0034161919281987347
10727.5322265625,0.0031228040553094,1512.72225399924,0.0035994854771445,31.3290986508402,215.79867401123,31.44186729590201,0.003593022832781128,0.0035930223771018918
10730.0224609375,0.0031949256961123,1556.7832700669,0.0037429209963735,32.2400480360026,215.83823852539,32.360719998737494,0.0037359336974255282,0.0037359332284295863
10732.5126953125,0.0033226499758389,1605.45045452828,0.0039969390438937,33.2402157272903,215.814178466796,33.37307485401153,0.0039889725038278635,0.003988972020160112
10735.0029296875,0.0034229610826614,1647.56799289204,0.0041964377731423,34.1099203462252,215.879711914062,34.25306051562758,0.004187657284096493,0.004187656787675326
10737.4931640625,0.0035505742178386,1689.15962322534,0.0044502347763827,34.9848398206603,215.827128601074,35.140530583288054,0.0044403617622502615,0.004440361252967209
10740.0830078125,0.0037164812335583,1730.27177823469,0.004780190649246,35.8289576571633,215.817433166503,36.000226917924984,0.00476880181736195,0.004768801295619531
10742.72265625,0.0038674848537349,1761.82022271299,0.0050805066490532,36.4769839568133,215.857052612304,36.66230552920014,0.0050676444211761274,0.005067643889838366
10745.3623046875,0.0040407867059038,1791.65790186991,0.0054251693726467,37.102093515827,215.689854431152,37.303378670540546,0.005410506151019201,0.005410505610390525
10748.001953125,0.0042106880504806,1820.68964974741,0.0057630691667411,37.6992548484086,215.826922607421,37.91651827538613,0.005746526211994811,0.005746525662480053
10750.6416015625,0.0043827140319718,1841.54660679946,0.0061051944387308,38.1391945490693,215.798110961913,38.372041761611904,0.006086633247307622,0.006086632691191075
10753.3310546875,0.0045886247782733,1864.35154212507,0.0065147097309752,38.6102087060029,215.952619934081,38.861743022820605,0.006493580726111376,0.00649358016289771
10755.87109375,0.0047994565354352,1883.91760407417,0.0069340119296187,39.0053927814589,215.788607788085,39.27585665508023,0.006910082224455029,0.006910081655239715
10758.361328125,0.0050034560538153,1903.67466580891,0.0073397261717732,39.4133232875967,215.99207458496,39.70260630312485,0.007312921461214901,0.00731292088581481
10761.150390625,0.0052447256624816,1919.64115018861,0.0078195631694886,39.7504462531889,215.705097961425,40.061277394032345,0.007789148833732884,0.007789148253134661
10766.62890625,0.0057566459987341,1938.54398184757,0.0088376703342277,40.1370790390083,215.639358520507,40.49179732741689,0.008798846698417621,0.008798846111579979
10769.3974609375,0.0060127253321505,1947.06806078676,0.0093469609125262,40.3183019762817,215.91820526123,40.69515558475435,0.009303548380537466,0.009303547790752603
10771.9580078125,0.0062593602434196,1952.02198051434,0.0098374684240582,40.421964000964,215.933421325683,40.81961381139987,0.00978939555135956,0.009789394959770954
10774.697265625,0.006543136913124,1960.71620294074,0.0104018434647663,40.5945775069873,215.718885803222,41.01683596382565,0.010348116542549555,0.010348115948102657
10777.486328125,0.0068187885725225,1964.59766984895,0.010950059484978,40.6911417823741,215.880728149413,41.13671222158931,0.010890541671843742,0.010890541075659507
10780.275390625,0.0071065458212429,1969.61635387166,0.0115223511012331,40.7802952382379,215.975224304199,41.25018013426077,0.011456474367423522,0.011456473769594824
10782.96484375,0.0073843774033754,1975.44162779374,0.0120749025517783,40.9085064411703,215.925621032714,41.40247268638259,0.012002582505572394,0.012002581905536559
10785.7041015625,0.0076815366788994,1976.70464131879,0.0126658929189405,40.9319732909203,215.768749999999,41.450413298018375,0.012586351435667168,0.012586350834936541
10788.4931640625,0.0079984825487637,1982.06580771576,0.0132962348649265,41.0441374084889,215.853742980956,41.589869915845604,0.01320861574918158,0.013208615146429842
10791.033203125,0.0082725466744182,1984.80500808984,0.0138412935980282,41.1005884428981,215.936785888671,41.66947377119649,0.013746377729889578,0.013746377125984161
10793.779296875,0.0085851733754279,1991.91261505551,0.0144630455809962,41.2556208194441,215.860156249999,41.852302760582596,0.014359453381735948,0.014359452775180836
10796.412109375,0.0088551171320145,1988.74201861387,0.0149999097240958,41.1864546613758,215.812338256835,41.80424777986813,0.01488852355196918,0.014888522946110516
10799.3505859375,0.0091975483324701,1994.2379825607,0.0156809368955618,41.3023890389671,215.857643127441,41.95004921195601,0.01555926134725768,0.015559260739285952
10802.0400390625,0.009472339480976,1993.76597159618,0.0162274415317103,41.2852596251034,215.827403259277,41.95521377862833,0.016097183878734874,0.0160971832706883
10804.779296875,0.0097775510072297,2000.57632142421,0.0168344462151237,41.4266287224448,216.01142425537,42.12402309251954,0.016694317399468705,0.016694316788975618
10807.369140625,0.0100625542773477,2000.0309841052,0.0174012607187343,41.4192581548085,215.993942260742,42.14000548172261,0.017251592563155532,0.017251591952430815
10810.0087890625,0.0103363239272373,2005.03254400921,0.0179457337984348,41.5219809688088,215.970692443847,42.26712340314707,0.017786610026177586,0.017786609413610578
10812.548828125,0.0106294797073434,2000.36731935992,0.0185287620139098,41.4221384008994,215.95860748291,42.189639362462664,0.018359195867643313,0.018359195256199265
10815.2880859375,0.010930757060295,2007.83475235855,0.0191279424134599,41.5777566660136,216.001866149902,42.37305361837606,0.018947303192609278,0.01894730257850705
10817.728515625,0.0111865419179465,2005.84989136776,0.0196366473383572,41.5387302259679,215.99472503662,42.3544116394574,0.019446335732228055,0.019446335118396003
10820.517578125,0.0114817647575071,2009.19238761648,0.0202237865216753,41.6075072824682,215.841987609863,42.448968644683596,0.020022001782499407,0.020022001167296962
10823.3564453125,0.0117877651808974,2009.67603420013,0.020832360163714,41.6186257479682,215.846395874023,42.48563996633419,0.020618333893266352,0.02061833327753244
10826.2451171875,0.0121246328518733,2012.70722275225,0.0215023225877508,41.6809625026504,215.879739379882,42.577200021490334,0.021274408976088333,0.021274408359027462
10829.083984375,0.0124058480407515,2015.70240674709,0.0220616033553918,41.7363088464006,215.828323364257,42.65707875509314,0.021821767220676837,0.021821766602458305
10831.8232421875,0.0127131993860358,2016.49867826723,0.0226728637108932,41.7516671772642,215.813354492187,42.69829705431567,0.022419654509765706,0.022419653890949808
10834.6123046875,0.0130251786986909,2017.17244647657,0.0232933281679017,41.7720614663551,215.855143737792,42.745071819817674,0.02302617917130928,0.023026178551815487
10837.3515625,0.013320716638778,2019.67168964869,0.0238810940231469,41.8256501444008,216.017205810546,42.82449244562048,0.023600400756948667,0.02360040013630385
10839.9912109375,0.0135881476118926,2018.56432997194,0.0244129607424772,41.8038023149689,215.717059326171,42.82435691731241,0.02411972729607191,0.024119726675429057
10842.6806640625,0.013892347951911,2024.20233628809,0.0250179543787058,41.9103714203329,215.806021118163,42.95888319817369,0.024710128903990138,0.02471012828139763
10845.51953125,0.0142091706461148,2025.81288160702,0.0256480513529383,41.944317177833,215.682974243163,43.02010719647662,0.02532465802994304,0.025324657406463228
10848.3583984375,0.0144924803941298,2024.06556287838,0.0262114977797906,41.9092309502193,215.91555480957,43.00773468191616,0.025873863691951604,0.025873863068651103
10850.998046875,0.0147799643647571,2025.64581167958,0.0267832459005741,41.9398715806058,215.831962585449,43.063157491925736,0.026430853072781597,0.026430852448677867
10853.88671875,0.0150922564862985,2030.72596689767,0.0274043324718957,42.0469460707652,215.952688598632,43.19921457816667,0.02703555597020596,0.027035555344130387
10856.5966796875,0.015396564533406,2035.77758191791,0.0280095403159831,42.1560152655156,215.81718597412,43.33678589262047,0.027624447452928632,0.02762444682485927
10859.2158203125,0.0156813833264883,2037.05288968204,0.0285759879316651,42.1763827200156,215.769161987304,43.38161454162546,0.028175309668213012,0.02817530903949396
10861.67578125,0.0159329802116863,2036.32072383708,0.0290763638169469,42.1615879155611,215.931842041015,43.38749360290043,0.02866166577663905,0.028661665147834796
10864.4951171875,0.0162381968941305,2037.28560206454,0.029683378754992,42.1875637995611,215.933270263671,43.43983325262361,0.029251355717706883,0.029251355088144082
10867.234375,0.0165281661485476,2039.76135445843,0.0302600696081767,42.2419262083115,216.047747802734,43.52016985387504,0.0298112651353261,0.029811264504599002
10869.82421875,0.0167957632655762,2041.41229513431,0.0307922667545232,42.2813909466752,215.954940795898,43.583330833626704,0.030327697589548935,0.03032769695790646
10872.6494140625,0.0171066895695623,2037.31963076198,0.0314106369878907,42.1832255406975,216.045454406738,43.5082275432413,0.03092741573637027,0.030927415105816248
10875.203125,0.0173729334730567,2039.28802625401,0.0319401428631604,42.2282942361295,215.800308227538,43.57707200506303,0.03144066427565338,0.03144066364410161
10877.892578125,0.0176631719951965,2043.45752962056,0.032517369235992,42.3106764302207,216.036047363281,43.686508336582094,0.03199986821614668,0.03199986758300888
10880.78125,0.0179834619410131,2043.34380790911,0.0331543618802321,42.3084804661981,215.868574523925,43.711191156453125,0.03261660964203343,0.032616609008537904
10883.470703125,0.0182852319966063,2044.83821657677,0.0337545221667958,42.3413394227663,215.95429534912,43.77055112120952,0.03319734187272143,0.03319734123836562
10886.2099609375,0.0185807149373288,2046.86983958404,0.0343421786393047,42.3835904861527,215.962507629394,43.83913534038639,0.03376564845925218,0.033765647823902394
10888.94921875,0.018879155239721,2049.10541523597,0.0349357167127023,42.4338785095166,216.031639099121,43.916336486594204,0.034339315332133906,0.034339314695665264
10891.8876953125,0.0192012888100732,2047.76314777688,0.0355763759574188,42.396918332971,215.906202697753,43.90524705745934,0.03495815669744677,0.03495815606113884
10894.6962890625,0.019499477032044,2053.13902335274,0.0361694126932743,42.5133670402214,216.059832763671,44.05105057624107,0.03553065623411953,0.035530655595698506
10897.2587890625,0.0197836220829095,2053.39742191332,0.0367345203704356,42.516256231176,215.917848205566,44.078070530358836,0.03607588911457016,0.036075888475757545
10902.6953125,0.0203775533467649,2057.69579525018,0.0379157308679913,42.6078382175172,215.821800231933,44.223345562946236,0.03721459731320359,0.037214596672285535
10905.5341796875,0.0206826875301621,2051.72606401896,0.0385225817319316,42.4834598886533,215.642132568359,44.12003246308862,0.03779910866375576,0.037799108024335
10908.373046875,0.0209856606968569,2053.22727842611,0.0391251347658542,42.5159789404032,215.849348449706,44.179422364818286,0.03837914256077433,0.03837914192049285
10910.86328125,0.0212810141599084,2060.21611426071,0.039712533733171,42.6635155212219,215.745884704589,44.357791839354746,0.03894426507308072,0.03894426443021417
10913.43359375,0.021561002175463,2058.75375843065,0.040269373898506,42.6340824474265,215.949378967285,44.350930273136484,0.039479692979059164,0.03947969233629206
10916.04296875,0.0218473815755171,2058.63740223939,0.0408389252493336,42.6269533911083,215.892785644531,44.36779237308373,0.040027046872444065,0.04002704622943258
10918.8818359375,0.0221627708487799,2054.83409156531,0.0414661714359987,42.5541958702899,215.843800354003,44.31875547035596,0.04062950057304278,0.040629499930741976
10921.62109375,0.022472630394256,2059.60996436628,0.0420824201000416,42.6470882791537,215.974084472656,44.441780983052595,0.04122103818777936,0.041221037543695584
10924.5595703125,0.0227952795836517,2058.63015741994,0.0427241048079117,42.6273559099719,215.858865356445,44.448571550451454,0.04183662022905468,0.04183661958487249
10927.298828125,0.0230902870090341,2057.91270075388,0.0433108155755122,42.6107497706309,215.822308349609,44.4562561143853,0.0423991331355628,0.04239913249126923
10930.0380859375,0.0234195040392242,2058.67121139685,0.0439655624051543,42.6275437521083,215.834544372558,44.501687706063024,0.04302650271443073,0.043026502069478736
10932.7744140625,0.0237223328325868,2064.53863699576,0.0445678283093938,42.7574321169723,215.909567260742,44.663038029592656,0.043603238450245295,0.043603237802954886
10935.5166015625,0.0240368146163331,2064.27387177567,0.0451932696809085,42.7557817896314,215.799717712402,44.688055385570244,0.044201815379245064,0.044201814731592085
10938.2060546875,0.0243242779621986,2062.69054941469,0.0457649767831658,42.7200202248131,215.96482849121,44.67510097766892,0.0447486528088978,0.04474865216143257
10940.9453125,0.0246323087788004,2060.97396628374,0.0463775884712235,42.6851978706766,215.960488891601,44.66483443041769,0.045334283746043556,0.04533428309872711
10943.7841796875,0.0249615303922709,2063.18758793733,0.0470323444160936,42.7215050721768,215.825878906249,44.730797631843814,0.04595982388124072,0.045959823232968294
10946.72265625,0.0252954086186144,2063.30394412858,0.0476963614326455,42.7252708597676,215.957151794433,44.76311084016893,0.04659381246118357,0.046593811812442834
10949.4619140625,0.0255965988892387,2066.32371660157,0.0482953686428631,42.7835645360861,215.804057312011,44.84981257645259,0.04716538649740726,0.04716538584740997
10952.201171875,0.0259008507911615,2063.7559769546,0.0489004648254072,42.7352712173132,215.788607788085,44.8250458634989,0.04774243914044473,0.04774243849080639
10954.8076171875,0.0262022839756463,2070.55930150315,0.0494999551427106,42.8780312409501,215.893170166015,45.00049188335486,0.04831381753696864,0.0483138168847876
10957.6796875,0.0265278045902043,2070.5094659269,0.0501473505409435,42.8644708276773,215.835203552245,45.014010491406516,0.04893048817207628,0.04893048751969931
10960.2197265625,0.0268205547499962,2064.95378710455,0.0507295720587377,42.7543148319952,215.776605224609,44.92322294639038,0.049484753418589704,0.0494847527675285
10962.859375,0.0271128969978336,2065.76301148372,0.0513109823212367,42.7747404281088,215.778184509277,44.96955439735435,0.05003793996498079,0.05003793931324812
10965.5986328125,0.0274432254735175,2067.89013438381,0.0519679395936768,42.8174387346772,215.739746093749,45.04257282380309,0.05066263817971546,0.05066263752692455
10968.337890625,0.0277466890512137,2065.09868349366,0.052571467956999,42.7632418059041,215.770617675781,45.011368221619946,0.05123618731612189,0.05123618666378322
10971.0595703125,0.0280651055811721,2070.70573467214,0.0532047347517803,42.8799678039273,215.991470336913,45.16138513660888,0.051837644216486733,0.05183764356197391
10973.5673828125,0.0283498166671653,2069.14963526912,0.0537709681596036,42.8487323401091,216.01580505371,45.15275018194978,0.05237512874530453,0.05237512809091685
10976.306640625,0.0286846642573107,2067.7825597919,0.0544369130468847,42.822090063768,215.910075378417,45.153192476556875,0.053006892733445526,0.05300689207905143
10979.095703125,0.0290198349687234,2068.80803105481,0.0551035005577423,42.8456061102681,216.136531066894,45.206549010009844,0.05363886691013772,0.053638866254970344
10981.78515625,0.02934581161968,2070.13229623525,0.0557518029211648,42.8674852467227,215.969950866699,45.25742485551574,0.054253122546455645,0.05425312189055094
10984.6240234375,0.0296720609758196,2072.61573252856,0.0564006476406552,42.9093069566547,215.86809387207,45.329419678475894,0.054867514504505936,0.05486751384755782
10987.36328125,0.0299982599158749,2071.67105197957,0.0570493920926372,42.8934566582909,215.859552001953,45.34050230506208,0.055481434360818,0.05548143370370927
10989.953125,0.0303076588416721,2070.6051853597,0.0576647246762627,42.8656157702227,215.795721435546,45.337449721352215,0.05606338782309681,0.056063387166032326
10992.6923828125,0.0306370133702739,2069.35688101354,0.058319744962746,42.8516215310635,215.805334472656,45.350717189667904,0.05668250418883999,0.05668250353158322
10995.486328125,0.0309718472105781,2067.01109628989,0.0589856625043429,42.7964943364726,215.933393859863,45.320873927419576,0.057311527815951675,0.057311527159127414
10998.1708984375,0.0312988963491452,2069.60935199456,0.0596360978311252,42.8575251410637,215.733950805663,45.41338072290314,0.05792554524878941,0.05792554459062447
11001.009765625,0.0316364068251954,2071.997947015,0.0603073386658938,42.8988280489046,215.711854553222,45.48594222020999,0.05855880823651296,0.0585588075772964
11003.7490234375,0.0319596151747983,2067.89232978364,0.0609501354315841,42.8191203690408,215.879766845703,45.428951574335734,0.05916486081920431,0.0591648601608137
11006.388671875,0.0322786344061276,2069.30616727736,0.0615846008788518,42.8516215310635,215.860540771484,45.49062155985989,0.05976269835308397,0.0597626976937996
11009.27734375,0.0326392308654865,2067.28574080925,0.0623017551172248,42.801870199518,215.881414794921,45.468501855022595,0.06043802098850076,0.06043802032953697
11011.8671875,0.0329462671102443,2068.89848152801,0.0629123888007991,42.8262181183363,215.836425781249,45.52051782328516,0.06101267714927018,0.06101267648955253
11014.5029296875,0.0332748562310214,2067.53228421071,0.0635658868442006,42.8085922645407,215.777470397949,45.52975841621632,0.06162730657808561,0.06162730591823404
11016.9970703125,0.0335722057126814,2067.88925622388,0.064157255493326,42.8124430283362,215.778926086425,45.55917189385256,0.06218317651490746,0.0621831758546296
11019.5869140625,0.0339049152025264,2075.92815179954,0.0648189481267297,42.975105373564,215.778747558593,45.76070651954375,0.06280478295051216,0.06280478228731351
11022.2265625,0.0342281831347743,2069.30441095749,0.0654618633903843,42.8491527486999,215.761718749999,45.65413815226579,0.06340837969672347,0.0634083790350693
11024.8779296875,0.034566493393252,2072.64668766623,0.0661346948324448,42.9213825225638,215.870606994628,45.75997507750952,0.06403967313901245,0.0640396724758244
11027.6396484375,0.034900341828273,2072.92440574535,0.0667986526000146,42.9232385817684,216.045399475097,45.79045310431552,0.06466225029531693,0.06466224963168718
11030.294921875,0.0352268570146751,2066.08397893959,0.0674480260027311,42.7843337943588,215.767349243163,45.67005267258093,0.06527077735009994,0.06527077668821511
11033.2333984375,0.0356108488287689,2067.77509543246,0.0682117089226008,42.8177204978818,215.839639282226,45.738390405223036,0.06598595022144384,0.06598594955856861
11038.8115234375,0.036294539055721,2068.86818501028,0.0695714320459631,42.8429494857682,216.138494873046,45.82359485465101,0.06725803744176448,0.0672580367776544
11041.7216796875,0.0366616483565097,2072.85788513035,0.0703015390233717,42.9235292898366,215.963276672363,45.9411194794151,0.06794042094359898,0.06794042027778566
11044.5888671875,0.0370130507554126,2066.66093001622,0.0710004081143098,42.7947143086088,215.840380859374,45.83315650974877,0.06859317252465195,0.06859317186040331
11047.52734375,0.037407783487093,2064.10021564872,0.0717854525710758,42.7401416955633,215.847563171386,45.80826213020284,0.06932590509144121,0.06932590442755335
11050.416015625,0.0377802689757755,2067.46949577543,0.0725262517109675,42.8104796307681,215.883557128906,45.91536327250202,0.07001684864025838,0.07001684797481833
11053.10546875,0.0381213612854481,2065.87256193548,0.0732046160964444,42.7825179870406,215.86985168457,45.91439581208587,0.07064914080537088,0.07064914013994486
11055.994140625,0.0384811533790991,2066.83370798323,0.0739201706122975,42.7900540346543,215.883433532714,45.95310214960411,0.0713156642853038,0.07131566361931681
11058.6337890625,0.0388193673886887,2062.45586117234,0.0745928106345693,42.7020276316086,215.979632568359,45.887291912586264,0.07194180901900478,0.07194180835397156
11061.373046875,0.0391877714661867,2061.73423324659,0.0753254926638973,42.690922583404,215.908056640624,45.90663737943313,0.07262339962323276,0.07262339895791918
11064.0126953125,0.0395395153194783,2061.94367439084,0.0760250408393237,42.6965041783131,215.946907043456,45.94250767235515,0.07327373362430557,0.07327373295847213
11066.951171875,0.0399304462200779,2063.56673348883,0.0768025242144361,42.7312102492223,215.718199157714,46.013075079351864,0.07399602408689011,0.07399602342003395
11069.7900390625,0.0403034335779627,2061.3856037528,0.0775443214717974,42.6882346518813,215.940988159179,45.99846486302896,0.07468467576631915,0.07468467509967473
11072.529296875,0.0406632394214549,2061.33115783689,0.0782599033333347,42.6846388166993,215.860032653808,46.02513454457461,0.07534854113923599,0.07534854047220506
11075.3681640625,0.0410397467386769,2059.37988646358,0.0790087010858258,42.6487386064946,215.941372680663,46.01836006699881,0.0760427502711256,0.07604274960419284
11077.9580078125,0.0413803578039089,2059.23740501429,0.0796861083723592,42.6447849767673,215.984535217285,46.042981954219776,0.07667035849605934,0.07667035782876974
11080.6845703125,0.0417598305035412,2063.13906960098,0.080440803677388,42.726912242245,215.792631530761,46.16389942204891,0.07736910941807765,0.07736910874903563
11083.34375,0.0421120372681519,2058.18756481321,0.0811412724908457,42.6230489581309,215.659339904785,46.08153740834508,0.07801721697383458,0.07801721630598621
11086.1259765625,0.0424877700109885,2062.86376646167,0.0818885297697992,42.7168313809268,215.794471740722,46.21484991956482,0.07870815272321743,0.078708152053437
11088.8154296875,0.042848194597333,2058.84991694342,0.0826053421871211,42.6326646865401,215.850062561035,46.1543505616966,0.07937048995855353,0.0793704892896499
11091.455078125,0.0432107320759357,2054.59106080358,0.0833263567245661,42.5518254814261,215.813848876953,46.097514091098795,0.08003626770624554,0.08003626703816563
11093.95703125,0.0435477498493443,2054.34495648208,0.0839966176723212,42.5376747071533,215.830616760253,46.11069552653716,0.08065478278410061,0.08065478211582966
11096.6845703125,0.0439165618387968,2056.35594273091,0.0847301109569443,42.5846262963808,215.751158142089,46.19282642794319,0.08133121038828695,0.0813312097188257
11099.423828125,0.0442960345384291,2056.92169726838,0.085484806261973,42.5961651704718,215.89628753662,46.237490118022116,0.08202671324329262,0.08202671257318407
11102.3623046875,0.0447063022989809,2054.31290364449,0.0863007467841584,42.5328981499716,215.6905960083,46.20351904362819,0.08277811391398134,0.08277811324436511
11104.9521484375,0.0450626935985849,2049.33176095896,0.0870095378008109,42.432907991812,215.737397766113,46.12497572407403,0.08343038252634634,0.08343038185786843
11107.6884765625,0.0454452645957587,2055.59194358834,0.0877703949999901,42.5584536253807,215.781878662109,46.29382593116852,0.08413009215557947,0.08413009148465446
11110.3310546875,0.0458155569847761,2050.30981158543,0.0885068325032679,42.4485615031758,215.791381835937,46.20554924656333,0.08480687866244595,0.0848068779928003
11113.26953125,0.0462303484430698,2053.27557722248,0.0893317697555224,42.5156792874715,215.823406982421,46.31368018109652,0.08556445297566911,0.08556445230445636
11116.0419921875,0.0466004437510305,2050.69290885663,0.0900678153039947,42.4622695066985,215.885548400878,46.28675337450939,0.08623991018094951,0.086239909510127
11118.5986328125,0.0469707315567676,2043.77739937651,0.0908042436920446,42.3073399960843,215.82505493164,46.14902602742228,0.0869152624218136,0.08691526175298714
11121.138671875,0.0473183733741129,2046.59739046452,0.0914956337383809,42.379109109471,215.726232910156,46.2566125751765,0.08754889676017297,0.08754889608978728
11123.9775390625,0.0477382064408322,2044.7220799255,0.0923305977414723,42.3376496665164,215.747367858886,46.24671018765259,0.08831357668913566,0.08831357601889347
11126.6669921875,0.0481117437923635,2041.03227142288,0.0930734888261977,42.2581477185159,215.96036529541,46.19126097841967,0.08899344282273196,0.0889934421532934
11129.20703125,0.048478731636222,2044.44480092634,0.0938033542500635,42.321025637448,215.956341552734,46.29087981804034,0.08966093852856102,0.0896609378576787
11131.9462890625,0.0488578880895076,2043.16115064284,0.0945574206043579,42.3055331336298,215.965515136718,46.305835244548064,0.09035009946838772,0.09035009879728866
11134.5859375,0.049243332803484,2039.53193517567,0.0953239930515142,42.2384153493341,215.87607269287,46.26474978107464,0.09105020356871656,0.09105020289821293
11137.1259765625,0.0495987111981225,2039.51217657716,0.0960307696027713,42.2289159041524,215.997636413574,46.28419121840973,0.091695262586827,0.09169526191604162
11139.673828125,0.0499646357209312,2041.63798223735,0.0967585202937332,42.2742440006298,216.023509216308,46.36463731722912,0.09235902970848774,0.09235902903653646
11142.5546875,0.0503695868762342,2039.28187913447,0.0975638871513998,42.2284507712431,215.974125671386,46.34842259741487,0.09309307580043544,0.09309307512871917
11145.2939453125,0.0507601052815989,2038.13961260034,0.0983405501559891,42.2023630764476,215.8945022583,46.3525666998197,0.09380044996825407,0.09380044929647774
11147.833984375,0.0511309339144216,2035.30557095339,0.0990780541409469,42.1391497251292,216.046347045898,46.31421470356647,0.09447169577568201,0.0944716951044615
11150.546875,0.0515164015448,2031.92048394787,0.0998446721642435,42.0730158758336,215.852410888671,46.27378237339885,0.09516896271024532,0.09516896203961078
11153.3623046875,0.0519476698960845,2032.61291305582,0.100702378661278,42.0873589646745,216.044506835937,46.325656144515875,0.09594850208900765,0.09594850141762133
11156.001953125,0.0523294067362279,2027.61947613121,0.101461576888955,41.9855172197424,215.917285156249,46.2454340238124,0.09663800411799273,0.09663800344776904
11158.69140625,0.052715474776337,2028.9138838739,0.102229389007124,42.0160907636514,215.806982421874,46.31137007140228,0.0973348460628221,0.09733484539164282
11161.5302734375,0.0531255133728695,2026.50421301505,0.103044873767908,41.9626317861286,215.897784423828,46.28666590199248,0.09807442282360879,0.09807442215278754
11164.2197265625,0.0535336544913218,2023.17357192543,0.103856584824286,41.8903483430829,215.868244934081,46.24093687954775,0.09881003436604617,0.09881003369588766
11166.759765625,0.0539185308785302,2021.76302753147,0.104622026983166,41.8703207934011,215.733264160156,46.250878645703494,0.09950321942605755,0.09950321875575496
11169.6484375,0.0543260165878872,2018.11515116571,0.105432434561935,41.7932652656053,215.764726257324,46.19963099126688,0.10023660190978667,0.1002366012402268
11175.02734375,0.0551349747427336,2019.22668210214,0.107041290540294,41.8089143045372,215.854882812499,46.28419446827428,0.10169095252528483,0.1016909518544994
11177.81640625,0.0555539232363382,2012.59964816034,0.107874495304375,41.6838069692867,216.024140930175,46.180426628862584,0.1024433105234611,0.10244330985417956
11180.2568359375,0.0559188669371441,2015.05783735554,0.108600295336537,41.7342515277642,215.964704895019,46.266603589804006,0.10309822440849031,0.10309822373795982
11183.095703125,0.0563500894556247,2014.7019630423,0.109457910681292,41.7205882485596,215.792123413085,46.28723669113496,0.10387152727778912,0.1038715266069596
11185.685546875,0.0567468686219979,2008.69447093392,0.110247025087375,41.598235931309,215.872392272949,46.1843177120211,0.10458253568851135,0.10458253501917342
11188.5244140625,0.0571686083333581,2009.20424277559,0.111085781025328,41.6070376771272,215.838595581054,46.22898797408314,0.10533771832076425,0.10533771765077891
11191.2138671875,0.0575531868073415,2003.22375408518,0.111850630694386,41.4777754527178,215.788662719726,46.117090817247586,0.10602586189087079,0.10602586122250716
11193.8037109375,0.0579356844720291,2007.98206368747,0.112611342049917,41.5844697861726,215.717155456542,46.26735275770368,0.10670981279181328,0.10670981212127194
11196.5927734375,0.0583755785570018,2004.09949907935,0.11348620340611,41.499171566536,215.699261474609,46.208755012545076,0.10749581734315888,0.10749581667346678
11199.1328125,0.0587286744780076,2003.9458210909,0.114188440573807,41.4908573157859,215.817721557617,46.22863363118752,0.10812628390869229,0.1081262832387121
11201.822265625,0.0591537279010875,2002.21167476127,0.115033786821628,41.4624484288768,215.952056884765,46.23203090299166,0.10888470653516084,0.10888470586513141
11204.4619140625,0.0595373072199465,1998.61121903194,0.115796649370975,41.3836799596947,215.925415039062,46.17577145806309,0.10956863353087203,0.10956863286165795
11207.1513671875,0.0599422446254083,1994.07947469262,0.116601988882957,41.2966777435354,215.811734008788,46.11195252302881,0.11029013508809198,0.11029013441980282
11210.08984375,0.0603838345241242,1992.84873354514,0.117480222873523,41.2708852292396,215.935948181152,46.11939804450347,0.11107634969665313,0.11107634902825606
11212.6298828125,0.0607677896719749,1991.1505917728,0.118243832871569,41.2381291386032,215.850447082519,46.11428360874506,0.11175944833378315,0.1117594476654602
11215.3193359375,0.0611855694290808,1987.35606269806,0.119074713252501,41.1573525475347,215.848181152343,46.05815252065569,0.11250219497624878,0.11250219430873933
11218.05859375,0.0615699049892036,1989.31743291061,0.119839079814473,41.1909628726484,215.995054626464,46.12724998033084,0.11318499624714701,0.11318499557863614
11220.724609375,0.0619686320497412,1990.0531113953,0.120632068192471,41.215923514626,215.910858154296,46.18788563106371,0.1138928727237681,0.11389287205437845
11223.5869140625,0.0624149473105359,1983.78480578653,0.121519699983139,41.0804401375573,215.832319641113,46.07252291855243,0.11468464056895834,0.11468463990124061
11226.2265625,0.0627993607864253,1981.04055599283,0.122284221503988,41.0264578855115,215.833322143554,46.04334636938559,0.11536609186968332,0.11536609120238844
11228.81640625,0.0632012686435515,1978.59575873662,0.12308353585024,40.9820600548523,215.921844482421,46.02627693309353,0.11607805932124945,0.11607805865420197
11231.4560546875,0.0635953803407395,1976.66380688186,0.123867345193608,40.927675283943,215.930674743652,45.99727778654867,0.11677572421617259,0.11677572354954538
11234.0458984375,0.0639969902846405,1974.55995522002,0.124666067050038,40.8921954823293,215.89628753662,45.990064686383874,0.11748616230499531,0.11748616163847264
11236.884765625,0.064411057584633,1974.87236061654,0.125489564096263,40.9007691341248,215.65103149414,46.0333888442374,0.1182181090837797,0.11821810841662914
11239.474609375,0.0648091109029538,1970.4152598716,0.12628121253574,40.797979233647,215.917436218261,45.9499975404759,0.11892124323962555,0.11892124257368356
11242.3134765625,0.0652455125282717,1970.30307494004,0.127149128088172,40.8042674727835,215.906175231933,45.99249452445788,0.11969154936331793,0.11969154869676003
11245.052734375,0.0656641722752119,1966.65410087435,0.127981758592887,40.7284508086014,215.895285034179,45.940949588038166,0.1204299814849012,0.12042998081909033
11247.7421875,0.0660765345949005,1965.91973962956,0.128801864774283,40.7098499646695,215.953732299804,45.95335457499919,0.12115677355216414,0.12115677288617349
11250.431640625,0.0664715216986424,1959.15263917828,0.129587415126205,40.5781860443737,215.92788696289,45.8366083044708,0.12185244669460663,0.12185244603030795
11253.1708984375,0.0669088399800377,1959.66153286003,0.130457153724244,40.5736375812145,216.009996032714,45.86675887642168,0.12262211172950131,0.12262211106476567
11255.7958984375,0.0673003300408444,1955.75701425355,0.131235749157177,40.5093776808505,216.021600341796,45.82565622877481,0.12331061852253071,0.12331061785839076
11258.5,0.0677498123483864,1953.30299631804,0.132129679570416,40.4541252581687,215.974057006835,45.79931588589578,0.12410053114412892,0.12410053048037072
11261.078125,0.0681169010244134,1956.51530535655,0.132859745529299,40.5160058248051,215.935714721679,45.89895206870347,0.12474518402954735,0.12474518336434515
11263.8291015625,0.0685450848279976,1950.01670230509,0.133711317477867,40.3877633148503,215.88310394287,45.78806437771712,0.12549660277174798,0.12549660210815286
11266.568359375,0.0689458285319054,1948.65774980725,0.134508316556199,40.3602489143046,215.84877166748,45.78903807161164,0.12619935580251598,0.12619935513890673
11269.2578125,0.0693639612016011,1945.255758223,0.135339898809689,40.2859976012589,215.882568359374,45.73830046007101,0.12693207641798765,0.12693207575511373
11271.9970703125,0.0697853250839696,1943.71261167901,0.136177907298944,40.2595610567816,216.044616699218,45.7420238502818,0.12766991657492552,0.12766991591199764
11274.7861328125,0.0702235829378442,1941.62193241618,0.13704951451873,40.2101854095085,215.928889465331,45.720971818584964,0.12843676220957978,0.128436761546957
11277.3759765625,0.0706200412745903,1933.38106005569,0.13783799085885,40.0398349539852,215.95860748291,45.55884537821612,0.12912996252812725,0.12912996186785414
11280.21484375,0.0710626440782716,1934.95516173736,0.138718239314812,40.06860163544,216.044685363769,45.62684752602779,0.12990327837085683,0.12990327770959817
11283.00390625,0.0714988211228505,1931.38610022567,0.13958570822107,40.0024320066898,216.112210083007,45.58619982878629,0.1306647825144245,0.13066478185375494
11285.79296875,0.0719351494156822,1928.30288069745,0.140453477929854,39.9365128341212,216.102473449706,45.545734977905994,0.13142597096763556,0.13142597030755243
11288.5322265625,0.0723433592833403,1928.91078691175,0.141265325714652,39.9485392032804,216.213256835937,45.591882625538794,0.132137581721564,0.13213758106081208
11291.37109375,0.0727748384655226,1923.68332036473,0.142123451512177,39.8382848140981,216.066616821288,45.50023937400547,0.13288920654032693,0.13288920588090317
11294.060546875,0.0732130734029952,1925.44512873229,0.142995013155822,39.8792209825301,215.952949523925,45.581750731444544,0.13365202185986808,0.133652021199263
11296.7998046875,0.0736420363642451,1922.58057102764,0.143848134693156,39.8135925180299,215.99734802246,45.540703557019725,0.134398134751531,0.13439813409152082
11299.5888671875,0.0740549486775802,1916.49162958538,0.144669334701917,39.6957752466431,216.074993896484,45.43853666180071,0.13511580464480452,0.135115803986275
11302.26171875,0.0745019514304329,1918.02357959021,0.14555833377679,39.7241349368023,215.939436340331,45.50631384873551,0.13589214590708085,0.13589214524756904
11305.017578125,0.0749194378575941,1911.99062084375,0.146388630783128,39.6004766694609,215.824011230468,45.397536247175786,0.13661668016158032,0.136616679503645
11310.4375,0.0757375763230554,1903.75743238269,0.148015744563238,39.4230016300512,215.92085571289,45.25822658883347,0.13803501257966766,0.13803501192375134
11313.185546875,0.0761913806640022,1906.19476527946,0.148918270636513,39.4743943440741,216.047033691406,45.352852903891886,0.13882086547204514,0.13882086481475742
11315.875,0.076595369330424,1901.68936573816,0.149721723296292,39.3783533432101,215.867091369628,45.27414828593211,0.13951993335098217,0.1395199326948351
11318.763671875,0.0770336501007005,1899.01317333934,0.150593376092218,39.3299303239146,215.870181274413,45.25275733245237,0.14027778851428294,0.14027778785844588
11321.5029296875,0.0774565677151201,1901.82767592776,0.151434474643776,39.3847355034147,215.871815490722,45.3489422530295,0.14100853431192142,0.14100853365469038
11324.1923828125,0.0778722437465285,1893.6675942812,0.152261171135041,39.2113169596641,215.838389587402,45.181678021216136,0.14172624763335492,0.141726246978548
11327.130859375,0.0783357967248582,1892.04255932337,0.153183085298343,39.1797952602096,215.968934631347,45.18147719905201,0.14252601905256831,0.1425260183977643
11329.720703125,0.0787182806397048,1888.96680415459,0.15394376930819,39.1232145252774,215.909333801269,45.145989656246975,0.14318544012938744,0.14318543947509774
11332.5283203125,0.0791435815599256,1884.21420259187,0.154789607778325,39.0168108998907,215.900942993163,45.05620777526385,0.14391816961333173,0.1439181689603432
11335.1494140625,0.0795614575659196,1883.25151976424,0.155620679579046,38.9993013293224,215.808190917968,45.06839912472803,0.14463758455111364,0.14463758389794842
11337.888671875,0.0799950633902015,1879.81527994257,0.156483034842378,38.9210471897995,215.778102111816,45.01153079268223,0.14538353318476752,0.1453835325324265
11340.677734375,0.0804230134464859,1875.82250626273,0.157334141914316,38.8443718187083,215.961587524413,44.955917746337036,0.1461192067884331,0.14611920613689805
11343.267578125,0.0808255354631839,1873.89340842775,0.158134677701125,38.8054706067536,215.953965759277,44.9419612135127,0.1468106743754063,0.14681067372407353
11346.2060546875,0.0812836893372179,1872.37243542209,0.159045854125804,38.7780993240263,215.763723754882,44.94559527171408,0.14759712710028286,0.14759712644889741
11348.9951171875,0.0817320441577848,1870.72720278578,0.159937542192948,38.734095067367,215.926458740234,44.92913105081828,0.14836616073157657,0.14836616008042974
11351.6845703125,0.0821475460245384,1865.07053557102,0.160763892305547,38.6242342521848,215.772677612304,44.83361650711385,0.14907831623356357,0.14907831558380102
11354.623046875,0.0825926742157129,1862.7881979026,0.161649163252155,38.5781190077072,215.813436889648,44.81423968435511,0.1498406879291299,0.14984068727964817
11357.212890625,0.0830103393908091,1860.85492880794,0.162479815752386,38.5350315995707,215.966613769531,44.79619645307583,0.15055549553499273,0.1505554948857725
11359.9521484375,0.0834326703453393,1858.23010876526,0.163319747554756,38.4790009737524,216.021160888671,44.76338171811126,0.15127776915834007,0.1512777685095954
11362.5419921875,0.0838275382837911,1857.61407957157,0.164105060910749,38.4706554159797,215.984535217285,44.78388468547945,0.15195260375058067,0.15195260310153885
11365.380859375,0.0842670382066505,1851.8911112818,0.164979138357332,38.3600834841383,215.92702178955,44.68869702376926,0.15270317986791726,0.15270317922025498
11368.169921875,0.0847019273494407,1847.55783108756,0.165844045884513,38.2668690601835,215.877294921874,44.61320146749524,0.15344532759729151,0.15344532695072338
11370.958984375,0.0851736385668591,1844.31786001113,0.166782185153715,38.2062005225696,215.989932250976,44.578314151153016,0.15424969077155443,0.1542496901254919
11373.7978515625,0.085593182886914,1843.2168669939,0.16761657489744,38.1732073930467,215.821951293945,44.57166968812141,0.15496455559545458,0.15496455494948835
11376.3876953125,0.086035331945837,1841.92553281098,0.168495920945826,38.1514177052285,215.970513916015,44.57977598586937,0.15571738414414932,0.1557173834980656
11379.126953125,0.0864221974767334,1837.38281147248,0.169265319113673,38.0599698918418,215.837524414062,44.502202859984585,0.15637561919608092,0.15637561855112145
11382.015625,0.0868750622452009,1832.3690670994,0.170165976565201,37.9577658799323,215.807518005371,44.41688619799508,0.15714559906057982,0.15714559841685682
11384.60546875,0.0872797659033631,1828.73414359266,0.170970851200554,37.8796995825456,215.932885742187,44.35602408221384,0.1578331920773726,0.15783319143453167
11387.3447265625,0.0877072851312911,1831.91000899391,0.171821101441057,37.9457797626595,215.987391662597,44.46566545543172,0.15855903568194324,0.1585590350375133
11390.1337890625,0.0881476467108633,1822.69558657661,0.17269689255051,37.749135880477,215.806474304199,44.26829436224711,0.15930613265661603,0.15930613201504654
11392.8232421875,0.0885843508326866,1823.42325185191,0.173565409707992,37.754033193318,215.962562561035,44.3068274514228,0.16004647374833106,0.16004647310620312
11395.6123046875,0.0890424772070384,1816.37107873206,0.174476531441303,37.6113581458856,215.844610595703,44.17365747664105,0.16082254317287856,0.16082254253268063
11398.3515625,0.0894500224990404,1813.79115461601,0.175287057518037,37.5614234446355,215.871224975585,44.14545485507557,0.16151242202936322,0.16151242138957403
11401.240234375,0.0899107338435303,1811.19004489156,0.176203320239958,37.5247181967035,215.939436340331,44.136698152664934,0.16229172589295482,0.16229172525329252
11403.9794921875,0.0903317448133089,1809.07225244076,0.177040626856654,37.478187016067,215.961999511718,44.11334875745621,0.1630033449778045,0.1630033443384806
11406.8681640625,0.0907745263649253,1803.19209352281,0.177921230806509,37.3448571149187,215.998776245117,43.98930007560751,0.1637512161061914,0.1637512154686653
11409.4580078125,0.0911881307535988,1799.52248269868,0.178743807214703,37.2741546765208,215.924426269531,43.936679012576846,0.16444930126324847,0.164449300626485
11411.8984375,0.0915645280720915,1801.01809883624,0.179492386201721,37.3086035826005,215.826304626464,44.00521388401819,0.16508416473812085,0.1650841641003641
11414.6875,0.0920168978462773,1794.34946206757,0.180392059208622,37.1665032426567,215.77318572998,43.87104531459334,0.16584663686020887,0.1658466362243966
11417.4765625,0.0924440870780175,1790.82540625249,0.181241653152706,37.0908900741223,215.851696777343,43.81330432642296,0.16656613368673895,0.16656613305176352
11420.265625,0.0928709921463737,1788.15733683307,0.182090681952653,37.0425229602245,215.630610656738,43.78762124563852,0.1672846351212271,0.1672846344866239
11423.0546875,0.0933369009308224,1782.96861909314,0.183017281343165,36.9351801241558,215.910047912597,43.694956394661276,0.16806819295647177,0.16806819232321152
11425.7939453125,0.0937532369546064,1778.07474355104,0.183845290427266,36.8336156699965,215.803494262695,43.605302458520825,0.16876786105529176,0.16876786042333086
11428.5830078125,0.0941852844635567,1777.76387493441,0.184704546513067,36.8248675933601,215.856791687011,43.626588080800694,0.16949341566266768,0.16949341503039828
11431.2724609375,0.0946127578586809,1772.36494766028,0.18555470560129,36.7181576063937,215.958428955078,43.53138454939577,0.17021077105231314,0.17021077042142352
11434.1611328125,0.0950451078641368,1766.0195835173,0.18641456329214,36.5810306106319,215.755085754394,43.40026747470614,0.17093578696191336,0.17093578633292397
11436.8505859375,0.0954837461302834,1762.5571086676,0.187286927075853,36.514138684143,215.695690917968,43.35275953109513,0.17167081099634066,0.1716708103680398
11439.689453125,0.0959706646720255,1760.60528844433,0.18825531067167,36.4672295830179,215.75472869873,43.33237923546461,0.172486105823829,0.1724861051958235
11442.478515625,0.0964128228975093,1753.08889802938,0.189134674950512,36.3181679029492,215.802725219726,43.18719280191202,0.1732258787043946,0.17322587807849324
11445.267578125,0.096852350320051,1749.52686179716,0.190008807088463,36.2463048684942,215.779612731933,43.13342203571754,0.1739607080107261,0.17396070738560404
11447.9072265625,0.0972808320368603,1739.93977025788,0.190860971526853,36.0469685823573,215.826263427734,42.92692804420999,0.17467655100426885,0.17467655038213944
11450.546875,0.0977261893920542,1728.20623629997,0.191746698234863,35.8048669031745,215.915856933593,42.67033193001287,0.17542004458069957,0.17542004396228897
11452.5927734375,0.0984861614461255,1638.14884944014,0.193258130656,33.9364078814065,215.958758544921,40.494894645432055,0.17668749075536644,0.1766874901684839
11452.6044921875,0.0988342524249488,1436.89874196937,0.193950413994683,28.9192718834225,215.931896972656,34.528176649040695,0.17726748479035848,0.17726748428995012
