Repository: sandialabs/matcal

6061T6 aluminum plate calibrations
##################################
In this calibration example, we will calibrate 
the Hill48 orthotropic
yield surface :cite:p:`hill1948theory` with 
Voce hardening :cite:p:`voce1948relationship`
to the Ductile Failure aluminum data for a rolled plate.
The rolling process tends to impart a texture 
to the material microstructure that results in 
orthotropic plasticity behavior. The experimental data set
used for this calibration 
was purposefully taken such that this orthotropic behavior
would be characterized. 

This example has been broken into several steps:

#. Experimental data analysis to verify the suspected orthotropic

File: documentation/advanced_examples/6061T6_anisotropic_calibration/aluminum_6061_data/uniaxial_tension/processed_data/cleaned_6061-03-06-300C-ST.csv
{'temperature':1031.67, 'direction':'R33' }
time,displacement,load,engineering_strain,engineering_stress,temperature,true_stress,true_strain,plastic_strain
1.36343486328125e+04,0.0015055175169873,10.2941063348779,0.0001497350930461,0.171106980858519,575.54825439453,0.17113260157849883,0.00014972388386604575,0.0001497238813858631
13637.3369140625,0.0015344557764401,28.4178317561545,0.0002066797999973,0.54207221961568,575.696075439452,0.5421842549964261,0.00020665844466989593,0.0002066584368121531
13640.17578125,0.0015673001366025,59.1035938693145,0.000271310931925,1.19192523506177,575.618182373046,1.192248617421676,0.0002712741337697926,0.00027127411649082714
13642.9150390625,0.0016323148282556,95.5842853624585,0.0003992468421599,1.94320656844882,576.010449218749,1.9439823875710853,0.00039916716434607925,0.00039916713617242145
13645.7041015625,0.0016733774398343,130.496089248546,0.0004800498492245,2.67976592557578,576.18892211914,2.681052346873065,0.0004799346621579067,0.0004799346233020756
13648.4931640625,0.0017293488896015,167.916583386664,0.0005901904680764,3.45347640322822,576.69429321289,3.455514612197346,0.0005900163741776581,0.0005900163240977362
13651.232421875,0.0017934946199387,204.483094431481,0.0007164164362339,4.2222014416393,576.642712402343,4.225226296319945,0.0007161599324805189,0.0007161598712453551
13654.021484375,0.0018730444692012,241.713165076415,0.0008729546296127,5.00744039672683,576.189526367187,5.011811665243924,0.0008725738263198796,0.0008725737536849279
13656.7607421875,0.0019307548441927,278.609109587717,0.000986517105521,5.77947007075304,575.546771240234,5.785171617158816,0.0009860308173160678,0.000986030733473001
13659.5439453125,0.0020064839563427,318.294419359325,0.0011355368524098,6.59665888845902,575.052331542968,6.6041496381468265,0.0011348926180932391,0.0011348925223809256
13662.2890625,0.0020798415073475,352.972351417368,0.001279889841277,7.32737991567503,575.057440185546,7.336758155307155,0.0012790714804740402,0.0012790713741442118
13665.078125,0.0021605111092996,388.664613084158,0.0014386314839983,8.06557236619005,575.157031249999,8.077175753156558,0.001437597645148177,0.0014375975280876588
13667.8671875,0.002244082070964,424.32918527053,0.0016030824223616,8.81090619741528,575.434655761718,8.825030807010384,0.00160179885732578,0.0016017987294267828
13670.65625,0.0023539241093511,459.067847576508,0.0018192295854996,9.52988096399135,575.263378906249,9.547218006259195,0.0018175767915945855,0.001817576653229107
13673.4951171875,0.002470563725462,487.612683213115,0.0020487530220826,10.1227227706483,575.337097167968,10.143461730500533,0.0020466571896835544,0.002046657042676863
13676.3837890625,0.0026085193192872,513.504295821681,0.0023202220396118,10.6598221802033,575.406915283202,10.684555335656114,0.0023175344808080032,0.0023175343259593754
13679.322265625,0.0027873474617826,534.658180701412,0.0026721200584142,11.0910722166289,575.579071044921,11.120708894351207,0.002668556292738986,0.0026685561315692922
13682.310546875,0.0029937580721012,548.886182836804,0.0030782948573993,11.3853579464746,575.517382812499,11.420405436538433,0.003073566608595683,0.003073566443082561
13685.2490234375,0.0031993700458125,555.560472760056,0.0034828980992684,11.5265903548323,575.087927246093,11.566736295749916,0.0034768468561883962,0.0034768466885545368
13688.1376953125,0.0034312284611143,562.669561620622,0.0039391490888992,11.6743618723053,574.955322265624,11.720348925552011,0.003931410955577392,0.003931410785717263
13691.076171875,0.0036727816602545,564.324563786205,0.0044144774741673,11.7062076143451,574.617272949218,11.757884405488921,0.004404762249748391,0.004404762079344269
13693.96484375,0.0038964228267326,569.705379011696,0.004854558561563,11.8188318412962,574.686486816405,11.876207053948157,0.004842813189209611,0.004842813017090668
13696.953125,0.0041578116040222,571.549350218073,0.0053689193975134,11.8509425154822,574.709997558593,11.914569271990239,0.005354558129824856,0.005354557957149939
13699.9912109375,0.0044217360811858,574.557432186937,0.0058882699836758,11.9210417651979,574.713458251952,11.99123607897344,0.005871001875008165,0.005871001701222135
13703.12890625,0.0047165770761991,577.370123570489,0.0064684580936631,11.9875184045935,574.539105224608,12.065059166432995,0.006447627398672269,0.006447627223816339
13706.1669921875,0.0049786971731654,577.846250909696,0.0069842580204733,11.9965474268449,574.335583496093,12.080334410824726,0.0069599810625705985,0.006959980887493288
13709.1552734375,0.0052529480674956,576.324783939074,0.0075239289303364,11.9644816564124,574.522625732421,12.05450156747349,0.007495765355996543,0.007495765181293621
13712.29296875,0.0055350707458904,578.651084489191,0.0080790899368816,12.0059132272481,574.200781249999,12.102910081386552,0.008046628810146313,0.008046628634741818
13715.4306640625,0.0058089177386365,579.462614038183,0.0086179660492075,12.025691085513,574.200616455077,12.129328084413446,0.008581043360464023,0.00858104318467666
13718.568359375,0.0061254900711493,579.272657067464,0.0092409170851261,12.0240352595996,574.315423583983,12.135148373870786,0.009198481042470584,0.00919848086659887
13721.7060546875,0.0064143851192257,581.721680468355,0.0098094047607308,12.08226532465,574.001818847655,12.200785157069907,0.009761604887851173,0.0097616047110282
13724.64453125,0.0066856167776011,580.553178906199,0.010343134418082,12.043480830088,574.122833251952,12.168048172591433,0.010290010203210884,0.01029001002686236
13727.6328125,0.0069728670009287,583.50143622956,0.010908385407546,12.1157579118525,574.023571777343,12.247921270094405,0.010849318135603381,0.010849317958097276
13730.5712890625,0.0072654538813567,585.494036004764,0.0114841378708523,12.154489644504,574.059881591796,12.294073480777058,0.01141869571412357,0.011418695535948592
13733.509765625,0.0075486696721238,584.239474769077,0.0120414499039237,12.1320209288058,574.070483398437,12.278108052495343,0.011969528429587914,0.011969528251644318
13736.6474609375,0.0078267613554182,581.43216211512,0.0125886787183105,12.0801256607919,573.994458007812,12.232198483043637,0.012510100082628626,0.012510099905350387
13739.78515625,0.008124829266279,583.137768246899,0.0131752167533023,12.1062910780037,574.881658935546,12.265794088474054,0.013089178476407306,0.013089178298642173
13742.9228515625,0.0084147165945591,582.798359432415,0.013745657037892,12.1020622670102,575.017449951171,12.268413065823434,0.013652042381975604,0.013652042204172515
13746.060546875,0.0087278812581042,584.147707055976,0.014361902462816,12.1206872214018,575.412408447265,12.294763350503764,0.014259747275143148,0.014259747096958172
13749.1982421875,0.0090391312562677,585.734487171688,0.0149743802092021,12.1572602061,575.664544677733,12.33930764418473,0.014863371001987044,0.014863370823156499
13752.13671875,0.00932868801545,586.048868428054,0.015544169999921,12.1639486201959,576.079443359374,12.353027106878155,0.015424596907178558,0.01542459672814918
13755.2744140625,0.0096452454523014,584.618345895595,0.0161670917241573,12.1407648122219,575.59829711914,12.337045671998363,0.016037795992590392,0.016037795813792628
13758.412109375,0.0099545000047664,585.041893408754,0.016775642832498,12.144779207792,575.266015624999,12.34851568752003,0.01663648587811785,0.016636485699153852
13761.5498046875,0.0102525243744635,583.573719769126,0.0173620951871877,12.1240594932958,574.82046508789,12.334558569728793,0.017213096163623123,0.017213095984861405
13764.587890625,0.0105516292525118,584.6581924026,0.0179506737662112,12.1385443216073,574.414190673827,12.356439372181601,0.01779146289369879,0.017791462714619958
13767.6259765625,0.0108561847967602,583.021960905605,0.0185499781661832,12.1025404919858,574.528448486327,12.327042355320978,0.01838002584525366,0.018380025666600873
13770.763671875,0.0111431256486616,582.603243272083,0.0191146203745548,12.0897395544336,574.517846679687,12.320830337895863,0.018934231108698806,0.018934230930136048
13773.8017578125,0.0114504494942637,585.163628329603,0.0197193722379306,12.1419289420335,574.582775878905,12.381360159994289,0.019527464185352148,0.019527464005912147
13776.83984375,0.0117537858859291,587.35397874494,0.0203162775894498,12.1851544178247,574.50757446289,12.432711398926056,0.020112655300619158,0.020112655120434936
13779.828125,0.0120457156385317,584.738763576542,0.0208907369566212,12.1380559932871,574.549597167968,12.391628929676363,0.02067551774254097,0.020675517562952144
13782.9658203125,0.0123525261567304,584.82498790506,0.0214944786943326,12.1437486666474,574.526251220702,12.404772215103863,0.02126673016483081,0.021266729985051504
13785.904296875,0.0126419626048025,585.754136000211,0.0220640317368488,12.163395181433,574.482470703124,12.431768720222264,0.021824143181738472,0.02182414300156791
13789.0419921875,0.0129523618315442,585.865936736806,0.0226748353352311,12.169677216559,574.425177001952,12.44562264500898,0.022421582420935737,0.022421582240564394
13792.1796875,0.0132596341152419,584.560387339952,0.0232794857350915,12.1341864123222,573.993963623046,12.4166640332895,0.02301265174368355,0.023012651563731897
13795.3173828125,0.0135762379578073,584.744746041093,0.0239024987764917,12.1412565083236,574.020605468749,12.431462878637099,0.023621306045399002,0.023621305865232874
13798.35546875,0.0138611644579787,584.013074161097,0.024463177143529,12.1325013989691,574.657427978515,12.429300931363905,0.02416874578004305,0.024168745599908253
13801.4931640625,0.0141901580532499,584.508356363864,0.0251105707403036,12.1373858047649,574.822607421874,12.442162491098573,0.02480048066538068,0.024800480485059485
13804.630859375,0.0145081632337936,584.551166660645,0.0257363413345775,12.135293289848,575.460968017577,12.4476113416328,0.02541073646751766,0.025410736287117496
13807.7685546875,0.0148165675877469,583.315046783572,0.0263432194222868,12.1173946536705,575.669378662108,12.43660584133803,0.026002212662698133,0.02600221248245747
13810.806640625,0.0151379128338725,583.268723847055,0.0269755625976128,12.114592659447,575.73892211914,12.441390613557076,0.026618135724283717,0.026618135543973707
13813.8447265625,0.0154501854764723,585.090356860111,0.0275900527037207,12.1465124926803,575.636859130859,12.481635414009927,0.027216306081904888,0.027216305901011623
13816.8193359375,0.015751522412069,585.133386696876,0.0281830235255879,12.153678009158,575.65982055664,12.496205403906178,0.027793189635025143,0.027793189453920716
13819.572265625,0.0160275149529462,582.905934024328,0.028726121647526,12.1066705147214,575.589233398437,12.454448206157497,0.028321261704550686,0.028321261524051435
13822.4111328125,0.0163296024007063,580.572333769759,0.0293205693272283,12.0593947203572,575.41553955078,12.412983040773673,0.028898943152537677,0.028898942972639372
13825.44921875,0.016634908457118,584.423723700226,0.0299213505850353,12.1379224046202,574.988665771484,12.501105437757625,0.029482440670768346,0.029482440489592903
13828.4873046875,0.0169588661730641,584.064281862247,0.030558834578474,12.1347162766145,575.381042480468,12.505539065464168,0.03010121295343217,0.030101212772192472
13831.625,0.0172828067017088,582.679533416348,0.031196284750741,12.0984834378497,575.176641845702,12.475911173717792,0.03071956979571902,0.030719569614908713
13834.7626953125,0.0175922251064477,578.647846274435,0.0318051582875863,12.0131887579221,574.95493774414,12.39527012937609,0.03130984912545875,0.031309848945817155
13837.900390625,0.0179214455740981,581.0280438905,0.0324529983238287,12.0617791096724,574.66407470703,12.45322000838439,0.03193752261235945,0.031937522431878
13841.0380859375,0.018240803968176,578.685607151596,0.0330814317716952,12.0066911847789,574.543719482421,12.403889721483647,0.03254601740005284,0.03254601722028632
13844.17578125,0.0185548629443066,579.545490381953,0.033699437024925,12.0263994422257,574.703131103515,12.43168233434385,0.0331440539708178,0.03314405379064849
13847.1142578125,0.0188569859124896,580.631060715344,0.0342939546017155,12.0496461154547,574.495434570312,12.462876133790543,0.03371902446692891,0.03371902428630752
13850.15234375,0.0191843925469269,577.825778806235,0.0349382253769612,11.991054575188,574.352502441405,12.410000743916482,0.03434173930995012,0.034341739130095035
13852.9912109375,0.0194825257695331,581.605708472074,0.0355248919324057,12.0685427375556,574.277136230468,12.497276415582796,0.03490844012798489,0.03490843994686495
13855.830078125,0.019771201393061,579.463492198117,0.0360929478243839,12.025096110778,574.531030273437,12.459117278772316,0.03545685779007882,0.03545685760951191
13858.71875,0.0200787440903016,576.817102352063,0.036698130344014,11.9729246846796,574.627874755858,12.412308636830701,0.036040787876617776,0.03604078769672925
13861.8564453125,0.0203975112412096,575.963091816264,0.0373254003435707,11.9540347981418,574.496038818358,12.40022393417422,0.03664567013508908,0.03664566995537569
13864.89453125,0.0207220464504845,580.108116474657,0.0379640207283819,12.0421819890157,574.720764160155,12.499351637156048,0.037261122031566465,0.03726112185041644
13868.0322265625,0.0210184792760672,577.08384343201,0.0385473412425635,11.9765686242827,574.689617919921,12.438233503437734,0.037822949469844235,0.03782294928957998
13871.169921875,0.0213634169579843,574.399967133774,0.03922610961304,11.9206129343512,575.098913574218,12.388212205436634,0.038476310782496616,0.03847631060295731
13874.3076171875,0.0217095692092039,576.358428441544,0.0399072680129899,11.953536366477,574.69483642578,12.430569347435029,0.039131543805688125,0.03913154362553495
13877.1962890625,0.022004347470567,571.32525477992,0.0404873326757002,11.8471908068704,574.860455322265,12.326851963794105,0.039689192510938845,0.03968919233228882
13879.935546875,0.0222777699369673,572.479596013141,0.0410253734050827,11.8736750407327,574.684399414062,12.360796994430833,0.04020616340407217,0.04020616322493018
13882.9736328125,0.0226098790170816,571.835904781531,0.0416788976529316,11.8559818392278,574.824255371093,12.350126094338933,0.04083373619813574,0.04083373601914841
13886.01171875,0.0229180175407724,571.655388030101,0.0422852526398504,11.8638736739197,574.551190185546,12.36554057097125,0.041415660799808775,0.041415660620598045
13888.9501953125,0.0232104789538998,573.026140802053,0.0428607582086025,11.8875828558107,574.372882080077,12.397093671748388,0.041967665868395114,0.04196766568872709
13892.087890625,0.0235729912244605,570.409443738767,0.0435741098546118,11.83892514843,574.135632324218,12.35479577486826,0.04265146547769462,0.042651465298639606
13895.2255859375,0.0239038376108281,574.00627705837,0.044225149373706,11.9129770510547,573.896075439452,12.439830242103337,0.0432751265287449,0.0432751263484575
13898.36328125,0.024232092152137,569.756641597842,0.0448710886600937,11.8277306426621,573.897833251952,12.358453794437606,0.04389351767340547,0.04389351749429744
13901.4013671875,0.0245590771247787,569.594895515001,0.045514529689258,11.8106245577354,574.094378662109,12.348179581275609,0.04450913714938894,0.04450913697042982
13904.3896484375,0.0248858466832422,568.721071495692,0.0461575468264025,11.7940404789439,574.15958251953,12.33842445607942,0.0451239726818037,0.04512397250298596
13907.328125,0.0251961576818364,566.813653234085,0.0467681768094361,11.7455635091714,573.937384033202,12.294882101540708,0.045707490762224655,0.04570749058403796
13910.4658203125,0.0255256955416536,570.290233527728,0.0474166414099844,11.8238015642238,574.421771240234,12.384446524564472,0.046326791041390286,0.046326790861905554
13913.404296875,0.0258225500290319,566.221883208572,0.0480007916702474,11.7469835903784,574.461267089843,12.310848103903643,0.04688434130910651,0.04688434113068842
13916.5419921875,0.0261792896579452,567.441537586883,0.048702783912023,11.7740987219785,574.646881103515,12.347530109252174,0.04755395648616934,0.04755395630721963
13919.6796875,0.0265174692929319,565.997678000427,0.0493682537977499,11.7436696933641,575.152856445312,12.323434160755683,0.048188320047824244,0.04818831986922375
13922.7177734375,0.0268738170513722,565.663538145546,0.0500694749168087,11.7335540002761,575.43927001953,12.321046889430024,0.048856328567956755,0.04885632838939086
13925.755859375,0.0271898709002912,563.364186128403,0.0506914056807115,11.6819730585373,576.081201171874,12.274148695439804,0.04944842906622555,0.049448428888339335
13928.6806640625,0.0275029547835194,562.251228182071,0.051307492146128,11.6699691626112,575.772430419921,12.268726015207202,0.05003462012816676,0.050034619950359134
13931.705078125,0.0278237133697555,562.509571857649,0.0519386808921233,11.670362070455,575.62026977539,12.276505283369502,0.05063482449134133,0.050634824313420965
13937.7587890625,0.0284811620248526,561.78020514748,0.0532324083556234,11.6579899637495,575.402465820312,12.27857284754766,0.05186391948791868,0.05186391930996835
13940.896484375,0.0288274426079231,559.399294026468,0.0539138192869895,11.6073497556482,575.667510986327,12.233146314206532,0.05251068139383654,0.05251068121654457
13943.9345703125,0.0291840905712287,559.914170172762,0.0546156311491823,11.6179537770564,576.165905761718,12.252475656688322,0.05317636987920676,0.05317636970163465
13946.9228515625,0.029492128262751,558.889961264758,0.0552217877185599,11.609876714381,576.297686767577,12.250994863176814,0.0537509701594317,0.05375096998188105
13949.76171875,0.0298276404285525,560.326521146763,0.0558820085584241,11.6274565339081,576.587780761718,12.277222160890425,0.05437644472165154,0.05437644454372079
13952.849609375,0.030160760121992,558.493142744589,0.0565375214911743,11.5977830109477,576.852990722655,12.253492918615331,0.05499707234269567,0.054997072165108817
13955.9375,0.030519947222632,558.288970559938,0.0572443298678137,11.5904288987049,576.722143554687,12.253915235328105,0.05566583426108188,0.05566583408348891
13959.0751953125,0.0308566510413341,555.076771291419,0.0579068956422557,11.5225737140744,577.20323486328,12.189810189086813,0.056292329225718106,0.05629232904905419
13962.212890625,0.031206277419087,555.601746276954,0.0585948904283979,11.5372639770585,577.466522216796,12.213288697064534,0.05694245370461301,0.05694245352760883
13965.296875,0.0315705748773583,557.797365651895,0.0593117549667841,11.5777828791026,577.250970458983,12.264481501725339,0.05761940947820312,0.05761940930045701
13968.2392578125,0.031918267110788,554.696363385017,0.0599959437437271,11.5086501826827,576.694622802733,12.199122513032648,0.058265081459792964,0.05826508128299409
13971.376953125,0.0322420598286402,554.763432849975,0.0606331030539167,11.5082292099929,576.277471923827,12.206008859075581,0.05886599686300769,0.058865996686109014
13974.5146484375,0.0325953001229782,553.848335313768,0.061328209305115,11.4884199191005,575.84790649414,12.192984141906198,0.059521151386337665,0.05952115120962775
13977.65234375,0.032952660786384,549.110058734974,0.0620314236185649,11.3945677063341,575.547100830077,12.101388964076895,0.060183511476692285,0.06018351130130983
13980.5908203125,0.0332586703763351,549.155393741566,0.0626335892896707,11.4005623574372,575.739526367187,12.114620499208032,0.06075034500910377,0.06075034483352956
13983.2802734375,0.0335732002845254,548.820540381739,0.0632525212430076,11.3889480015734,575.916076660155,12.109327678381034,0.061332626409558604,0.0613326262340611
13986.318359375,0.0339182067156483,550.45402762894,0.0639314248981712,11.4299990130974,575.792205810546,12.160735138003945,0.06197093855877025,0.06197093838252771
13989.4560546875,0.0342495183049753,547.429315506326,0.0645833798436489,11.3628869855886,575.674981689452,12.096740633299012,0.06258352999051722,0.06258352981520214
13992.59375,0.0346214331752496,548.091228556566,0.0653152339253746,11.3769654349302,575.627850341796,12.120054595078656,0.06327074965984554,0.06327074948419258
13995.681640625,0.0349818256786313,543.656520889951,0.0660244142935291,11.28466464685,575.316387939452,12.029728022041391,0.06393622819576968,0.06393622802142579
13998.6201171875,0.0353264035730381,545.320908389828,0.0667024746741429,11.3135770511872,575.343743896483,12.068220639311075,0.06457209058112008,0.06457209040621834
14001.7578125,0.0356945372369932,545.944347057961,0.0674268880980737,11.3353621072371,575.003002929687,12.099670300993287,0.06525097487406879,0.06525097469871126
14004.8955078125,0.0360544645374157,542.558436777501,0.0681351530398451,11.2562843519928,575.016955566405,12.023233010358574,0.06591428032162408,0.06591428014737433
14007.8837890625,0.0364079798285769,540.124836060449,0.0688308004297921,11.2112009833972,574.746087646483,11.982876922237166,0.06656534115241572,0.06656534097875083
14010.9716796875,0.0367682967078322,541.38400763579,0.0695398319847907,11.2387988303483,574.477801513671,12.020343014103647,0.0672284924043407,0.06722849223013283
14013.9599609375,0.0371052755233575,542.585275540483,0.0702029388979814,11.2606501194348,574.561846923827,12.051180853110194,0.06784829301163062,0.06784829283697583
14017.09765625,0.0374752768740703,539.340035504448,0.070931027555914,11.2008517907905,574.952520751952,11.995339719189092,0.06852838935067669,0.06852838917683118
14020.0361328125,0.0377975983589184,537.917800606366,0.0715652917737981,11.1693372139334,575.140771484374,11.968674091938693,0.06912046900158723,0.0691204688281282
14023.173828125,0.0381986216429298,538.498977827675,0.0723544253920757,11.1775770527155,575.317816162108,11.986324219014634,0.06985662870719288,0.06985662853347803
14026.1123046875,0.038528159502747,536.550176279179,0.073002889992624,11.1380752206901,575.695141601562,11.95118690212192,0.07046115702109836,0.07046115684789275
14029.0009765625,0.0388778821293881,532.707183753081,0.0736910741773284,11.0549830698756,575.639385986327,11.86963664865454,0.0711023142794368,0.07110231410741309
14032.0390625,0.0392402408600558,536.123500321255,0.0744041236875363,11.1334579922281,575.821704101562,11.961833179120474,0.07176620435014351,0.07176620417678362
14035.1767578125,0.0396151073628993,533.389953101753,0.0751417859918317,11.0753637610323,575.612249755858,11.907586375901737,0.07245254682827437,0.07245254665570065
14038.314453125,0.039976957349444,531.372819733393,0.0758538343953544,11.0186435846961,575.484643554687,11.854449951775251,0.07311461087227616,0.07311461070047254
14041.3525390625,0.0403180175761538,532.38874100702,0.0765249727094739,11.0564065188641,575.284362792968,11.902497727340123,0.07373823561124415,0.07373823543874418
14044.1416015625,0.0406605352860267,531.875621180594,0.0771989790589618,11.0469104975755,574.914727783202,11.89972071109852,0.07436413418189235,0.07436413400943262
14046.98046875,0.0409944272622114,527.191022127765,0.0778560116896981,10.9514585885877,574.87056274414,11.804095477812814,0.07497389370442353,0.07497389353334968
14050.068359375,0.0413614380224718,530.221936254912,0.0785782154637385,11.0098424489941,575.025964355468,11.874976222521813,0.07564370666875875,0.07564370649665764
14053.15625,0.041719561802062,530.213868160519,0.0792829314372161,11.0070572936783,575.040466308593,11.879729063768426,0.07629686824919091,0.07629686807702092
14056.2939453125,0.0420955649584414,526.850515613363,0.0800228304483395,10.9339494924726,575.61153564453,11.808915080173316,0.07698218021671442,0.07698218004557073
14059.3818359375,0.0424800151005739,524.328495167959,0.0807793514380278,10.8873068410338,576.043627929687,11.766776427883684,0.07768240259425638,0.07768240242372339
14062.3203125,0.0428648135720158,526.274278041682,0.0815365578701312,10.9194433348781,576.057305908202,11.809777159596075,0.07838276877090576,0.07838276859974957
14065.4580078125,0.0432405875643759,522.176893559708,0.0822760059322974,10.8419630306674,576.021655273437,11.733996446613343,0.0790662365567212,0.07906623638666327
14068.49609375,0.0436091383068463,524.436508839839,0.0830012400833306,10.8855735561456,575.738757324218,11.789089661653396,0.07973611306282465,0.07973611289196827
14071.484375,0.0439674683340539,520.058826683936,0.0837063619108697,10.7943695422466,575.622521972655,11.69792694705848,0.08038698247573736,0.08038698230620218
14074.6220703125,0.0443473901951642,520.26190116867,0.0844539721491626,10.7954191674866,575.516503906249,11.70713519850703,0.08107660884347208,0.08107660867380345
14077.759765625,0.0447074022862738,518.377315065346,0.085162403942048,10.7565807884203,575.301940917968,11.672637067862288,0.08172965684391063,0.08172965667474198
14080.8974609375,0.0450926636690347,515.789487509889,0.085920521291045,10.6988850780375,575.482611083983,11.61813886246659,0.08242803401872878,0.08242803385034995
14083.935546875,0.0454575432039152,517.488726982147,0.0866385312397828,10.7312348647113,575.397796630858,11.6609732930797,0.08308901487818363,0.083089014709184
14086.82421875,0.0458100891312746,513.6756467788,0.0873322711156406,10.6510973808825,575.154943847655,11.581281906311766,0.08372723862861715,0.08372723846077249
14089.7626953125,0.0461637808787306,514.586792595303,0.0880282657362845,10.6704991702111,574.908630371093,11.609804707994519,0.08436712763331479,0.08436712746505676
14092.900390625,0.0465559721814366,512.696992417371,0.0888000197817494,10.639963495182,574.856115722655,11.584792465314976,0.0850761905235149,0.08507619035561935
14095.8818359375,0.0469239866801017,514.659405444845,0.0895241987122226,10.6787434993687,575.168951416015,11.634749455697857,0.08574108599775523,0.08574108582913567
14098.6279296875,0.0472556282656165,511.150333233643,0.0901768030241986,10.6079358929401,575.000750732421,11.56452563973032,0.0863398876966635,0.08633988752906167
14101.666015625,0.0476260581530455,511.871851389402,0.0909057349566814,10.6189541514752,575.02876586914,11.584277984369965,0.08700830069518918,0.08700830052730109
14104.7041015625,0.0480082304048257,509.463607540445,0.0916577735137345,10.5726247037177,575.374560546874,11.54168794553096,0.08769743398629094,0.0876974338190201
14107.841796875,0.0484139882174768,511.385899635934,0.0924562237374693,10.6156795452452,575.563085937499,11.597165189692133,0.08842857737927198,0.08842857721119712
14110.9296875,0.0487906238665496,503.782296962545,0.0931973673677148,10.4593325334321,575.537268066405,11.43411479122201,0.0891067668798119,0.08910676671410009
14113.8681640625,0.0491541925832395,506.437468407939,0.0939127978884172,10.5164792954273,576.028302001952,11.504111291262392,0.08976099139724587,0.08976099123051963
14117.005859375,0.0495412276955101,504.685264914663,0.0946744055823432,10.472659967495,576.19512939453,11.464152826040717,0.09045697255208512,0.09045697238593799
14120.1435546875,0.0499536037650399,504.085042599785,0.095485879211964,10.4475093751141,575.935412597655,11.445098994625056,0.09119799015923173,0.09119798999336073
14123.28125,0.0503318389789678,502.408909710791,0.0962301704659313,10.4223610279209,576.35860595703,11.42530660754383,0.09187717602611284,0.09187717586052868
14126.369140625,0.0507365243040084,499.921247272804,0.0970265102485462,10.3758306358661,576.373052978515,11.382561274633435,0.09260334713468499,0.09260334696972033
14129.490234375,0.0511467737314387,505.230766888654,0.0978337990718435,10.4807100879183,576.517907714843,11.506077774056278,0.09333896466466937,0.09333896449791462
14132.4453125,0.0514989254966848,501.055994562498,0.0985267633154948,10.4026538930679,577.154620361327,11.427593712292332,0.09396997605552362,0.09396997588990633
14135.5830078125,0.0519048758071121,496.668268452351,0.0993255923363537,10.3143787264963,577.695147705077,11.338860504316827,0.09469689390692565,0.09469689374259434
14138.4716796875,0.0522782573271103,496.150812711251,0.100060332491406,10.2988016143789,578.019244384765,11.329303129404408,0.0953650260197037,0.0953650258555109
14141.509765625,0.0526685053189322,494.38164975425,0.100828262489713,10.2590135209244,578.029791259765,11.293412030317638,0.09606286236746048,0.09606286220378783
14144.6474609375,0.0530898462848987,493.508594124883,0.101657377242542,10.2491257143858,578.07241821289,11.291024954758797,0.09681575244495913,0.09681575228132108
14147.78515625,0.0534910987329295,494.027037795908,0.102446961809777,10.2513551857511,577.716900634765,11.301575380185925,0.09753221997965911,0.09753221981586815
14150.873046875,0.0539080855825285,491.32389686412,0.103267508532418,10.1966186327294,577.75694580078,11.249598035597106,0.09827623900073013,0.09827623883769247
14154.0107421875,0.0543240778602836,491.175103640306,0.104086098136585,10.1938660326348,577.390771484374,11.25490577411048,0.09901793225659994,0.09901793209348536
14157.1484375,0.0547212878550132,490.077348837831,0.104867727964213,10.1669765423965,577.516235351562,11.233164273870047,0.09972562460490905,0.09972562444210957
14160.2861328125,0.0551366568066356,487.919490340051,0.105685090987216,10.1237791314513,577.462402343749,11.193711651291723,0.10046513469781007,0.10046513453558237
14163.2744140625,0.0555332984745972,484.886600353052,0.106465602461431,10.0674136947684,577.054205322265,11.139246960197259,0.1011707932308519,0.10117079306941354
14166.212890625,0.0559298072274276,485.39768943463,0.107245852385251,10.0771432155756,576.490771484374,11.157875030529107,0.10187571794398187,0.10187571778227354
14169.3505859375,0.0563314675874128,482.428575812837,0.108036239641629,10.0136728824823,576.268298339843,11.095512446884618,0.10258929504800929,0.10258929488720477
14172.3388671875,0.0567254555360304,482.117816966199,0.108811529126919,10.0160438006714,575.672564697265,11.105904843604435,0.10328874724118242,0.10328874708022728
14175.27734375,0.0571172251769408,483.071388884513,0.109582453426303,10.0317949148339,575.538806152343,11.131103615056054,0.10398377647086929,0.10398377630954894
14178.4150390625,0.0575283454276445,480.755077403644,0.110391455855637,9.98351103120177,575.140167236327,11.085605349662421,0.10471261608629334,0.1047126159256324
14181.552734375,0.0579549296663737,479.341294794927,0.111230888320609,9.95508358740329,575.36275024414,11.062396379306632,0.10546830933642708,0.10546830917610249
14184.6904296875,0.0583642211882031,478.239368732766,0.112036292177265,9.93004862218788,575.79165649414,11.042574452124136,0.10619283214587874,0.10619283198584142
14187.62890625,0.0587717160641208,477.947215899729,0.112838160594095,9.91465337027253,576.069281005858,11.033404620666557,0.10691365344934671,0.1069136532894423
14190.6669921875,0.0591970857335475,477.643153022587,0.113675203029593,9.91079389265223,575.859002685546,11.037405401749197,0.10766553977404378,0.10766553961408139
14193.7548828125,0.0596021881371033,473.57507712841,0.11447236353931,9.83077877155188,575.659271240233,10.956131254111677,0.10838107635311896,0.10838107619433444
14196.892578125,0.0600218012063639,471.493289234911,0.115298078137001,9.78663276881228,575.626092529296,10.915012719628509,0.10912170383656015,0.10912170367837157
14199.880859375,0.0604271144408175,471.666670936876,0.116095653519759,9.79417884460162,575.430810546874,10.931240439398008,0.10983657132534855,0.10983657116692477
14202.9189453125,0.0608379321950158,471.47945821595,0.116904060696471,9.79183823644618,575.162194824218,10.936543889113787,0.11056062624294037,0.11056062608443974
14206.056640625,0.0612466416402361,468.927415677803,0.117708319142775,9.73336456853263,575.285681152343,10.879062552630531,0.11128044547269719,0.11128044531502962
14209.14453125,0.0616925627389175,466.773783324705,0.11858580268076,9.68536582373575,574.805743408202,10.833912705322959,0.11206521128185937,0.11206521112484615
14212.1826171875,0.0620758303947101,465.908301824769,0.119339996773829,9.67751440242206,574.63331298828,10.832428941108189,0.11273922301344108,0.11273922285644936
14215.3203125,0.0625153303175695,463.940839377675,0.120204844722032,9.62822242952205,574.345361328124,10.785581412724646,0.11351156565661549,0.11351156550030272
14218.4580078125,0.0629527906806567,461.131166668896,0.121065679224515,9.57054355804688,574.499224853515,10.729207915550742,0.11427973222608188,0.11427973207058612
14221.3466796875,0.0633327492080101,462.835071365803,0.121813361614641,9.60545622645633,574.93735961914,10.775529140353898,0.1149464488917674,0.11494644873560031
14224.3349609375,0.063760337185144,464.305989255225,0.122654769236045,9.64768371632416,575.643670654296,10.831018137334352,0.11569621018198524,0.11569621002501396
14227.4228515625,0.0641783598561104,457.738176223968,0.123477354247973,9.50892999516415,575.604559326171,10.68306751378787,0.11642865600750239,0.11642865585267533
14230.4609375,0.0646000354015452,458.249128093057,0.124307127386279,9.51636830194489,575.765179443358,10.699320709804486,0.11716695915246814,0.11716695899740552
14233.349609375,0.0650173384974909,456.225408525192,0.125128296418481,9.47269491121173,575.605163574218,10.657997089030209,0.11789707041504521,0.1178970702605815
14236.4873046875,0.0654371807307709,455.215524601112,0.125954461965129,9.45375563054497,575.64575805664,10.64449833562386,0.11863108659518298,0.11863108644091488
14242.6630859375,0.0663317958127678,452.789058933524,0.127714885523483,9.40260688743436,574.922363281249,10.6034597507608,0.12019336006566447,0.12019335991199115
14245.6513671875,0.0667453222856747,449.683501211988,0.128528622916869,9.33969336088546,574.933074951171,10.54011128808853,0.12091468063733529,0.12091468048458005
14248.689453125,0.0671854363681059,450.00046206316,0.129394679408277,9.34264466008959,575.420263671874,10.551533171772276,0.12168180725584163,0.12168180710292086
14251.8271484375,0.0676494385079136,451.564849100556,0.130307742818991,9.36990460629495,575.630377197265,10.590875727043409,0.12248993442464393,0.12248993427115297
14254.8154296875,0.0680486101466488,448.154158244459,0.131093232769694,9.31255633870552,576.152777099608,10.533369455557612,0.12318462766195305,0.12318462750929553
14257.75390625,0.068458538744452,445.928214909297,0.131899890264451,9.26492804987569,576.287579345702,10.486971044014279,0.12389753970813751,0.12389753955615242
14260.8916015625,0.0689268766675056,443.982761345548,0.132821485629436,9.22704724335451,576.639251708983,10.452597367234914,0.12471141061134498,0.12471141045985806
14263.923828125,0.0693536671538522,441.182967936026,0.133661323948469,9.15950470110829,576.35596923828,10.383776227201997,0.1254525045688388,0.1254525044183493
14266.818359375,0.0697683852796597,441.19608545004,0.134477406276433,9.1657210644947,576.016601562499,10.39830346093545,0.12617210990188574,0.12617210975118567
14269.8564453125,0.0702012302793973,440.010240229188,0.135329158666916,9.13413183514719,575.520019531249,10.370246212579017,0.12692261652532946,0.12692261637503605
14272.89453125,0.0706361881713933,440.96090324272,0.136185068806786,9.15561491345432,575.205920410155,10.4024729614466,0.12767621971215967,0.12767621956139918
14275.982421875,0.0710768339143494,439.008149974521,0.137052171499775,9.11178716606822,574.870947265624,10.360577384448396,0.1284390989397808,0.1284390987896275
14278.8212890625,0.0714615728031463,435.80635141272,0.13780926068515,9.04758770827612,574.737353515624,10.294429082351378,0.12910471241637805,0.12910471226718342
14281.958984375,0.0719128425900392,436.175233469989,0.138697269371798,9.04654313470845,574.566790771484,10.301273965761725,0.12988486280906353,0.1298848626597697
14285.0966796875,0.0723618299032994,433.390643204324,0.139580786606831,8.99305995770853,574.523065185546,10.248318341612496,0.13066046373012313,0.13066046358159678
14288.0849609375,0.0727835191985754,434.126376574014,0.140410586802075,9.01075708829184,574.708239746093,10.275962779599896,0.13138836142443894,0.13138836127551193
14291.123046875,0.0732095442770973,431.620629529887,0.141248918951591,8.95033515876977,575.186309814452,10.214560325198427,0.1321232056771652,0.1321232055291281
14294.2607421875,0.0736846837882451,428.948800488245,0.142183898481627,8.90359708685468,575.229431152343,10.169545232162568,0.13294213021494922,0.1329421300675645
14297.1494140625,0.07409107867687,426.361576667743,0.142983602343463,8.84923940925377,575.350225830077,10.11453553896717,0.13364203855356613,0.13364203840697866
14299.98828125,0.074497450649093,427.017287713449,0.143783261110404,8.86231369840588,575.554461669921,10.136566063928909,0.1343414179370229,0.13434141779011613
14303.1259765625,0.0749609257116562,424.560552970637,0.144695287338516,8.81048971510079,575.519744873046,10.085326056993253,0.13513847699358666,0.13513847684742253
14306.263671875,0.0754423351503733,428.412354538573,0.145642604832023,8.89430706153563,576.052197265624,10.189697111146689,0.13596570650480133,0.13596570635712457
14309.3515625,0.0758930366104982,422.968805762798,0.146529495165257,8.77719975608639,576.169860839843,10.063318406279018,0.1367395492520307,0.1367395491061855
14312.4892578125,0.0763397643665277,421.386690871736,0.147408566043572,8.75119486979362,576.243688964843,10.04119595768218,0.1375059787700826,0.13750597862455802
14315.52734375,0.0768163934438013,423.93398585774,0.148346476741831,8.80907805334759,576.529223632812,10.115873746884311,0.13832306137076114,0.13832306122415428
14318.615234375,0.0772514200850031,420.320934021856,0.149202522166388,8.72121375612123,576.763452148437,10.022440845847536,0.1390682428355107,0.13906824269025794
14321.7529296875,0.0777207571631811,418.679159140278,0.150126083668826,8.67532492644576,576.35151977539,9.977717483159873,0.13987157433824765,0.13987157419364304
14324.890625,0.0781367998570204,415.358150367439,0.150944772481763,8.62044412011562,576.182604980468,9.921655097459816,0.1405831463833177,0.1405831462395256
14328.0283203125,0.0786237550650056,414.537427581638,0.151903002940036,8.60002638336222,575.357916259765,9.906396217297177,0.14141535989200424,0.14141535974843328
14331.1162109375,0.0790493859814143,409.796324425556,0.152740559457346,8.50861805738446,575.510351562499,9.808229140598426,0.14214220248740492,0.14214220234525668
14334.25390625,0.0795013432603652,410.145996734269,0.153629920990865,8.50845247479313,575.330889892577,9.8156053571717,0.14291342427084333,0.14291342412858818
14337.3916015625,0.079985640165726,409.664682762952,0.154582920441234,8.50128808090923,575.24234008789,9.815442020889973,0.14373917091553187,0.14373917077327908
14340.3798828125,0.0804318866773149,407.359375723757,0.155461044326739,8.45028976537311,575.219049072265,9.763980638073471,0.14449943690284173,0.14449943676133475
14343.318359375,0.0808465727201597,405.454290074474,0.156277063521849,8.41402100360552,575.097979736327,9.728939499365518,0.1452054158597416,0.14520541571874246
14346.4560546875,0.0812944875458094,406.802814423097,0.157158470315762,8.44032730634419,574.964715576171,9.76679623568603,0.14596740539752523,0.14596740525597746
14349.41796875,0.081708898591831,406.98514237939,0.157973948372124,8.44337795510311,575.02969970703,9.777211709183273,0.14667188180976445,0.14667188166806575
14352.283203125,0.0821372428102287,403.062676379266,0.158816844125087,8.36656671682081,575.092321777343,9.695318439847401,0.1473995226419731,0.14739952250146124
14355.4208984375,0.0825422581314571,399.934176729455,0.1596138332742,8.29672566368815,574.795141601562,9.620997851379238,0.14808704734415756,0.14808704720472282
14358.359375,0.0829632049353104,400.717056310601,0.160442172394822,8.31718942678898,575.09028930664,9.651617367533284,0.148801115585437,0.14880111544555846
14361.447265625,0.0834219729689163,398.659664797768,0.161344936131352,8.27535708995265,575.855267333983,9.610544051978657,0.14957876120049707,0.14957876106121382
14364.5849609375,0.0838648736858227,396.149225086494,0.16221647616208,8.22497732362212,576.060491943358,9.55920416244717,0.15032893725953256,0.15032893712099338
14367.72265625,0.0843214692445252,397.561141605351,0.163114964902495,8.251275206907,576.127178955077,9.597181673563476,0.15110172067376973,0.15110172053468013
14370.810546875,0.0847904029940292,393.57465225754,0.164037732734769,8.16649074587941,576.37969970703,9.50610337309731,0.15189476522264972,0.15189476508488012
14373.9482421875,0.0852478968756875,390.408144748086,0.164937989195096,8.10642973027676,576.570587158202,9.443487950392973,0.15266785744227923,0.1526678573054171
14377.0859375,0.0857144473193903,387.816557570412,0.165856067158215,8.04863410904227,576.905450439452,9.383548909205711,0.15345563876349586,0.1534556386275024
14379.875,0.0861343674684369,388.818839922564,0.166682386027509,8.06921125412091,577.167749023437,9.414206640165553,0.15416415347435322,0.15416415333791544
14382.9130859375,0.0865857472540591,385.277385563797,0.167570611169656,8.00130667536143,576.934948730468,9.342090525942394,0.15492518939126823,0.15492518925587562
14385.951171875,0.08703000462196,384.879579113703,0.168444820818211,7.99514307388548,577.241302490233,9.341883517216845,0.15567365164660685,0.15567365151121723
14388.939453125,0.0874964084006905,385.546651353555,0.169362610173997,8.00810510365365,577.005041503905,9.364378687394929,0.15645882273535433,0.1564588225996387
14392.0771484375,0.0879383007959118,381.456813558514,0.170232166029314,7.92188203862069,576.435125732421,9.270441177905852,0.15720216162822676,0.15720216149387253
14395.21484375,0.088407509542239,378.063740786092,0.171155475000336,7.84552825732798,576.504724121093,9.188333373647058,0.1579908469383415,0.15799084680517725
14398.103515625,0.0888228372443379,378.91709270194,0.171972756852527,7.86877100147859,576.341522216796,9.221985244457558,0.15868844587827532,0.15868844574462337
14401.1416015625,0.089274831189532,376.296526246445,0.17286219053788,7.81166914323693,576.405627441405,9.162011383896958,0.15944707814704137,0.1594470780142586
14404.2294921875,0.0897424816205276,375.961151479157,0.173782433055993,7.81220293660763,576.254345703124,9.169826571262774,0.16023138315516514,0.1602313830222691
14407.3671875,0.0902136611774212,372.554933750223,0.174709620188048,7.73122013961761,576.46231689453,9.081938674589345,0.16102098529918535,0.16102098516756305
14410.4052734375,0.0906707975632093,371.109427613891,0.175609173168002,7.70327877895165,576.298291015624,9.056045196790429,0.16178645849917958,0.16178645836793254
14413.3935546875,0.0911063191986929,371.199960414585,0.176466192642306,7.69978919600146,576.525708007812,9.058541680353095,0.16251519323675528,0.16251519310547208
14416.232421875,0.091529053481897,368.330627715291,0.177298049164795,7.63607245356037,576.671276855468,8.989933203630704,0.16322202405893138,0.1632220239286425
14419.3701171875,0.0920289243740125,365.794254843466,0.1782816951063,7.58712174918758,576.61167602539,8.939766676375065,0.16405718661377278,0.16405718648421094
14422.4580078125,0.0924762617063335,362.058562484301,0.179161965508842,7.51022182599193,576.261212158202,8.855767930494196,0.16480398744567357,0.1648039873173291
14425.595703125,0.0929311247850497,359.526223659673,0.180057045075139,7.45527703181296,576.115698242187,8.79765218511809,0.16556278059309065,0.16556278046558845
14428.68359375,0.093430436516958,358.515022495691,0.181039590701188,7.43725659420386,575.573522949218,8.783694484696225,0.1663950596856762,0.16639505955837627
14431.8212890625,0.0938948144857574,357.269517284324,0.181953393668192,7.41118210709305,575.488269042968,8.75967184330557,0.16716848814576996,0.1671684880188182
14434.9091796875,0.0943444984576364,355.558230555472,0.182838281788055,7.37532589856147,575.353466796874,8.723817814209353,0.16791687386646387,0.16791687374003172
14438.046875,0.0948066764518501,352.250641164124,0.183747755645069,7.31165630506164,574.911486816405,8.655156741881381,0.168685469545979,0.16868546942054194
14441.1845703125,0.0952811468040615,349.148047232365,0.184681418404151,7.25923622442774,575.122589111327,8.599882267593273,0.16947389321317297,0.169473893088537
14444.2724609375,0.0957533438492009,349.150352402192,0.185610607749576,7.2540099888078,575.440478515624,8.600431192159427,0.17025792267685957,0.17025792255221564
14447.3603515625,0.0961957862380687,343.576588973706,0.18648124588239,7.13292028171281,575.057330322265,8.46307614331148,0.1709919905170882,0.1709919903944349
14450.3984375,0.0966460843695196,342.687644138034,0.187367342545459,7.11530229399521,574.95587158203,8.448477576911435,0.17173853914579418,0.17173853902335248
14453.486328125,0.0971149814527805,342.252927528214,0.1882900382259,7.10351618127395,574.64122314453,8.441037515265853,0.17251533106394373,0.17251533094160987
14456.6240234375,0.097576921116414,337.412070892132,0.189199043095998,7.00491539656631,575.113085937499,8.330238687228837,0.17328000747952252,0.17328000735879442
14459.7119140625,0.0980706412462503,333.281837740127,0.19017058556749,6.91193880699474,575.45245361328,8.226386257974898,0.17409664606629904,0.17409664594707605
14462.849609375,0.0985236526796902,330.164836496951,0.191062021466213,6.85025564329396,576.06675415039,8.1590793346988,0.17484536413586796,0.17484536401762044
14465.9375,0.0990140086817225,325.891929798172,0.192026944007012,6.75912852707301,575.558911132812,8.057063322898395,0.17565517242041884,0.1756551723036498
14469.025390625,0.0994739133688643,325.384600338811,0.19293194445037,6.74010617446212,575.253710937499,8.040487965121429,0.1764140957638572,0.17641409564732838
14472.11328125,0.0999435437769871,319.159297124306,0.193856083167474,6.62066555771741,575.091442871093,7.904121851295895,0.17718847434510657,0.1771884742305541
14475.201171875,0.100388598635675,313.239374026844,0.1947318621184,6.50099593182943,574.857269287108,7.766946975835745,0.17792177704128653,0.17792177692872208
14478.2890625,0.100869045585511,306.977791830066,0.195677285626287,6.3630965045813,574.771850585937,7.608209957329564,0.17871279104662963,0.17871279093636572
14481.376953125,0.10132927110228,300.218924128172,0.196582917398185,6.22549175821602,574.836230468749,7.449317090815277,0.17946992592185443,0.17946992581389332
14484.3154296875,0.101759338634103,290.989380894515,0.197429204287306,6.02189308780618,574.626556396483,7.21079064893233,0.1801769289622374,0.18017692885773318
14487.353515625,0.102229464036508,284.868551269655,0.198354317054159,5.89379839515252,574.734936523437,7.062858751155049,0.18094921310610268,0.18094921300374242
14490.2919921875,0.102670678106232,274.085790095263,0.199222538100562,5.67300776138716,575.025964355468,6.8031987667176095,0.18167346190962907,0.181673461811032
14493.23046875,0.103130509460888,262.251404957427,0.200127394240254,5.42048532885664,574.920111083983,6.505272933643031,0.18242771302606073,0.18242771293178142
14496.21875,0.103626328733141,250.728958693641,0.201103067404193,5.1806240709453,574.979162597655,6.222463463050754,0.18324035740419725,0.1832403573140166
14499.2568359375,0.104170089118241,235.925377606519,0.202173079089993,4.88004844781671,575.140496826171,5.866662868949368,0.18413081833442685,0.18413081824940275
14502.2451171875,0.104645604458381,224.039057541338,0.203108798176321,4.62870558076309,575.09468383789,5.568836408680547,0.18490887195248837,0.1849088718717806
14505.18359375,0.105139067924515,214.667856133329,0.204079835584979,4.44167892126088,574.83809814453,5.3481360255066575,0.1857156533137075,0.1857156532361983
14508.171875,0.105624923145208,199.409594019138,0.205035901488259,4.12026094025906,575.125994873046,4.9650623567477385,0.18650936026498294,0.18650936019302553
14511.16015625,0.106118973271232,185.018597167249,0.206008093326249,3.81885908806456,574.756414794921,4.605574967681249,0.187315809166596,0.18731580909984852
14514.1982421875,0.106657893712244,176.374086825861,0.207068580970072,3.64307857364678,574.617218017577,4.39744568443926,0.18819475986335005,0.18819475979961894
14517.236328125,0.10717909519128,162.896376305314,0.208094201240519,3.35832142031102,574.562890624999,4.0571686339370165,0.18904407763162062,0.18904407757282107
14520.224609375,0.107627871673642,149.594325214062,0.208977303602511,3.08454576056205,574.894952392577,3.729145816575883,0.1897747985883795,0.1897747985343339
14523.2626953125,0.108036168623628,137.947344894638,0.209780750340694,2.8438919514,575.560723876952,3.440485738965775,0.19043914512475466,0.19043914507489254
14526.30078125,0.108472423583973,127.436648644793,0.210639212851661,2.62337803701607,575.702777099609,3.175964321841952,0.1911484952045081,0.19114849515847965
14529.3388671875,0.108889456266376,116.278926899838,0.211459849764093,2.38964614146858,576.040936279296,2.8949603556130343,0.191826119795921,0.19182611975396507
14532.3271484375,0.109315683009235,107.067049774228,0.212298578748691,2.19405338934958,576.15640258789,2.6598478056749157,0.19251820941030656,0.19251820937175804
14535.365234375,0.109742120582992,95.0611353030369,0.21313772260633,1.94539731032667,575.818408203124,2.3600348626674523,0.19321016235143465,0.19321016231723126
14538.42578125,0.110203721083877,85.8622041758279,0.214046060071972,1.74949921268332,575.436029052733,2.1239726263003527,0.19395863266878696,0.19395863263800475
14541.44140625,0.110624851218945,74.483686953097,0.214874759951758,1.50884189541552,575.660260009765,1.8330539355302256,0.19464099325058024,0.19464099322401424
14544.4794921875,0.111099413236764,64.2116649684339,0.215808603090423,1.30406281758341,576.339874267577,1.5854907926122912,0.19540937238116496,0.19540937235818684
14545.923828125,0.111336671329272,59.9620775322769,0.21627547956486,1.20462022782035,576.393432617187,1.4651500453062603,0.19579330358116057,0.1957933035599265
