Repository: sandialabs/matcal

6061T6 aluminum plate calibrations
##################################
In this calibration example, we will calibrate 
the Hill48 orthotropic
yield surface :cite:p:`hill1948theory` with 
Voce hardening :cite:p:`voce1948relationship`
to the Ductile Failure aluminum data for a rolled plate.
The rolling process tends to impart a texture 
to the material microstructure that results in 
orthotropic plasticity behavior. The experimental data set
used for this calibration 
was purposefully taken such that this orthotropic behavior
would be characterized. 

This example has been broken into several steps:

#. Experimental data analysis to verify the suspected orthotropic

File: documentation/advanced_examples/6061T6_anisotropic_calibration/aluminum_6061_data/uniaxial_tension/processed_data/cleaned_6061-03-07-100C-ST.csv
{'temperature':671.67, 'direction':'R33' }
time,displacement,load,engineering_strain,engineering_stress,temperature,true_stress,true_strain,plastic_strain
1.0040162109375e+04,0.0013075917044848,11.7306490653215,4.03363718771629e-05,0.233036563878634,215.880247497558,0.23304596372865505,4.033555838748616e-05,4.0335555010008423e-05
10043.0625,0.0013185547679428,16.9517472376627,6.21397124822743e-05,0.339880175120514,215.852973937988,0.3399012951779795,6.213778189029999e-05,6.213777696419425e-05
10045.640625,0.0013346728760158,38.8207887590993,9.41954058180155e-05,0.805697273529415,215.960598754882,0.8057731665172719,9.41909697093427e-05,9.419095803147071e-05
10048.23046875,0.0013793875026978,59.8778427848593,0.0001831238553631,1.24521234912429,215.807009887695,1.245440377225244,0.0001831070902366179,0.00018310707218675737
10050.720703125,0.001398480446197,85.8874787164279,0.0002210959013943,1.78764967299129,215.852850341796,1.7880449150376985,0.00022107146329764367,0.00022107143738394925
10053.111328125,0.0014288801991831,115.430569518615,0.0002815549301331,2.41698580210721,215.75913696289,2.417666316431765,0.0002815153009821606,0.0002815152659435183
10055.501953125,0.0014711270158318,145.77320435882,0.0003655753990839,3.04603536432558,215.931512451171,3.0471489200083313,0.0003655085926790324,0.00036550854851745385
10057.810546875,0.0014864629584613,175.769020910097,0.0003960755217856,3.6712034525874,215.753918457031,3.672657526539484,0.00039599710458148283,0.00039599705135456213
10060.083984375,0.0015170271366314,208.490385192728,0.0004568615593301,4.35705496961744,216.067578124999,4.359045540726698,0.0004567572298627887,0.00045675716668821566
10062.375,0.0015655037771459,246.277126908313,0.0005532719019854,5.1466411675719,215.895642089843,5.149488659773162,0.0005531189035172017,0.0005531188288869313
10064.666015625,0.0016092592091794,284.719428735866,0.0006402927052137,5.95658404099037,216.125695800781,5.960397998639625,0.0006400878052987035,0.0006400877189161238
10066.857421875,0.0016474685854898,319.705979125709,0.0007162835128197,6.69061007402254,216.061260986328,6.69540244813806,0.0007160271042177661,0.000716027007182948
10069.1484375,0.0016953912219876,358.712800578323,0.0008115920522865,7.50444597424202,215.908413696288,7.5105365234910835,0.0008112628895419628,0.0008112627806936073
10071.33984375,0.0017218490673859,394.042821272345,0.0008642114152148,8.2451726570518,215.972065734863,8.252298230033837,0.0008638381995391254,0.0008638380799406003
10073.53125,0.0017615193643196,434.621878316764,0.0009431077017565,9.09363271384716,216.036253356933,9.102208989689014,0.0009426632551067388,0.0009426631231906665
10075.7939453125,0.0018056649480961,474.426562954398,0.0010309044387711,9.92264116191885,216.219299316406,9.932870457680727,0.0010303734217106963,0.0010303732777560521
10077.9140625,0.0018590050220111,515.101394316618,0.0011369871777734,10.7647454636097,216.122482299804,10.776984842284755,0.00113634129737758,0.0011363411411893939
10080.205078125,0.0018973351391142,552.974072214492,0.001213218114668,11.5505654342754,216.157075500488,11.564578790774169,0.001212482760274555,0.001212482592671964
10082.296875,0.001947627331572,591.559157358811,0.0013132392270281,12.3670641242509,216.128662109374,12.383305039448828,0.001312377682587864,0.001312377503119675
10084.587890625,0.001991590443498,633.049579759717,0.0014006730640266,13.2180398833681,216.087614440917,13.23655403746785,0.0013996930365357712,0.0013996928447016547
10086.6796875,0.0020338464267075,673.402730161119,0.0014847117634335,14.0675977421624,216.15108795166,14.088484071911996,0.0014836106686608294,0.0014836104644799007
10088.87109375,0.0020863789839094,718.565178325977,0.0015891885131967,15.0044612917513,216.177908325195,15.028306211443159,0.0015879270893814216,0.0015879268715798822
10091.0625,0.0021254949903713,755.916009683082,0.0016669824268481,15.7880958023802,216.14408416748,15.814414283028382,0.001665594553801581,0.001665594324607171
10093.189453125,0.0021746783154305,799.379657455649,0.0017647982237258,16.6884140418952,216.103091430663,16.717865728026492,0.001763242797081223,0.0017632425547933139
10095.3115234375,0.0022174413240327,843.844188012973,0.001849845295234,17.6249687642278,215.989245605468,17.65757223275729,0.001848136438515033,0.0018481361826081892
10097.4375,0.0022796988860781,884.40398042384,0.0019736631346297,18.4702864473343,216.204563903808,18.506740574057535,0.001971718020458083,0.0019717177522444516
10099.62890625,0.0023189707240731,928.314831142788,0.0020517669660342,19.3834773733271,215.984535217285,19.423247755497165,0.0020496649669099845,0.00204966468541364
10101.76953125,0.0023760995953655,969.089772737481,0.0021653848652606,20.2406353131054,216.029318237304,20.284464082411358,0.0021630437983845632,0.002163043504406823
10103.8955078125,0.0024272944076045,1014.15880663936,0.0022672011078415,21.1735889292917,216.177880859374,21.221593717876925,0.0022646348854393835,0.0022646345778800543
10106.00390625,0.0024672620448533,1056.93748966342,0.0023466887448019,22.0728984082431,216.004928588867,22.12469663518507,0.0023439395708995943,0.002343939250251817
10108.095703125,0.0025055834250781,1099.43900345832,0.002422902305793,22.9634435049118,216.064804077148,23.019081690197194,0.002419971810582414,0.0024199714769725343
10110.287109375,0.0025696920594897,1142.17279055575,0.0025504015579107,23.8454270985171,216.016065979003,23.906242518404806,0.0025471548030382464,0.0025471544565709636
10112.37890625,0.0026145632338424,1184.30415993847,0.0026396413494634,24.7226723352402,215.975128173828,24.787931329282802,0.002636163614873504,0.0026361632556281224
10114.5703125,0.0026700616031371,1227.60809237305,0.0027500165063168,25.6215895810339,215.860568237304,25.692049381613636,0.0027462421290739667,0.002746241756725425
10116.712890625,0.0027194421524805,1269.11058947305,0.0028482245428509,26.4957826126102,215.873463439941,26.57124855768282,0.0028441760368752337,0.002844175651784675
10118.853515625,0.0027623110062142,1310.73032092423,0.0029334821191564,27.3672773505672,215.968014526367,27.447558776531217,0.002929187856530065,0.002929187458739358
10120.9453125,0.0028322320995214,1358.86676747552,0.0030725411895258,28.3738716150075,215.983312988281,28.461051511999052,0.003067830581403601,0.0030678301689245936
10123.13671875,0.0028847513365647,1397.90657481065,0.0031769914481575,29.1937651505894,216.135459899902,29.286513501016426,0.0031719554741716912,0.0031719550497294664
10127.419921875,0.0030230549732443,1483.16481763126,0.0034520497207859,30.9607958140148,216.044383239745,31.067674029792236,0.0034461050740309945,0.0034461046237748492
10129.578125,0.003112896148933,1524.69552561913,0.0036307258509956,31.8378291546643,215.856338500976,31.953423593782006,0.0036241506761917866,0.003624150213098691
10131.703125,0.0031961477132455,1563.25684556024,0.0037962965621003,32.6400496560136,215.987309265136,32.76396097457755,0.003789108813779481,0.003789108338939467
10133.89453125,0.0032758672871098,1602.83694079476,0.0039548428506017,33.4754544350335,215.733058166503,33.607844607480324,0.00394704301759456,0.003947042530524349
10136.185546875,0.003399641638508,1642.47290895507,0.0042010052806623,34.2992116926403,215.901766967773,34.44330287343124,0.004192205694109447,0.004192205194931144
10138.376953125,0.0034898268466808,1677.8108330885,0.0043803656226764,35.0411657947282,215.942498779296,35.194658924602024,0.004370799745701421,0.0043707992356339
10140.767578125,0.0036266180008327,1712.08728140173,0.0046524158700537,35.7504202750585,216.007345581054,35.916746110046525,0.00464162683378697,0.004641626313254418
10143.158203125,0.0037775694861949,1742.33056067815,0.0049526281841421,36.3736810168802,216.008444213867,36.553826347426266,0.004940404264914558,0.0049404037351489585
10145.548828125,0.0039188476718456,1771.40259414263,0.0052336022397642,36.9889979101516,215.925167846679,37.18258362568514,0.005219954540604736,0.005219954001726712
10147.939453125,0.0040854459035386,1800.09899469534,0.0055649328029552,37.5796063687003,215.95077972412,37.78873436656264,0.005549505771536717,0.0055495052238739
10150.529296875,0.0042524291307841,1822.32917434416,0.0058970290453011,38.049407014673,215.915650939941,38.27378548700693,0.005879709624915298,0.005879709070222754
10153.01953125,0.0044443262108477,1845.16528434742,0.0062786739581315,38.5232517197547,215.866253662109,38.765126671484055,0.006259045203649498,0.006259044641836068
10155.41015625,0.0046319482361303,1864.44484661806,0.0066518166420137,38.9289650744986,215.793757629394,39.187913426926755,0.0066297909297426865,0.006629790361801912
10157.701171875,0.0048102415670956,1881.94942812213,0.0070064064186373,39.2948374589583,215.8259475708,39.57015307532724,0.006981975601627717,0.006981975028147238
10160.19140625,0.0050135278124655,1893.98922035703,0.0074107021034291,39.5448387585167,215.751034545898,39.83789379346476,0.007383377762590224,0.007383377185229444
10162.6259765625,0.0052222641511255,1907.12078492984,0.0078258369337561,39.8201999605136,215.79602355957,40.131826367479526,0.00779537390116501,0.0077953733195443384
10165.171875,0.0054458904219424,1916.89536361503,0.0082705848611568,40.018715022588,215.725573730468,40.34969321678987,0.008236570988573357,0.008236570403795194
10167.9609375,0.0057052748734278,1926.70572731752,0.0087864486582708,40.2304397760659,215.720314025878,40.583922485412394,0.008748072448163783,0.008748071859990993
10170.75,0.0059791550949567,1937.40544749316,0.0093311416428477,40.4580477182179,215.850625610351,40.83556750802009,0.009287875480872147,0.009287874889052328
10173.638671875,0.0062685262312834,1945.72864734745,0.009906642958774,40.6273977653813,215.678799438476,41.0298789054896,0.009857893866916328,0.009857893272280403
10176.251953125,0.0065429071761946,1951.6913532992,0.0104523317820135,40.7587778395074,215.913769531249,41.184802124739726,0.010398083846352194,0.010398083249471004
10178.818359375,0.0068020842342424,1956.99631746039,0.0109677831150591,40.8571291766975,215.894680786132,41.30524132453091,0.010908073175555867,0.010908072576929181
10181.70703125,0.0070935625337269,1957.41080894923,0.0115474751570738,40.873535342915,215.736683654785,41.345521493220375,0.011481311924205862,0.011481311324995407
10184.396484375,0.0073858354594485,1964.4918515769,0.0121287475517488,41.015897945457,215.713104248046,41.513369433730055,0.012055783674318895,0.012055783072675859
10187.0859375,0.007673666040655,1967.54323780751,0.0127011850116525,41.0831095766661,215.734129333495,41.60491376881042,0.012621201506155779,0.012621200903186015
10189.67578125,0.0079624636940232,1967.46881375311,0.0132755457846711,41.0867568941902,215.854374694824,41.6322060330615,0.01318819793772906,0.013188197334363754
10192.166015625,0.0082230598502609,1973.51823799833,0.0137938194201965,41.2042149454309,215.765687561035,41.77257846242995,0.013699550588718619,0.01369954998331893
10194.755859375,0.0085111602721002,1971.03436262506,0.0143667935391506,41.1580125845083,215.625364685058,41.749321270463916,0.014264569089261554,0.014264568484198928
10197.4453125,0.0088090053209521,1975.44162779374,0.0149591477723073,41.242211969031,215.812187194824,41.85916032909262,0.01484836318356811,0.014848362576913613
10200.134765625,0.009102739740207,1978.2767671406,0.0155433267853215,41.2987115774503,215.872213745117,41.94063096413672,0.015423766598685388,0.015423765990850156
10202.724609375,0.0093708925799826,1979.79049532681,0.016076629153067,41.3482727165625,215.597610473632,42.01301358003005,0.015948768706915282,0.015948768098031026
10205.314453125,0.0096701979765477,1981.94484118485,0.0166718877257559,41.3842274226863,215.763957214355,42.07418063282718,0.016534437405980713,0.01653443679620998
10208.00390625,0.0099576131979692,1986.66077957033,0.017243499118119,41.4825517093138,215.640223693847,42.19785607016307,0.017096517235957644,0.017096516624394514
10210.9921875,0.0102705790617276,1986.22367546319,0.0178659256279615,41.4766005855415,215.745321655273,42.217618463951794,0.017708205749293993,0.01770820513744445
10213.3828125,0.0105364906773939,1986.99601712512,0.0183947706491986,41.4860051644724,215.78027191162,42.24913073169815,0.01822763337866835,0.018227632766362106
10215.873046875,0.0108188746027707,1988.95958273751,0.018956375799988,41.5304086629819,215.71519165039,42.31767471385371,0.018778942529270783,0.01877894191597115
10218.462890625,0.0111030391325778,1995.66543153339,0.0195215222168684,41.6669779367002,215.827883911132,42.48038078946248,0.019333421370478235,0.019333420754820543
10224.140625,0.0117136031209572,1994.85423129437,0.0207358118769573,41.6527132733553,215.894323730468,42.516416117246976,0.020523751416765452,0.020523750800585508
10226.830078125,0.0119791114079495,1999.16182531054,0.0212638547581276,41.7405689922562,215.955215454101,42.628134406210656,0.02104093357067868,0.02104093295287963
10229.220703125,0.0122473582049729,2000.92912217769,0.0217973439880477,41.7851979121208,215.915802001953,42.69600426205685,0.02156317856497718,0.021563177946194508
10231.810546875,0.0125278469439097,2002.46107218252,0.0223551799920452,41.814462112428,215.860444641113,42.74923195670228,0.022108965644268966,0.02210896502471488
10234.5908203125,0.012842068626494,2008.49908034861,0.0229801040743689,41.9402337032412,215.946110534667,42.904024656252254,0.022720038172707773,0.022720037550910316
10236.890625,0.0130805779545473,2005.75417193496,0.0234544514260013,41.8852128589109,215.874919128417,42.86760756695529,0.023183622369771558,0.023183621748501883
10239.48046875,0.0133499052599219,2006.2604311369,0.0239900895709303,41.8922685473226,215.79342803955,42.89726783970402,0.02370684841709414,0.023706847795394604
10242.46875,0.0136742812002034,2011.99986492543,0.0246352084409622,42.0103848289197,215.906202697753,43.04531943358856,0.024336655041060067,0.02433665441721486
10244.958984375,0.0139492562528348,2009.35418858432,0.0251820788256355,41.9614593780289,215.827128601074,43.01813617342613,0.024870234693300422,0.024870234069849173
10247.548828125,0.0142241728686412,2010.39480810609,0.0257288329911513,41.9731993221976,215.825700378417,43.05312077539254,0.025403416486150087,0.025403415862191817
10250.337890625,0.0145176678114959,2012.01369594439,0.0263125357335007,42.0210743095742,215.779145812988,43.126755346695475,0.02597231608728726,0.02597231546226182
10252.9599609375,0.0148282939106167,2023.72022648434,0.0269303089194321,42.2570814514137,215.744937133788,43.395077726946454,0.026574069753378796,0.026574069124464625
10255.21875,0.0150630472403929,2019.11932705021,0.027397186341691,42.163017628396,215.812063598632,43.31816569703795,0.027028600427162708,0.027028599799363204
10257.80859375,0.0153136254915249,2016.00888456405,0.0278955363675424,42.0957383707802,215.857354736328,43.27002158932975,0.027513543549970827,0.027513542922869064
10260.59765625,0.0156195892486721,2017.88178016325,0.0285040370877567,42.1275858998157,215.860060119628,43.32839218867896,0.02810535532218596,0.02810535469423825
10263.1875,0.0158935021260739,2019.01394785814,0.0290487950183334,42.1575398894693,215.94104309082,43.382165642197556,0.0286348755705169,0.028634874941789863
10265.6083984375,0.0161486533452119,2020.12723511444,0.0295562397629551,42.1800008732822,215.948431396484,43.426683110333414,0.029127874223804966,0.029127873594432748
10268.068359375,0.0164307015453003,2023.28136605733,0.0301171772232909,42.2421991335561,216.061686706542,43.51441494927473,0.02967256006533497,0.029672559434691277
10270.857421875,0.0167322791031173,2023.98872388415,0.0307169546702773,42.2561797659937,216.066204833984,43.55416094254969,0.03025463259086074,0.030254631959641017
10273.646484375,0.0170328059439056,2027.21442486166,0.0313146424512371,42.321863040416,215.979000854492,43.647157067619304,0.030834340291298074,0.03083433965873058
10275.73828125,0.0172558581588541,2027.30509487484,0.0317582486963267,42.326804276518,216.034413146972,43.671029471494776,0.03126438447813174,0.03126438384521827
10277.9443359375,0.017502289687056,2030.90181842445,0.0322483517196146,42.4032491664283,215.982489013671,43.77068407792748,0.03173928899868947,0.03173928836433173
10280.49609375,0.0177696381611236,2035.85990941172,0.0327800543648403,42.5039809531273,215.940274047851,43.89726377792483,0.03225424816865427,0.03225424753246204
10283.109375,0.0180514434473516,2030.84100584902,0.0333405087180905,42.3978886466061,215.85753326416,43.811455841016794,0.03279676671961467,0.032796766084666036
10285.8984375,0.0183614553869005,2031.6155429108,0.0339570604634653,42.4086773126569,215.732330322265,43.84875135072954,0.03339324762574683,0.03339324699025768
10288.1376953125,0.0185870421559029,2031.29830763465,0.0344057074296573,42.4041688855566,215.954556274413,43.86311433243406,0.03382706608370059,0.033827065448003284
10290.28125,0.0188217966314992,2031.55385217543,0.0348725871307232,42.4102823127045,215.96923675537,43.889238596318,0.03427831491786228,0.03427831428178636
10292.970703125,0.0191207216157923,2033.80303930635,0.0354670891394854,42.4570166680248,215.803672790527,43.962843481273254,0.03485261876946355,0.03485261813232089
10295.751953125,0.0194342638270592,2041.36180093811,0.036090661889253,42.6181027683138,215.72572479248,44.15621832433643,0.03545465148449833,0.03545465084455313
10298.349609375,0.01972676419807,2036.49262364416,0.0366723866271192,42.5134847174545,215.950244140624,44.07255568445851,0.03601595515454974,0.03601595451581705
10301.021484375,0.0200093623918049,2036.81183478016,0.0372344179148192,42.5183493102955,216.003060913085,44.101495316167096,0.03655795762083984,0.036557956981687734
10303.330078125,0.0202569282819026,2039.60087073049,0.0377267769570455,42.5733521209176,215.9472366333,44.17950749936688,0.03703252943710692,0.037032528796824206
10305.62109375,0.0205148478023943,2041.20636662979,0.0382397272993994,42.6127332316374,215.940480041503,44.242232548619995,0.03752670923407512,0.037526708592883345
10308.41015625,0.0208047311203041,2039.08824486903,0.0388162472420584,42.5674370645621,215.844871520996,44.21974524482459,0.03808184107888897,0.038081840438023096
10311.19921875,0.0211143546268403,2043.14775870385,0.0394320264718576,42.6528401991205,215.910047912597,44.33472814175321,0.038674435578408425,0.038674434935876134
10313.7890625,0.0213953624222809,2042.3914434607,0.0399908947754299,42.6373402267501,215.976116943359,44.342445632069904,0.039211958091330795,0.039211957448686656
10316.279296875,0.0216755589770931,2044.19803798489,0.0405481496836404,42.6700894412058,215.873573303222,44.40028263373886,0.03974764130575564,0.039747640662273286
10321.458984375,0.0222348956405882,2045.21143454871,0.0416605584399994,42.6973068156095,215.870277404785,44.47610048035297,0.040816130605461826,0.04081612996088066
10324.248046875,0.0225393560817685,2046.08893586274,0.0422660693654188,42.7199616617879,215.740583801269,44.52556654363635,0.04139725561666009,0.04139725497136203
10327.13671875,0.022857880318816,2048.45733320469,0.0428995503680589,42.7696355115773,216.022946166992,44.60443366346026,0.04200486300873902,0.04200486236229795
10330.025390625,0.0231842969646897,2047.70079842157,0.0435487277933725,42.74931152221,215.928216552734,44.61098967208094,0.042627142940676044,0.04262714229413996
10332.615234375,0.0234832895523685,2046.38004588086,0.0441433642517481,42.7197091898702,215.84794769287,44.60550089239884,0.043196802112851734,0.0431968014663952
10335.388671875,0.0237860014720813,2052.1805117848,0.0447453977176729,42.8390156962219,215.971406555175,44.75586451054294,0.043773217184400214,0.0437732165357645
10337.994140625,0.0240789945457336,2047.49355267715,0.0453281023425526,42.7426165079661,216.032984924316,44.68005822252278,0.04433080967094236,0.04433080902340529
10340.68359375,0.0243880428505812,2050.1719404758,0.0459427376112335,42.7976418607237,215.86372680664,44.76388271027731,0.044918619986694594,0.044918619337942674
10343.47265625,0.0246977901056878,2048.99827972403,0.0465587629521895,42.7698564245054,215.876525878906,44.76116805043763,0.045507413216794475,0.04550741256808189
10346.26171875,0.0250247361204462,2049.32517475945,0.047208993186341,42.7817000624975,215.693328857421,44.801381068446986,0.04612852341695771,0.046128522767662335
10348.8515625,0.0253158592157007,2051.59609634873,0.0477879787981832,42.8286012296206,215.746324157714,44.87529353639991,0.046681255124282575,0.046681254473916
10351.83984375,0.0256484976646996,2050.46414819383,0.0484495301455522,42.8029933636916,215.81361541748,44.87677830024927,0.04731243490854765,0.04731243425815956
10354.828125,0.0259937630511644,2052.24022666031,0.0491361939461534,42.8455574239442,215.8558303833,44.95082506258543,0.04796715315652507,0.04796715250506384
10357.2548828125,0.0262696352809316,2052.12826126873,0.0496848486367144,42.8493535195626,215.87074432373,44.97831718271403,0.04848997496164976,0.04848997430979009
10359.609375,0.0265318355853046,2051.33923456804,0.0502063126020514,42.8331502325645,215.907905578613,44.98364478222675,0.04898663306058523,0.04898663240864835
10362.298828125,0.0268509258574799,2057.71621246865,0.0508409193353537,42.9622219920151,215.96131286621,45.146460874274545,0.04959071919720721,0.049590718542910674
10364.7890625,0.0271223981380756,2054.86812026276,0.0513808234070024,42.8988470322681,216.023605346679,45.10302513545543,0.050104370133777755,0.050104369480110725
10367.330078125,0.0274333485042838,2057.31664969868,0.0519992414953173,42.9491700955601,215.891563415527,45.182494382909574,0.0506923933032023,0.05069239264838354
10369.83984375,0.0277241186869485,2052.18073132478,0.0525775252346008,42.8446918059409,215.948486328124,45.09735968998992,0.05124194204191216,0.05124194138832724
10372.658203125,0.0280482299427876,2055.64595042428,0.0532221177002136,42.917160263149,215.976734924316,45.2013024375765,0.05185414889445692,0.05185414823936558
10375.31640625,0.0283716262068863,2057.41675993116,0.0538652881902531,42.9483675955364,215.693864440917,45.261793812966495,0.052464631884594486,0.05246463122862646
10378.037109375,0.0286704606713918,2058.7836158684,0.0544596101732616,42.9762341834425,215.803700256347,45.31670316343074,0.05302841785440598,0.05302841719764216
10380.826171875,0.0290124192210574,2054.48216897177,0.0551396973368366,42.8919040545339,216.109024047851,45.25695068189293,0.05367317269928463,0.05367317204338679
10383.814453125,0.029361532271407,2059.11007182386,0.0558340133713719,42.981432399889,216.0263381958,45.38125829092429,0.05433098862190889,0.054330987964209494
10386.50390625,0.0296698105851496,2056.32696345308,0.0564471172817432,42.9313302495248,215.940589904785,45.354680102857074,0.054911502189626454,0.05491150153231225
10389.29296875,0.0300179015639729,2059.31270722863,0.0571394006204269,42.992103846835,215.895463562011,45.44864691181202,0.05556658146608536,0.05556658080740932
10392.08203125,0.0303481544155305,2058.41017835648,0.0577962074916047,42.9631507279977,215.910913085937,45.44625792172179,0.05618769436406101,0.05618769370541959
10394.87109375,0.0306670590648501,2056.96867882484,0.0584304450581715,42.9479573286702,215.970156860351,45.4574256094891,0.05678709857701887,0.0567870979182156
10397.859375,0.031031718602272,2054.61982054142,0.0591556799461962,42.8997487176881,215.963496398925,45.43751254235194,0.05747206237406736,0.057472061715552684
10400.84765625,0.0313797591650111,2057.15111655113,0.0598478630173717,42.953169070398,215.97706451416,45.523824468908316,0.05812537236790234,0.058125371708136774
10403.8359375,0.031745509523165,2059.87516866634,0.0605752673296682,43.0041683977552,215.985963439941,45.60915741463681,0.05881146594085003,0.05881146527984775
10406.625,0.0320808039831482,2056.886790411,0.0612421009516828,42.9512935647244,216.040208435058,45.581721041094205,0.0594400154606504,0.059440014800045744
10409.4140625,0.0324143934628274,2054.32453926362,0.0619055437088688,42.8923729309523,215.965391540527,45.547648618050346,0.06006497697046169,0.06006497631035084
10412.00390625,0.0327268173536799,2058.1544142757,0.0625268923429962,42.9689620905299,216.013566589355,45.65567777719288,0.0606499319365981,0.06064993127492161
10414.9921875,0.0330807749313984,2055.60884816707,0.0632308431735628,42.9149285917344,216.050343322753,45.62847573123739,0.06131223775304886,0.0613122370917666
10417.98046875,0.0334480400637203,2057.58712295835,0.0639612600687246,42.9586107419079,215.927227783203,45.70629763574455,0.06199898054675787,0.06199897988434776
10420.37109375,0.0337562198369346,2056.04836721403,0.0645741680016932,42.9185443502689,216.050755310058,45.68997366349938,0.06257487695122939,0.06257487628905585
10426.1484375,0.034463238961056,2060.66265858714,0.0659802876357458,43.0179010667023,216.019100952148,45.856234572683064,0.0638948336737504,0.06389483300916729
10428.73828125,0.0347792515604515,2055.06790164774,0.0666087734934236,42.9003438300653,216.078001403808,45.757883135059615,0.06448424481472277,0.06448424415156505
10431.255859375,0.0351119106342121,2053.13638887294,0.0672703658593187,42.8609176350744,215.794416809081,45.744187265467495,0.06510432903120252,0.06510432836824329
10433.71875,0.0354206633174748,2055.11576136414,0.0678844131957915,42.9051272712186,215.90853729248,45.81771667919593,0.06567950733623683,0.06567950667221195
10436.009765625,0.0357047098278119,2054.5243206486,0.0684493248955499,42.8918229028462,215.819424438476,45.827739244174204,0.06620836825609494,0.0662083675919248
10438.400390625,0.036019533065947,2057.74321588662,0.069075445351553,42.9584664722407,215.857711791992,45.92584169560528,0.06679420518544933,0.06679420451985742
10441.189453125,0.0363655226107129,2052.87864893232,0.0697635493581834,42.8626128036642,215.841603088378,45.85286082772405,0.06743764214547544,0.06743764148094122
10444.177734375,0.0367320223352102,2053.23232784573,0.0704924440102637,42.8701418769215,215.857176208495,45.892162973037664,0.06811877064834498,0.06811876998324118
10446.767578125,0.0370595045937739,2053.72212154891,0.0711437407260952,42.8757503602339,215.895106506347,45.92609164747417,0.06872699415572842,0.06872699349013288
10449.556640625,0.0374352877526947,2056.46966444236,0.0718910982725569,42.9355050530197,215.925057983398,46.02218568642773,0.06942447005594124,0.06942446938895304
10452.345703125,0.0377986089722437,2055.59479760813,0.0726136715139959,42.9099873556326,216.063938903808,46.02583910240697,0.07009835362940192,0.07009835296236078
10455.181640625,0.0381700242649559,2053.62332855633,0.0733523422481419,42.872783815202,215.835491943359,46.01760294700079,0.07078678090046037,0.07078678023353858
10458.123046875,0.0385393472901714,2053.21103246733,0.0740868518806905,42.8663232391675,215.707391357421,46.04215419993462,0.07147086048995516,0.07147085982267756
10460.8466796875,0.0389008031146029,2048.68763064738,0.0748057152243199,42.7664480536176,215.753808593749,45.96562280808196,0.07213991522209896,0.07213991455593052
10463.302734375,0.0392169211294473,2050.8490017849,0.0754344107322424,42.810801959429,215.628042602538,46.04020959848865,0.07272468295873315,0.07272468229148374
10465.693359375,0.0395252429843536,2049.98818550961,0.0760476012372801,42.798291074226,215.726686096191,46.05299846776245,0.07329469982917819,0.07329469916174343
10467.78515625,0.0398050568352534,2051.84088343033,0.0766040950239496,42.8424375923908,215.75824432373,46.12434377312551,0.07381173080082397,0.07381173013235522
10470.57421875,0.0401696980395538,2049.84175234062,0.0773292934510622,42.8018256810725,215.792892456054,46.11166063974375,0.07448510209298632,0.07448510142470138
10473.1640625,0.0405170144439917,2047.36051144715,0.0780200363162083,42.7487028845513,215.772375488281,46.08395825638873,0.07512605887827796,0.0751260582103945
10476.15234375,0.0409273692868709,2047.04678881073,0.0788361500277265,42.7390187831401,215.897427368163,46.10839850030106,0.07588282120265902,0.07588282053442136
10478.9697265625,0.0413041011848318,2048.79125351959,0.0795853944263911,42.7720610453572,215.96217803955,46.17609241447689,0.07657707338030563,0.0765770727110869
10481.630859375,0.0416596583274054,2046.03953936645,0.0802925264715415,42.714168332964,215.923808288574,46.14379684491513,0.07723186230478479,0.07723186163603411
10484.220703125,0.0420181212697442,2044.68366042838,0.0810054375712649,42.6860492731403,215.79164276123,46.1438513930664,0.07789156877510009,0.07789156810634862
10486.810546875,0.0423624952081738,2044.96730608706,0.0816903284600137,42.6890158181722,215.773872375488,46.176295562388844,0.07852493655840241,0.07852493588918073
10489.798828125,0.042757793974982,2043.9850842009,0.0824764986474418,42.6756708739557,215.811088562011,46.19541080548251,0.07925147040243201,0.0792514697329333
10492.587890625,0.0431473178085028,2041.15653105354,0.083251183647548,42.6217500858377,215.678414916992,46.1700612500036,0.07996687431907384,0.07996687364994252
10495.376953125,0.043529549642928,2039.84829229189,0.0840113663198528,42.5874905483036,215.918507385253,46.16532383778615,0.08066838849740113,0.08066838782833846
10497.46875,0.0438083643387035,2040.23841484256,0.0845658729868111,42.5982251132291,215.784405517578,46.20058122803491,0.08117978986138547,0.08117978919181182
10499.9462890625,0.0441566340654619,2040.16223446829,0.0852585118193882,42.5887438910374,215.789143371581,46.2197968358782,0.08181821835445005,0.08181821768459792
10502.6484375,0.0445238006572554,2040.30910671725,0.0859887327371472,42.6014756891683,215.847109985351,46.26472261688589,0.08249084644608784,0.08249084577558462
10505.4375,0.0449090024573714,2036.43378692858,0.0867548220772179,42.5197108552797,215.962301635742,46.20850082572813,0.08319602803101997,0.08319602736133155
10508.02734375,0.0452681666416094,2040.06036791595,0.0874691278068304,42.5854933150982,215.720547485351,46.310409293107526,0.0838530953541447,0.08385309468297936
10510.517578125,0.0456158451251979,2037.75102682955,0.0881605907749912,42.5410762913074,215.954199218749,46.291522729850385,0.08448873935692397,0.08448873868603234
10513.306640625,0.046024421655287,2035.56682353375,0.0889731677780324,42.4953788742202,215.93225402832,46.27632736907114,0.08523520432498596,0.08523520365431456
10515.896484375,0.0463631764919622,2034.14881478035,0.0896468833972121,42.4606730024032,215.886880493163,46.26714002449256,0.0858536835685714,0.08585368289803313
10518.486328125,0.0467472324719814,2031.93277818695,0.0904106939302742,42.4210574534739,215.892181396484,46.25637471556474,0.0865544086982737,0.08655440802789147
10520.876953125,0.0470857443947961,2031.53870391657,0.0910839264423681,42.4115987734177,215.777951049804,46.27461373688129,0.08717163005392568,0.0871716293832791
10526.15625,0.0478496947362432,2027.23725701994,0.0926032708814381,42.3236258354122,215.912698364257,46.24293204378785,0.0885631706427991,0.08856316997261168
10528.9453125,0.0482519142564357,2027.71783004381,0.0934032050631969,42.3307175912408,215.846299743652,46.28454230737891,0.08929503875597013,0.08929503808517966
10531.3173828125,0.0485845091642709,2026.59773704802,0.0940646698158996,42.3015841353195,215.912670898437,46.280668700185565,0.08989981542991354,0.08989981475917921
10534.224609375,0.0490062397090704,2030.90203796444,0.0949034075233968,42.3906886885272,215.961820983886,46.41370951293764,0.09066614707012953,0.09066614639746708
10537.11328125,0.0494147979060379,2021.70858161556,0.0957159480655258,42.2120963658083,215.872117614745,46.25246720975776,0.09140798346203326,0.09140798279170764
10539.64453125,0.0497920064651591,2026.50838427473,0.096466140447906,42.3097128293811,216.079127502441,46.39116755007643,0.09209240873454669,0.09209240806221093
10541.89453125,0.0501204855872069,2020.65215521498,0.0971194197258347,42.1893423342338,216.085911560058,46.2867468008423,0.09268803564703493,0.09268803497621252
10544.8828125,0.0505615071591547,2024.77138392531,0.0979965234281245,42.2735462271836,215.972601318359,46.41620681103363,0.09348717680557267,0.09348717613287402
10547.671875,0.0509702074378142,2019.37948193066,0.0988093465423225,42.1649021509239,215.935357666015,46.33118860001016,0.09422718133888282,0.09422718066741631
10550.162109375,0.0513371861151119,2016.95224787313,0.0995391937357322,42.1135241156903,216.074334716796,46.30547037204614,0.09489117724931523,0.09489117657822145
10552.751953125,0.051726311203239,2014.79482845531,0.100313085710999,42.0670873165586,215.810017395019,46.28696667264994,0.09559476268041214,0.09559476200958654
10555.541015625,0.0521262344999576,2015.39351399031,0.101108453163513,42.0790932579263,215.916159057617,46.33364530829311,0.09631735712502582,0.09631735645352371
10557.931640625,0.052457101511087,2016.7583940677,0.101766481475247,42.0995705338153,215.962246704101,46.38389571923991,0.09691478398840235,0.09691478331617198
10560.421875,0.0528043995824034,2009.82093058923,0.102457187879482,41.9641779595703,215.899981689453,46.263709645454746,0.09754149572954286,0.09754149505905432
10563.41015625,0.0532754508074461,2013.29295542822,0.103394014555846,42.0369890572378,215.964952087402,46.383362136284546,0.09839089729539206,0.09839089662316942
10566.099609375,0.053673600374655,2006.41081602559,0.104185854415111,41.8935038563481,215.882444763183,46.25821437053234,0.09910828007673927,0.09910827940633037
10568.689453125,0.0540611625641702,2006.37525054827,0.104956638097619,41.8938014125367,215.849375915527,46.290833986422584,0.09980609265913047,0.09980609198824882
10571.080078125,0.0543971399329309,2009.12235436175,0.105624829888611,41.947203731538,215.883255004882,46.377870010558496,0.10041063207196721,0.10041063139982416
10573.669921875,0.0547945974248014,2003.0652462171,0.106415293348443,41.8191689103206,215.788786315917,46.269368057978184,0.1011253238943938,0.10112532322382324
10576.359375,0.0551784884067267,1999.94097271197,0.107178775733296,41.753931970181,216.042213439941,46.229067301238416,0.10181513638150841,0.10181513571152193
10579.046875,0.0555851812085767,2002.63341106956,0.107987606377615,41.8091466768769,215.879080200195,46.32401637172959,0.10254540268276321,0.10254540201140065
10581.439453125,0.0559223043974342,1996.11570803954,0.108658076975615,41.674840633563,215.970761108398,46.20314869549034,0.1031503443055781,0.10315034363596724
10584.029296875,0.056314078621625,1996.50165933053,0.109437237552685,41.6794752966219,215.851284790038,46.240761956182006,0.10385289356395722,0.10385289289380124
10586.818359375,0.0567435732433998,1998.14337932711,0.110291416456471,41.7142803538352,215.795391845703,46.31500744104018,0.10462251821551592,0.10462251754428394
10589.5078125,0.0571277896382325,1994.23425038098,0.111055546022514,41.637398146496,215.980813598632,46.26146215308266,0.10531050582761818,0.10531050515716221
10592.49609375,0.0575775056930743,1990.80898755848,0.111949941312384,41.5662416415741,215.978520202636,46.21957997435839,0.10611517800969386,0.10611517733984488
10594.986328125,0.0579520330331692,1989.0155654333,0.112694801286365,41.5304402219717,215.797122192382,46.21070495054791,0.10678482200952212,0.10678482133980176
10597.576171875,0.0583473730495009,1987.22477778793,0.113481053510845,41.4986107266446,215.640841674804,46.20791681156406,0.10749119231308814,0.10749119164340819
10600.564453125,0.0587866392250605,1986.01555155883,0.114354666080798,41.465325009364,215.986361694335,46.20707842516422,0.10827546254185659,0.10827546187218878
10602.76171875,0.0591251923973987,1988.52467403021,0.115027980629944,41.5159230867091,215.814068603515,46.29141590385857,0.10887949933259017,0.10887949866170009
10605.4453125,0.0595250056953881,1984.36702582276,0.115823129316985,41.4366469045798,215.933091735839,46.235969037919375,0.10959236512373925,0.10959236445365274
10608.03515625,0.05991999279913,1983.37799819711,0.116608679668907,41.412792816793,215.941551208496,46.24188392901465,0.11029612716581594,0.1102961264956437
10610.724609375,0.0603195998495019,1980.50663475297,0.117403418170687,41.3482321407186,216.048818969726,46.202655949772755,0.11100761707768737,0.11100761640808367
10613.712890625,0.0607869386174313,1975.35995891988,0.118332861512345,41.2403409717845,215.879862976074,46.120428549066666,0.11183905985888448,0.11183905919047248
10616.6015625,0.0612140820163676,1974.70748608893,0.119182364304149,41.2259049882096,215.899363708495,46.13930583564541,0.11259838683268068,0.11259838616399509
10619.58984375,0.0616870903021355,1974.83767329914,0.120123083182885,41.2225732605827,215.670051574706,46.17435587776997,0.11343857496791768,0.11343857429872412
10622.080078125,0.0620502831898336,1967.92853047855,0.120845401197939,41.0821853491105,215.759315490722,46.046778539993035,0.11408322306993512,0.11408322240259051
10627.55859375,0.0628915397215664,1965.0000866387,0.122518492188249,41.0203973557028,215.870661926269,46.04615460896698,0.11557481460837427,0.11557481394103869
10629.94921875,0.063234291178739,1960.08875766791,0.123200156286274,40.9233399370906,215.863163757324,45.96510183330578,0.1161818934331623,0.11618189276700142
10632.5390625,0.0636394394150986,1960.61367776845,0.124005915098746,40.9310809064215,216.015956115722,46.006777070449075,0.11689901400102055,0.11689901333425567
10635.427734375,0.0641032215574478,1959.54539620876,0.12492828502345,40.9107073243558,215.859167480468,46.02161184974289,0.11771928697865754,0.11771928631167765
10638.216796875,0.0645073568888419,1954.98906339129,0.125732029370526,40.8132306220232,215.861488342285,45.94476095348888,0.11843351682143126,0.11843351615556516
10640.70703125,0.0649104059827844,1954.1482252545,0.126533613408559,40.8010533604257,215.95598449707,45.963758093203914,0.11914531924531267,0.11914531857917125
10643.296875,0.0652910932517193,1950.97323801318,0.127290724249017,40.7398920383847,215.979124450683,45.92570242195213,0.11981716474479238,0.1198171640792025
10646.185546875,0.0657452413386951,1947.9600517397,0.128193933964394,40.6786044803851,216.003390502929,45.89335483705355,0.12061806557146625,0.12061806490634516
10648.775390625,0.0661323818664147,1944.3938442478,0.128963879045923,40.600825096053,215.795570373535,45.83686501300174,0.1213002908965666,0.12130029023226421
10651.365234375,0.0665585169436659,1948.69133942473,0.12981137648756,40.6914760397561,215.981747436523,45.973692576004254,0.12205069532864116,0.12205069466235575
10653.85546875,0.0669242214690161,1943.55981185049,0.130538689647577,40.579802300485,215.807366943359,45.877036539079974,0.12269423563331777,0.12269423496843318
10656.84375,0.0673883931901981,1941.80985864205,0.131461834366664,40.549965529936,215.962960815429,45.88073840214157,0.12351045540032272,0.12351045473538448
10659.134765625,0.067758763494982,1940.60919447231,0.132198426828818,40.5294386613491,215.882540893554,45.887366712775524,0.12416125313775593,0.12416125247272163
10661.923828125,0.0681804986230618,1935.76702059633,0.133037173651543,40.4202625906913,215.749757385253,45.7976601040724,0.12490179143838813,0.12490179077465392
10664.4140625,0.0685565155292825,1932.92551458994,0.133784996074635,40.3605845411665,215.749070739745,45.76022520560599,0.12556158951183982,0.12556158884864815
10667.203125,0.0690005116502014,1932.77491016126,0.134668015559918,40.3565359736306,215.829518127441,45.79127060812861,0.12634011084364927,0.12634011018000765
10669.892578125,0.0694044361506977,1927.61418376923,0.135471340606505,40.2601999033542,215.690829467773,45.714303177336845,0.1270478427966997,0.12704784213417356
10672.3828125,0.0697852609180442,1924.93008793101,0.136228724903804,40.1996832863888,215.771551513671,45.67603490198622,0.12771464237720798,0.12771464171523644
10675.072265625,0.0702159609425608,1924.22909676371,0.137085301112563,40.1874609405202,215.851545715331,45.69657114447464,0.12846823492051138,0.12846823425824222
10677.76171875,0.0706226033283266,1920.54038596101,0.137894031489374,40.1050198425664,215.799182128906,45.63526273153953,0.12917921316922637,0.12917921250784575
10680.451171875,0.071039228098775,1919.20580240134,0.138722614832841,40.0779377209759,215.855390930175,45.63765405865983,0.12990712085749795,0.12990712019608266
10683.4169921875,0.07148317838689,1913.68942123604,0.139605543165844,39.9697670295615,215.755566406249,45.549768085781416,0.13068218776267862,0.13068218710253704
10685.9296875,0.0718769875875725,1912.27909638206,0.140388750904162,39.9374325903992,215.90156097412,45.54419888592539,0.13136921384091169,0.13136921318085082
10688.8271484375,0.0723221891112332,1909.08127698246,0.141274167694418,39.86703350123,215.980374145507,45.49921549736345,0.1321453292149079,0.132145328555499
10691.408203125,0.0727418571798586,1907.28741577732,0.1421088035493,39.8337072081056,215.750498962402,45.494427700180154,0.13287638125704426,0.13287638059770474
10693.998046875,0.0731194782342146,1905.89838630174,0.142859816302204,39.80761243205,215.809838867187,45.49452065131962,0.13353373188621515,0.13353373122687426
10696.587890625,0.0735271106085439,1904.60090499928,0.14367051556827,39.773456588339,215.7784866333,45.48772962210958,0.13424284060761435,0.13424283994837188
10699.27734375,0.0739393904291856,1903.39694772979,0.144490457675562,39.7488541016535,215.653201293945,45.492184242676146,0.13495952282706983,0.1349595221677628
10701.966796875,0.0743637471936467,1898.3007660929,0.145334418408722,39.6387447865861,215.955627441406,45.39961872631146,0.1356966628417409,0.1356966621837754
10704.755859375,0.0748006942293306,1895.48143362485,0.14620341867329,39.5846481698112,215.804441833495,45.37205907890819,0.13645510574603206,0.13645510508846598
10707.4453125,0.075221737282072,1893.0344409688,0.147040789096582,39.5302900642644,215.880508422851,45.34285512819645,0.13718539906383118,0.13718539840668834
10709.935546875,0.0756124756848953,1890.43464848424,0.147817889632117,39.4702603574259,215.832374572753,45.30467096632354,0.1378626525892364,0.137862651932647
10712.724609375,0.0760404394910209,1886.45109548371,0.14866902404974,39.3859527706526,216.04920349121,45.24142394991263,0.1386039017132993,0.1386039010576265
10715.4140625,0.0764677753877335,1885.44999315897,0.149518909681122,39.3692129808297,215.920704650878,45.255654800317515,0.1393435154390968,0.13934351478321774
10718.2255859375,0.0769067390667876,1885.12748892322,0.150391920646025,39.35801855634,216.02195739746,45.27714657945875,0.14010268487759875,0.14010268422140823
10720.693359375,0.077266737408056,1879.19683580906,0.151107885347139,39.2348348026823,216.144152832031,45.163527741170554,0.1407248571865822,0.1407248565320383
10723.083984375,0.0776452247024052,1882.64580894978,0.151860620878141,39.3127449314002,216.093025207519,45.28280280472041,0.1413785661329035,0.141378565476631
10728.36328125,0.0784659802209674,1874.35400331313,0.153492939453458,39.1369478334835,215.979055786132,45.144193017175425,0.14279467763630874,0.14279467698204507
10730.5546875,0.0788168211680228,1875.66180299481,0.154190691928961,39.16190648591,216.035923767089,45.20030796377212,0.14339939874043015,0.1433993980853532
10733.2333984375,0.0792288214085609,1865.04967927259,0.155010078007344,38.9488066621664,215.9911819458,44.98626424051951,0.14410906948317348,0.14410906883119864
10735.93359375,0.0796499240439473,1864.85033696758,0.1558475669286,38.9422694428711,215.931072998046,45.01132740559984,0.1448338990370473,0.14483389838470923
10738.5234375,0.0800603751357146,1861.73506460177,0.156663872059907,38.8757250588728,215.969689941406,44.9661466950726,0.14553988920120361,0.14553988854952032
10741.212890625,0.0804879126967642,1857.22461564085,0.157514158761322,38.7801013200782,215.979124450683,44.88851637546286,0.14627473909464636,0.14627473844408814
10743.603515625,0.0808615600470248,1858.82506212053,0.158257268611521,38.8240179084609,215.989959716796,44.968200958520896,0.14691652080671122,0.14691652015499818
10746.29296875,0.081275824428074,1853.56203009619,0.159081157612551,38.7117084809687,216.013772583007,44.870011898538635,0.14762758573052273,0.14762758508023271
10748.583984375,0.0816176179796457,1848.4458703208,0.159760916627917,38.6077576773203,215.926307678222,44.77576845197451,0.14821387752019557,0.14821387687127138
10751.373046875,0.0820745985339007,1848.79164579481,0.160669759554219,38.6132759920907,216.032092285156,44.81726178055318,0.14899721742524386,0.1489972167757183
10753.86328125,0.082442140954686,1844.10095450744,0.161400727920677,38.5188469864777,215.962809753417,44.73581694790318,0.1496268007170049,0.14962680006865972
10756.552734375,0.0828778275882635,1842.10028663784,0.162267221497536,38.4748943306782,215.964210510253,44.718108550256304,0.15037259885674253,0.150372598208654
10759.3291015625,0.0833483471527813,1834.80091149658,0.163202990807449,38.3202462642884,216.008869934081,44.57422508210301,0.15117739898315988,0.15117739833715663
10761.6328125,0.0837059805213701,1834.14569441584,0.163914252050898,38.3099445083645,215.969470214843,44.58949042758226,0.1517886799727873,0.15178867932656281
10764.322265625,0.0841147632990766,1830.33974926195,0.164727239239201,38.2335672448606,215.947895812988,44.53167724234133,0.15248693019668394,0.1524869295512973
10767.111328125,0.0845279826921976,1829.13337705264,0.16554904996824,38.2021615416809,216.041197204589,44.52649311060349,0.15319226352296436,0.15319226287765286
10769.80078125,0.0849561894121837,1826.82798768595,0.166400667492949,38.1558329447997,215.847494506835,44.5049890345096,0.15392265453971038,0.15392265389471055
10772.390625,0.0853592522559673,1826.66552809817,0.167202278876665,38.1542865543043,215.903799438476,44.53377023406756,0.15460967065484893,0.15460967000943196
10775.220703125,0.0858090737262579,1825.45158175943,0.168096883816779,38.1250944888306,215.871046447753,44.53380408659359,0.15537582943927072,0.15537582879385328
10777.669921875,0.0861984325616848,1818.41049540875,0.168871240668676,37.9663933464778,216.036528015136,44.37782531345013,0.15603853157210984,0.15603853092895295
10780.55859375,0.0866544689601801,1814.99555096547,0.169778205858004,37.9018236535492,215.92264099121,44.33672729099802,0.15681416319671643,0.15681416255415517
10783.447265625,0.0870952888677909,1808.49453297419,0.17065490849026,37.7677971327153,215.928450012206,44.21305711497557,0.15756334305397182,0.15756334241320288
10786.037109375,0.0875108549004699,1811.25974883632,0.171481386216052,37.8237737635911,215.930029296874,44.30984693927403,0.158269089992751,0.1582690893505793
10788.7265625,0.0879400882752627,1805.0345828343,0.17233504555184,37.6962145814326,215.746365356445,44.19259345713645,0.15899752534456846,0.1589975247040961
10791.615234375,0.0883758849075695,1800.60624182721,0.173201757894172,37.6055072823908,215.653860473632,44.11884726882142,0.15973655649556653,0.15973655585616295
10794.10546875,0.0887693136959799,1796.6556198242,0.173984209068562,37.5182399132264,215.903977966308,44.0458212287305,0.16040327077759356,0.16040327013924832
10796.595703125,0.0891711115543767,1793.61564967273,0.174783304649342,37.4598918496961,215.810731506347,44.0072555575173,0.16108370901334432,0.161083708375558
10799.384765625,0.0896323820590738,1790.10608349657,0.175700679429084,37.3903719038115,215.901327514648,43.95988566990183,0.16186429278463296,0.16186429214753317
10801.875,0.0900062219071107,1787.96359279763,0.176444172118859,37.3393387632512,215.863960266113,43.92764749725608,0.16249647554671698,0.1624964749100844
10804.763671875,0.0904636424562828,1782.81834397443,0.177353890107053,37.2276988371834,215.866638183593,43.830176064067274,0.16326945437450124,0.1632694537392813
10807.453125,0.0909167272222089,1777.79450076211,0.178254985089527,37.1290409269505,215.901025390624,43.74747758207881,0.16403451773957392,0.1640345171055525
10810.04296875,0.0913049035712959,1773.26275642279,0.179026990212591,37.033827455022,215.949406433105,43.663882138583425,0.16468951375511465,0.16468951312230476
10812.533203125,0.0916890741333248,1774.4611154227,0.179791028626354,37.0611462690354,215.989630126953,43.724407897104044,0.1653373284100655,0.1653373277763784
10815.22265625,0.0921218733002586,1764.38291294034,0.180651779609552,36.8442413328193,215.899089050292,43.50021911605688,0.1660666415866841,0.16606664095624615
10817.712890625,0.0925278327772467,1758.068943015,0.181459151817386,36.7155843486619,215.979330444335,43.37796316104814,0.16675024389217585,0.16675024326350973
10820.501953125,0.092974024289471,1750.91413495287,0.182346537496898,36.5657467739879,215.724392700195,43.23338410709155,0.16750105494674744,0.16750105432017665
10823.19140625,0.0934493012990304,1744.22310510588,0.183291768413509,36.4271261659393,215.887814331054,43.10391855688798,0.16830018891794882,0.16830018829325435
10825.482421875,0.0939260724579959,1719.19455905743,0.18423997089446,35.9087494721757,215.797122192382,42.524576447082964,0.16910119404569945,0.16910119342940125
10826.244140625,0.094688161987606,1602.19050531335,0.185755614550948,33.4692621104115,215.768928527831,39.68636547736304,0.17038022078517287,0.17038022021000815
10826.2626953125,0.0952067601633823,1435.27238977163,0.186787002602932,29.2305989999979,215.830232238769,34.690494983006836,0.17124965774238277,0.17124965723962196
