Repository: sandialabs/matcal

6061T6 aluminum plate calibrations
##################################
In this calibration example, we will calibrate 
the Hill48 orthotropic
yield surface :cite:p:`hill1948theory` with 
Voce hardening :cite:p:`voce1948relationship`
to the Ductile Failure aluminum data for a rolled plate.
The rolling process tends to impart a texture 
to the material microstructure that results in 
orthotropic plasticity behavior. The experimental data set
used for this calibration 
was purposefully taken such that this orthotropic behavior
would be characterized. 

This example has been broken into several steps:

#. Experimental data analysis to verify the suspected orthotropic

File: documentation/advanced_examples/6061T6_anisotropic_calibration/aluminum_6061_data/uniaxial_tension/processed_data/cleaned_6061-03-08-300C-ST.csv
{'temperature':1031.67, 'direction':'R33' }
time,displacement,load,engineering_strain,engineering_stress,temperature,true_stress,true_strain,plastic_strain
1.47022177734375e+04,0.0020741083964936,8.75065449309626,0.0001339913956136,0.129210971902853,574.599090576171,0.12922828506146658,0.00013398241956829226,0.00013398241769541856
14706.1728515625,0.0021048319868846,29.975025428778,0.000194449276785,0.562145776114103,574.60425415039,0.5622550849567399,0.00019443037397467815,0.00019443036582605374
14710.0791015625,0.0021536734278724,76.4683489857726,0.0002905594643608,1.54275910373777,574.587445068358,1.5432073670193691,0.0002905172601346023,0.0002905172377692781
14713.9755859375,0.0022265815309443,124.133600986853,0.0004340280295857,2.53674213809863,574.563385009765,2.5378431553520024,0.00043393386666582174,0.0004339338298854862
14717.8720703125,0.0023170753944056,173.69757883832,0.0006121018541049,3.55887533557961,574.615624999999,3.561053729892344,0.0006119145961751398,0.0006119145445656654
14721.7783203125,0.0023980151234455,220.690318124333,0.0007713750529095,4.54798434813769,574.887976074218,4.55149255000302,0.0007710776960792824,0.0007710776301156223
14725.6650390625,0.0024862058885124,272.990285577619,0.0009449168404082,5.64163968302603,574.52784423828,5.646970563675054,0.0009444706875199161,0.000944470605679763
14729.5712890625,0.0025769439548818,322.125803708796,0.00112347120741,6.66648983824712,574.688903808593,6.673979448060936,0.0011228405859122288,0.001122840489187889
14733.4580078125,0.0026889882594948,373.950247557829,0.0013439519900274,7.7550079030773,575.393457031249,7.7654302619581195,0.0013430496948886876,0.00134304958234622
14737.3544921875,0.0028104449032923,425.918819406028,0.0015829543736921,8.82208610946316,575.56401977539,8.836051070002036,0.0015817028220095125,0.0015817026939508013
14741.2607421875,0.0029714409340774,468.539762951946,0.001899762363071,9.71939052041813,575.428063964843,9.73785505362784,0.001897960096777036,0.001897959955648702
14745.1865234375,0.003168670087961,507.036153942932,0.0022878698920832,10.5131081461272,575.483489990233,10.537160770788981,0.002285256702760766,0.002285256550048291
14749.1220703125,0.0034016731775395,532.978644942673,0.0027463733717557,11.05500776694,575.499530029296,11.085368947071101,0.002742608979117149,0.002742608818459628
14753.0869140625,0.0036870382403529,545.474366838292,0.00330791474236,11.3119111219293,575.589947509765,11.349329960725866,0.0033024556279326145,0.0033024554634495714
14757.0615234375,0.0040162461039822,552.588944198445,0.0039557299764098,11.4627798758056,575.160546874999,11.508123539040097,0.003947926648389607,0.003947926481605208
14761.0458984375,0.0043824017959954,558.429037069409,0.0046762511471534,11.5796699593469,575.05079345703,11.633819405572565,0.0046653514513591825,0.004665351282753104
14765.0205078125,0.0047373490758225,562.818519499424,0.0053747164043971,11.6675308887917,575.148571777343,11.730240559774659,0.005360324162630265,0.005360323992626779
14768.9462890625,0.0051002199880734,565.62703962329,0.0060887737855244,11.7344139071572,575.623675537109,11.805862100276777,0.006070312103853307,0.006070311932753856
14772.9208984375,0.0054693046827089,569.017615128399,0.006815058647628,11.7952135895063,575.458935546874,11.875598663229066,0.00679194110760299,0.006791940935492864
14776.9150390625,0.0058546646059982,570.940620728835,0.0075733699046767,11.8447682493647,575.501452636718,11.934473062114698,0.007544835913908408,0.00754483574094503
14780.8994140625,0.0062151098171043,570.307138106458,0.0082826539910914,11.831537358372,575.798193359374,11.929533889855328,0.008248541046890864,0.008248540873999068
14784.8740234375,0.0065885887318107,569.77568669141,0.0090175857994506,11.8186814137217,575.918054199218,11.925257388766594,0.008977170158589272,0.008977169985759455
14788.8681640625,0.0069850590996678,571.88327053297,0.0097977601893199,11.8594035052507,575.773858642577,11.975599098155323,0.009750073366659215,0.009750073193099808
14792.8427734375,0.0073711454728984,572.559563452129,0.0105575009545631,11.8725984732406,575.630047607421,11.997943444331902,0.010502159710745263,0.010502159536862026
14796.7587890625,0.0077433513814774,572.675370793423,0.0112899277414647,11.8780744859898,575.819067382812,12.012177090024547,0.011226672162619645,0.011226671988530123
14800.6845703125,0.0081302690471881,576.349152877242,0.0120513043240504,11.9461856220158,575.828186035155,12.090152741856473,0.01197926555265828,0.011979265377438675
14804.6201171875,0.0085400738964209,577.044051810002,0.0128577183063706,11.9621533967893,575.349676513671,12.115959396906952,0.012775759633073917,0.012775759457480303
14808.5751953125,0.0089139693167324,576.508154710289,0.0135934697144596,11.9486833933087,575.270959472655,12.111107460546323,0.013501907338745681,0.013501907163222384
14812.5498046875,0.0093131186119757,577.593231078717,0.0143789156976393,11.9727181274131,575.24849243164,12.14487283344962,0.014276519486429355,0.014276519310416706
14816.5244140625,0.0096966652749619,575.785977934579,0.0151336588210636,11.9338898516913,575.180487060546,12.114493270518748,0.015020287391781044,0.015020287216208678
14820.5185546875,0.0100930537166822,576.595092543753,0.0159136719966807,11.9572476617105,575.228002929687,12.147531380393508,0.01578837703905812,0.01578837686300694
14824.5126953125,0.0104879044678326,577.122372699114,0.0166906593047945,11.9663709818444,575.327978515624,12.16609760443293,0.016552900988942305,0.016552900812622052
14828.4873046875,0.0108969301593996,576.361117806342,0.01749554006066,11.9561565004985,575.452288818359,12.1653359169401,0.01734425509224003,0.017344254915930814
14832.4814453125,0.0112881876187267,576.603160638146,0.0182654564891239,11.9640191477506,575.293591308593,12.182547420348499,0.01810064689508551,0.018100646718526854
14836.4755859375,0.0116894091296149,577.894933901036,0.0190549801782497,11.9842673728342,575.298974609374,12.212627351501036,0.01887570781769718,0.01887570764070258
14840.4697265625,0.0121041364219832,577.817381401866,0.019871080544172,11.9946536110376,575.386975097655,12.233000340473373,0.01967622768472458,0.01967622750743472
14844.4638671875,0.0125030811883392,577.802233143005,0.0206561240554073,11.9905684920555,575.200701904296,12.238247163754885,0.020445679371718223,0.020445679194352324
14848.4384765625,0.0129005008681465,575.171211095795,0.0214381665013322,11.936571728374,575.09473876953,12.192469941963907,0.021211601384009682,0.02121160120730722
14852.3837890625,0.0133197747746585,579.107014149916,0.0222632136945665,12.0172222375875,574.86001586914,12.284764225721545,0.022019006268157747,0.022019006090117685
14856.3779296875,0.0137331316661911,575.664078358743,0.0230766173857243,11.9454615489893,574.878143310546,12.221122396079828,0.022814378970218024,0.022814378793100307
14860.3720703125,0.0141441270225043,576.283784847156,0.0238853740478774,11.9570837630099,575.048541259765,12.242683182644859,0.023604580945263468,0.023604580767833276
14864.3662109375,0.0145543157214695,575.642398785373,0.0246925433697012,11.9407780874907,575.153350830077,12.235626269716056,0.02439260990596954,0.024392609728641625
14868.3603515625,0.0149612949783437,575.88493558214,0.0254933971513782,11.9456849451633,575.856640624999,12.25022103715102,0.02517385984684761,0.025173859669308175
14872.3544921875,0.0153745006216235,575.130980393819,0.0263065032162242,11.9301033426706,575.702777099609,12.243942646058413,0.025966438214031533,0.02596643803658309
14876.3291015625,0.015785214106193,575.865396523609,0.0271147052111601,11.9528538294226,575.468438720702,12.276951938881181,0.026753614301774434,0.026753614123847594
14880.3037109375,0.0161874003976026,575.463089503853,0.0279061273953959,11.9414662375144,575.683166503905,12.274706317067473,0.02752384710020176,0.027523846922307468
14884.2880859375,0.0166072426308826,574.938937793256,0.0287322929420443,11.9256354191893,575.624279785155,12.268286271013135,0.028327260654006533,0.028327260476205283
14888.2431640625,0.0170026387923991,571.614663363163,0.0295103535086764,11.858212433187,575.511230468749,12.20815247549692,0.029083304267266172,0.029083304090336427
14892.2080078125,0.0174145175760069,575.807328197974,0.0303208485790598,11.9417255566913,575.518865966796,12.303808810516443,0.02987025720922551,0.02987025703090944
14896.1240234375,0.0178289458093299,576.711723159985,0.0311363604565929,11.9706020380256,575.814837646484,12.343323019421323,0.03066145667385746,0.03066145649496872
14900.0693359375,0.0182320418818964,574.895962841487,0.0319295729081892,11.9237393581943,575.529357910155,12.304459264818181,0.03143042142467243,0.031430421246346936
14904.0048828125,0.0186597650658017,572.851112550211,0.0327712465894781,11.8917622726752,575.583959960937,12.281470147939256,0.03224571991243701,0.032245719734444685
14907.9404296875,0.019071685098933,571.813676358202,0.0335818228306738,11.8660672222822,575.59747314453,12.264551390876541,0.03303026762092725,0.03303026744318013
14911.9150390625,0.0194715579795673,572.895734051857,0.034368692685186,11.8948437927648,575.646252441405,12.303654025064608,0.03379128185853504,0.03379128168022121
14915.8896484375,0.0198857054869666,570.121517050412,0.0351836521502463,11.8330472470862,575.961614990233,12.249377066740344,0.03457885266747671,0.03457885248994951
14919.8837890625,0.0203218733649848,569.037867691877,0.0360419433006106,11.8107199782117,575.76265258789,12.23640127943799,0.03540762882916307,0.03540762865182392
14923.8779296875,0.0207424466314865,573.576527540677,0.0368695473744326,11.901824081259,575.393292236327,12.340638949521844,0.036206123238131396,0.03620612305928156
14927.8720703125,0.0211339619003354,568.263659940079,0.0376399711204735,11.7948161912871,576.089001464843,12.23877273353119,0.036948875946269236,0.03694887576889572
14931.8466796875,0.0215841614912579,573.093923771958,0.0385258738754908,11.8887436178407,576.581573486327,12.346767856457825,0.03780227868470564,0.03780227850576698
14935.7626953125,0.0220025508246553,569.250766590872,0.0393491804057502,11.8192124006078,576.316088867187,12.284288723056623,0.038594729194805305,0.038594729016772134
14939.6884765625,0.0224228055531702,569.959112347621,0.0401761576605218,11.8213486966844,576.208587646483,12.296285067128643,0.039390081175594324,0.03939008099738729
14943.6630859375,0.0228564045025314,569.105979971756,0.0410293936730748,11.8048959613722,576.028521728515,12.289243686485623,0.04021002523139357,0.040210025053288585
14947.6572265625,0.0232773535980249,568.386986525807,0.0418577373031869,11.785001353348,576.303784179687,12.278294845556161,0.0410054055104906,0.0410054053325443
14951.6318359375,0.0237121121173241,568.625791142855,0.0427132551174638,11.7961475875807,576.169311523437,12.29999945033941,0.04182621503477128,0.04182621485651042
14955.6064453125,0.0241333476678417,566.112662066783,0.0435421624337724,11.736821870943,576.132122802733,12.247868476738734,0.042620851542796864,0.04262085136529153
14959.5810546875,0.0245569000665949,565.356401708635,0.0443756288440389,11.7313391226307,575.628070068359,12.251924674815944,0.04341922249209281,0.04341922231452869
14963.5361328125,0.0249844101279622,564.050797426786,0.0452168831427975,11.6898491769154,575.455200195312,12.218427722532901,0.04422440755988297,0.0442244073828043
14967.4423828125,0.0254206673799479,564.305244267657,0.046075350163255,11.6978151028008,575.956781005858,12.236796031239646,0.045045399533175524,0.045045399355830656
14971.3974609375,0.0258363388280758,564.000358115578,0.046893308438881,11.6999738507542,576.237811279296,12.248624334699516,0.04582702453640494,0.04582702435888865
14975.3720703125,0.0262784397625548,563.712321657231,0.0477632746577488,11.6925400343488,576.230340576171,12.251014036891743,0.04665767742328878,0.046657677245737855
14979.3662109375,0.0267293841365402,563.123295881512,0.0486506429968773,11.6782067562057,575.706732177733,12.246359025380112,0.047504235810113996,0.04750423563263053
14983.3603515625,0.0271684303146413,562.25775949658,0.0495145980661446,11.6611949691614,576.44473876953,12.238594352463084,0.04832776972554385,0.048327769548172916
14987.2958984375,0.027596442245211,562.954579404195,0.0503568399431197,11.6767945331555,576.303564453124,12.264801007949158,0.0491299539992047,0.049129953821453964
14991.2314453125,0.0280426727153185,562.529714651135,0.0512349322621972,11.6671334905725,575.86636352539,12.26489828609487,0.049965599039110666,0.04996559886135852
14995.1767578125,0.0284696831991236,560.042601063107,0.0520752034922289,11.6126495211646,575.548529052733,12.21738060949093,0.050764597969843915,0.050764597792780426
14999.1708984375,0.0289259098037549,558.711914338143,0.0529729662048224,11.5816221500338,575.383734130858,12.195135030207116,0.05161755970245148,0.05161755952571039
15003.1259765625,0.0293700984224501,558.427445404528,0.0538470405686908,11.5756230085553,575.125225830077,12.198936051728287,0.052447316787734545,0.05244731661093837
15007.1201171875,0.0298177130432345,557.394180472205,0.0547278566194703,11.5494115649961,575.182025146484,12.181486106583828,0.05328277784077825,0.05328277766423497
15011.0947265625,0.0302595664805725,555.654271218005,0.055597335813464,11.5236514041604,574.960101318359,12.164335722490177,0.05410680178392284,0.05410680160762812
15015.0107421875,0.0307257410952836,557.958562884777,0.0565146742202925,11.5696474415475,574.918518066405,12.223502298979374,0.05497544744300874,0.05497544726585653
15018.9365234375,0.0311637514520173,555.922439307845,0.0573765910002731,11.5237501924183,574.750537109374,12.184943695418177,0.05579092631075044,0.05579092613415705
15022.9306640625,0.0316359668302782,556.171562304117,0.0583058164216149,11.535994323426,574.578710937499,12.208609892114165,0.05666934310698834,0.056669342930051964
15026.9052734375,0.0320787162989319,551.817206271461,0.0591770588260317,11.4509859049274,574.783166503905,12.128621572846424,0.05749224700270927,0.057492246826932145
15030.8994140625,0.0325477600471652,551.883891541448,0.0601000431138052,11.4498913759339,575.192681884765,12.138030342685173,0.058363283966478524,0.05836328379056504
15034.8740234375,0.0330359527408549,552.464025947836,0.0610607086964477,11.4665192358851,575.402575683593,12.166673028125613,0.05926907637047699,0.059269076194148396
15038.8193359375,0.0334927316307728,550.901175690325,0.0619595581960282,11.4207140394506,575.349951171874,12.128336437025146,0.06011584129995481,0.060115841124181814
15042.7939453125,0.0339711481873973,549.780259419591,0.0629009862961539,11.4093702287022,575.383624267577,12.12703087051225,0.061001949486363304,0.06100194931060923
15046.7685546875,0.0344316005765453,548.824931181409,0.0638070645075193,11.3897910695469,575.441577148437,12.116540204452921,0.061854044127041145,0.06185404395143911
15050.7431640625,0.0348958135472508,547.310763915238,0.0647205427912736,11.3584168169196,575.197131347655,12.093539719959116,0.06271236359323258,0.06271236341796389
15054.6884765625,0.0353607185932947,546.939302263164,0.0656353829408788,11.3469764631009,575.051507568358,12.091739609876198,0.06357122496450915,0.06357122478926655
15058.6240234375,0.035824289904746,548.580583179778,0.0665475985675527,11.3766410053106,575.73458251953,12.133729145387433,0.064426888563968,0.06442688838811685
15062.5986328125,0.0363056053862152,544.483198697804,0.0674947311719877,11.2944334584416,575.702337646483,12.05674820984947,0.06531453043819305,0.06531453026345757
15066.5927734375,0.0367595013927698,543.812723588208,0.0683879077336859,11.2768323096316,575.357092285155,12.048031278539375,0.06615088408187417,0.06615088390726502
15070.5869140625,0.0372334584175778,543.100206571772,0.0693205603671031,11.2648340266747,575.332208251952,12.04571863523411,0.06702345647096265,0.06702345629638702
15074.5419921875,0.0377092945873444,542.451740345522,0.0702569107819698,11.2460451735824,575.308093261718,12.036157567378485,0.06789872318812543,0.06789872301368836
15078.4873046875,0.0381993755925535,540.442290876584,0.0712212921840202,11.2155903253098,575.515185546874,12.014379162265653,0.06879939214278248,0.06879939196866104
15082.4619140625,0.0386673078952929,542.79548507468,0.0721420893693508,11.2598991041561,576.163653564452,12.07221175301202,0.06965859991865705,0.06965859974369747
15086.4365234375,0.0391580809758404,540.115505611151,0.0731078326372522,11.2065635482461,575.896026611327,12.02585112195334,0.07055895499918524,0.07055895482489755
15090.4306640625,0.0396449078519748,537.818239223851,0.0740658105641095,11.1453462609887,575.787921142577,11.9708353671972,0.07145127033982326,0.0714512701663329
15094.4052734375,0.0401412267017904,538.898046632675,0.0750424667967766,11.1696234753624,576.049395751952,12.007819575523968,0.07236016479636528,0.07236016462233891
15102.3251953125,0.0410810787612059,535.71784531675,0.0768919076792944,11.0977213399404,576.255609130858,11.95104630602781,0.07407902886564235,0.07407902869243878
15106.2802734375,0.0415831450446267,536.512195862034,0.0778798737118099,11.1231458452181,576.166510009765,11.98941504029669,0.07499603187290174,0.07499603169914211
15110.2744140625,0.0420827684396013,537.063954725555,0.0788630326284409,11.1304864863348,576.101580810546,12.008270406656333,0.07590773904193138,0.07590773886789848
15114.2685546875,0.0425669186799897,535.948526954409,0.0798157434714772,11.1153000368736,575.706896972655,12.002475974603165,0.07679041868416527,0.07679041851021634
15118.2626953125,0.0430665924910485,534.66591948583,0.0807990015968787,11.0849720417048,576.104107666015,11.98062671677681,0.07770058390035978,0.0777005837267275
15122.2177734375,0.0435637317480534,531.283906040077,0.081777272226813,11.0266476787719,575.694427490233,11.928376849108986,0.07860531101542559,0.07860531084255055
15126.1435546875,0.0440426662153616,532.595822096452,0.082719719471582,11.0381284459688,575.528259277343,11.95119933587684,0.07947613440574772,0.07947613423254193
15130.1376953125,0.0445544032203987,530.578798498085,0.083726715550094,11.0074546918974,575.389282226562,11.9290727211776,0.08040576380692263,0.08040576363403752
15134.1123046875,0.0450337547662221,528.846902453282,0.0846699835219653,10.981923540205,575.484423828124,11.91176282675085,0.08127577807301474,0.0812757779003805
15138.0478515625,0.0455309719389935,529.338672016313,0.0856484074745449,10.9859368131813,575.977819824218,11.92686480720691,0.08217741906995164,0.08217741889709854
15141.9931640625,0.0460427593601149,527.116652958356,0.0866555027618276,10.9339348987526,575.916186523437,11.881420525919404,0.08310463312567305,0.08310463295347856
15145.9482421875,0.0465237517203168,524.717190708738,0.0876019995282329,10.8810528707538,575.777154541015,11.834254860543856,0.08397527225208412,0.08397527208057318
15149.9228515625,0.0470224997087374,524.024157865838,0.0885834358198469,10.8657463037518,575.668774414062,11.828271445423187,0.08487725086310781,0.08487725069168359
15153.9169921875,0.0475212660302797,523.104779299953,0.0895649081873779,10.8513625088858,575.811212158202,11.823263797039228,0.08577844975220766,0.08577844958085601
15157.8623046875,0.0480295151589424,521.037590815357,0.0905650408227603,10.8045705524665,575.44448852539,11.783086926951068,0.0866959480013336,0.08669594783056422
15161.8173828125,0.0485405646719215,522.289846881217,0.0915706840544006,10.8237781330609,575.074688720702,11.81491890209358,0.0876176535500492,0.0876176533788185
15165.7529296875,0.0490284961186291,520.106302205367,0.0925308355552318,10.7884298982417,575.258764648437,11.78669233238391,0.08849687235381132,0.08849687218298968
15169.7470703125,0.0495458018093363,518.707997165487,0.0935487896934055,10.7573351714805,575.343688964843,11.763670858422477,0.08942817805740211,0.08942817788691412
15173.7216796875,0.0500591246293872,517.613096382797,0.0945589063387016,10.7336349703402,575.533203124999,11.748595755494694,0.09035145685111359,0.09035145668084409
15177.6962890625,0.0505769482307781,517.175498310694,0.0955778796215186,10.7302728017909,575.204437255858,11.755849525268436,0.09128196800719508,0.09128196783682045
15181.6513671875,0.0510984659561609,516.986968349867,0.0966041222015269,10.7210922293712,575.255743408202,11.75679393455334,0.09221824305563796,0.09221824288524964
15185.6357421875,0.0515854761635107,515.90946611087,0.0975624608875498,10.6961751365089,576.342181396484,11.739720306229222,0.09309177631819726,0.09309177614805639
15189.6298828125,0.0521244011878029,517.376761590564,0.098622957550352,10.7341648346325,576.178924560546,11.792799918787178,0.0940575388046666,0.09405753863375645
15193.6240234375,0.0526607366586764,516.010070308307,0.0996783584899369,10.699441884582,576.003143310546,11.765944689719797,0.0950177356739238,0.09501773550340287
15197.5986328125,0.0531671753915863,512.519494340715,0.100674928628557,10.6317146756491,575.678991699218,11.702061793129099,0.09592356312681213,0.09592356295721703
15201.5634765625,0.0536740128698898,510.259220440634,0.101672283418363,10.5852527618186,575.726837158202,11.661479581974005,0.09682928303558057,0.09682928286657362
15205.5576171875,0.0542065763010049,509.968329962502,0.102720261738111,10.5823856571524,575.466571044921,11.669411082971271,0.09778009227416339,0.09778009210504149
15209.5322265625,0.0547059751152406,511.552530483408,0.103702978724764,10.6129976685626,576.011163330077,11.713597141303946,0.09867087064670088,0.09867087047693861
15213.5068359375,0.0552243349604367,511.289192273205,0.104723007228141,10.6065607154867,575.868560791015,11.71731165127359,0.09959463135446334,0.09959463118464723
15217.4814453125,0.0557598362742799,508.745217829451,0.105776766713521,10.5565020109943,575.707995605468,11.673134662825436,0.10054804431349099,0.10054804414431512
15221.4462890625,0.0562854377024873,506.929951475916,0.106811045203948,10.52007047312,575.583575439452,11.643730197269957,0.10148294828447911,0.1014829481157294
15225.4208984375,0.0568231573240377,506.201133615706,0.107869169875235,10.4975736925757,575.412628173827,11.629938253791694,0.10243850362343579,0.10243850345488596
15229.3955078125,0.0573399496873415,503.73805965587,0.108886113887744,10.4548792036706,575.342919921874,11.593270372609688,0.10335601047797942,0.10335601030996101
15233.3896484375,0.0578799013664403,505.208648235317,0.109948630801875,10.4808537799297,575.016625976562,11.633209303962099,0.10431373569648784,0.10431373552789061
15237.2958984375,0.058378933518245,504.514462807503,0.110930626270196,10.4662443437021,575.090069580077,11.627271384739023,0.10519806610678877,0.10519806593827759
15241.2705078125,0.0589058090984,504.306393788145,0.111967412036825,10.4637813728181,575.250469970702,11.63538389454664,0.1061308896766899,0.10613088950806115
15245.2646484375,0.0594441107965595,500.985851537771,0.113026682118463,10.3919398574634,575.105175781249,11.566506341606779,0.10708304515831432,0.1070830449906838
15249.2587890625,0.0599762067330752,498.226947450175,0.114073740502339,10.3370596124302,575.146209716796,11.51624666948435,0.10802333366114666,0.10802333349424453
15253.2333984375,0.0605095493218561,499.768612099278,0.115123252048542,10.3653321382788,575.062713623046,11.558622883878652,0.10896493875684081,0.10896493858932453
15257.1396484375,0.0610142739079013,499.658238372576,0.116116449088962,10.3691669188347,576.305322265624,11.573197762741673,0.10985520357734573,0.10985520340961823
15261.0947265625,0.0615466540078009,497.221289670776,0.117164066649544,10.3155394885264,576.38321533203,11.524150045956427,0.11079339081360334,0.11079339064658668
15265.0888671875,0.0620598255795991,495.808275452002,0.118173885668529,10.2908435466505,575.636914062499,11.506952516631625,0.11169689543726224,0.11169689527049481
15269.0634765625,0.0626324697976976,496.81552489628,0.119300734960903,10.304215884467,575.660314941405,11.53351641395211,0.11270414653835209,0.11270414637119967
15273.0576171875,0.0631755014412164,494.002613972744,0.120369312629019,10.2533803450376,575.550396728515,11.487572690555938,0.11365837437235721,0.11365837420587065
15277.0029296875,0.063705571567801,494.089606691205,0.121412384624112,10.2462215641229,575.555065917968,11.490239758872914,0.11458894854168267,0.11458894837515746
15280.9970703125,0.0642419895377215,494.162219540746,0.122467947905322,10.2514898970119,575.37862548828,11.506968828937623,0.11552978602198043,0.11552978585521276
15284.9912109375,0.064771239257117,491.557377636568,0.123509405503148,10.2007632491849,575.385107421874,11.460653455026446,0.11645718421759363,0.1164571840514972
15288.9853515625,0.0653289098981915,491.21681623717,0.124606789790655,10.1914468429107,575.074194335937,11.461370318584427,0.11743345437388214,0.11743345420777532
15292.9794921875,0.0658706719730431,490.490687741758,0.125672869201548,10.1881587655547,576.092462158202,11.468533910760948,0.11838096281923553,0.11838096265302489
15296.9638671875,0.0664236493350014,488.850504525061,0.126761018054409,10.1493102831438,575.67651977539,11.435847188436115,0.11934716115577275,0.11934716099003584
15300.9384765625,0.0669659889031818,489.583493644957,0.127828233856675,10.1613422439159,575.524688720702,11.460248677825163,0.12029386653110366,0.1202938663650131
15304.9326171875,0.067522898719712,487.776020960836,0.128924120993643,10.1170570395402,575.409277343749,11.421389726653233,0.12126507386872167,0.12126507370319428
15308.9267578125,0.0680651328724435,483.301466787216,0.129991129359388,10.0317859340832,577.23042602539,11.335829118375438,0.12220978256900147,0.1222097824047141
15312.9208984375,0.0686293255215085,483.941261184119,0.131101347654218,10.0353355758038,577.33682861328,11.350981595186424,0.12319180200901776,0.12319180184451078
15316.8857421875,0.0691753408805592,482.559202103017,0.132175796677758,10.0094171292366,577.069750976562,11.332419813801843,0.12414126514210946,0.1241412649778715
15320.8212890625,0.0697285886560603,481.764302707775,0.133264477650389,9.99252209195169,576.364428710937,11.324170330172217,0.12510238609398278,0.12510238592986436
15324.8154296875,0.0702571279669958,480.654582976199,0.134304537306448,9.97364230875844,575.696075439452,11.313147725520482,0.1260197206687041,0.12601972050474544
15328.8095703125,0.0708200510473937,479.304851157667,0.135412257344055,9.94420228531671,575.382360839843,11.290769165476744,0.12699580731366858,0.12699580715003425
15332.7841796875,0.071354489040187,479.568847987821,0.136463924426273,9.9555494638467,575.169500732421,11.314122814727535,0.1279216211108946,0.1279216209469218
15336.7294921875,0.0719026952072626,478.529655475943,0.137542684521845,9.93944361003093,575.215753173827,11.30654136803088,0.12887039599329797,0.12887039582943505
15340.7041015625,0.0724532938467001,476.451435107176,0.13862615252453,9.89185124420396,574.875177001952,11.263120524746363,0.1298224062896185,0.12982240612638488
15344.6787109375,0.0730121698905164,476.517955722175,0.139725908803552,9.88374723927638,574.692089843749,11.264762805882647,0.13078780262419065,0.13078780246093322
15348.6533203125,0.0735697626158243,477.306543342892,0.140823139768413,9.89586451718028,574.569757080077,11.289431230431537,0.13175005428039693,0.13175005411678198
15352.5791015625,0.0741074639042531,475.199508351291,0.141881228363783,9.8568364197551,574.624194335937,11.25533647998257,0.1326771026410343,0.13267710247791348
15356.5537109375,0.074678063979299,475.386446647238,0.143004055191458,9.85793431653017,575.618072509765,11.26765890081942,0.13365993265542458,0.13365993249212518
15360.5478515625,0.0752256330704009,471.835332529197,0.144081561648928,9.78965254624062,575.552758789062,11.200160974303266,0.13460218556389217,0.13460218540157098
15364.5419921875,0.0757963889769799,474.986444797308,0.145204695121895,9.84568457255318,575.453881835937,11.275324200393165,0.13558339406043143,0.13558339389702093
15368.5361328125,0.0763722598244707,471.528525402262,0.146337893775587,9.78746910122273,575.214929199218,11.219746716093399,0.1365724210604571,0.1365724208978521
15372.5009765625,0.0769207547382107,468.192999548014,0.147417222066844,9.72049178497471,575.432678222655,11.153459682229169,0.137513522718139,0.13751352255649466
15376.4853515625,0.0774904289906184,473.719424667558,0.148538227060732,9.82672845297885,575.388458251952,11.286373276410018,0.1384900269298326,0.13849002676626196
15380.4697265625,0.078061652391797,466.632838655301,0.149662280469572,9.68495495439049,575.757214355468,11.134427400295502,0.13946823008903386,0.13946822992766536
15384.4638671875,0.0786180167979612,466.840413709696,0.150757094348022,9.68647831423072,575.486181640624,11.146783640537757,0.14042006867385284,0.14042006851230526
15388.4384765625,0.0791695687597192,465.464337093145,0.151842438298369,9.66050486056547,575.552374267577,11.127379474971328,0.14136278060907048,0.14136278044780412
15392.4228515625,0.0797275098143365,462.478593317602,0.152940354705645,9.59605225786257,575.449926757812,11.063675895124806,0.14231550942469348,0.14231550926435035
15396.3974609375,0.0803003190305289,464.183156634459,0.154067528681268,9.64087855246892,576.327624511718,11.126224886548153,0.14329268342867674,0.1432926832674271
15400.3720703125,0.080860744223116,461.468434968541,0.155170333375241,9.57534489189856,576.133715820312,11.061154352127666,0.14424780788417838,0.1442478077238718
15404.3662109375,0.0814165036362691,460.907071230743,0.156263956748444,9.57011697238786,575.694702148437,11.065581318209858,0.14519408047300458,0.14519408031263384
15408.3408203125,0.0819946844570749,459.064280051777,0.157401700967625,9.52616630097633,575.656140136718,11.025601081613258,0.14617757980195512,0.1461775796421638
15412.2861328125,0.082557822951651,458.850777417827,0.158509844897252,9.52063191334743,576.166619873046,11.029745802419615,0.14713456282332912,0.14713456266347774
15416.2607421875,0.0831212272764895,455.696399492461,0.15961851192767,9.45467054452419,576.17661743164,10.963810988757302,0.14809108200112472,0.1480910818422289
15420.2548828125,0.0836993439313699,457.598466466971,0.160756129881143,9.49239643309551,575.819067382812,11.018357348138771,0.14907162886982794,0.1490716287101416
15424.2490234375,0.0842452859579343,455.240661929222,0.161830434601017,9.44502634084877,575.56143798828,10.973519059558205,0.14999672230911526,0.14999672215007875
15428.2138671875,0.0848372807858263,457.015093845827,0.162995362023342,9.47632537968877,575.497607421874,11.020922466763922,0.15099888558647917,0.15099888542675566
15432.1689453125,0.0854007126103471,454.117385603666,0.164104083167634,9.416272222243,575.75128173828,10.961520943280355,0.15195176384054285,0.15195176368168023
15436.1630859375,0.0859991148642198,455.61434642363,0.165281619122805,9.44559437333157,575.379888916015,11.006777506091888,0.1529627909575354,0.1529627907980169
15440.1572265625,0.0865555526028703,450.578949919672,0.166376577304922,9.34080079970816,575.43745727539,10.894891267186061,0.15390200088486042,0.15390200072696344
15444.1416015625,0.0871247043613139,449.561327211173,0.167496554135187,9.32609650430105,575.346874999999,10.88818553343767,0.15486175906635574,0.15486175890855594
15448.1162109375,0.0876675755900192,448.813985664855,0.168564816139033,9.30871033221129,575.423120117187,10.877831378983828,0.15577634298260293,0.1557763428249532
15452.0712890625,0.088243730600894,446.759859809277,0.169698573969433,9.26778392860345,575.571490478515,10.840513646268358,0.15674608653163613,0.15674608637452725
15456.0458984375,0.0888386037288688,448.767662728338,0.170869165310661,9.31152692015468,575.210589599609,10.902579753906242,0.15774634934751897,0.15774634918951055
15460.0400390625,0.0894301952280867,444.530733144354,0.172033299062822,9.22342407173742,575.033984374999,10.81016014457164,0.15874010292084612,0.15874010276417713
15464.009765625,0.0899704539869714,443.229025697211,0.173096420248556,9.19149862553497,575.01651611328,10.782514135446673,0.159646765993517,0.15964676583724866
15467.9208984375,0.0905471956577357,441.820978570563,0.174231332508286,9.16853821373502,575.793194580077,10.765984844975884,0.16061374842435205,0.16061374826832328
15471.9150390625,0.0911323155650473,442.473863038982,0.175382731461894,9.1796636799817,576.146844482421,10.789618171191977,0.16159382346171963,0.16159382330534836
15475.9091796875,0.0917075630864055,439.592949605558,0.176514703534422,9.12040980934967,575.778198242187,10.730296244060792,0.16255642679900092,0.16255642664348938
15479.9033203125,0.092262460842846,438.555293873565,0.177606631339546,9.09601079354434,575.648559570312,10.71152263031138,0.16348410020925008,0.16348410005401062
15483.8779296875,0.0928559131539009,440.342843304184,0.17877442679724,9.13359579658881,575.505023193359,10.766449150830422,0.16447527737838258,0.1644752772223471
15487.8427734375,0.0934369722747897,437.46379596062,0.179917834935325,9.08155515267271,575.72491455078,10.715488894685624,0.16544480464245262,0.16544480448715568
15491.8369140625,0.0940265929634412,437.984270376492,0.181078090526453,9.07441938493171,575.878503417968,10.717597920890103,0.1664276574055735,0.166427657250246
15499.8056640625,0.0951903886858403,433.476126585398,0.18336820774899,8.9920254874854,576.349102783202,10.640877086241888,0.16836478572211805,0.16836478556790244
15503.7509765625,0.0957516480354578,432.815640545051,0.184472653897167,8.9885611628966,576.036431884765,10.646704896417381,0.16929765772898475,0.16929765757468468
15507.7255859375,0.0963396737425346,433.426236124148,0.185629770883553,8.98587479583861,576.179583740234,10.653920676464134,0.17027408563878454,0.1702740854843799
15511.7197265625,0.0969348677001366,434.094625603901,0.186800993553322,9.00108650366119,575.789514160155,10.68249840669604,0.17126144660415052,0.1712614464493317
15515.6943359375,0.0975247450524897,431.685805462487,0.187961754207283,8.95835721434706,575.73452758789,10.642185752254521,0.1722390269940206,0.17223902683978604
15519.6591796875,0.0980917335025907,427.306806066684,0.189077474079391,8.86800019750004,575.498266601562,10.544739276042458,0.17317777460976586,0.17317777445694355
15523.6533203125,0.0986873491219883,427.544814851291,0.190249526495242,8.8663522297436,575.370550537108,10.553171544257626,0.1741629712728295,0.174162971119885
15527.6474609375,0.0992664099326284,425.872222044531,0.19138900235842,8.82825644650215,575.316772460937,10.517887641420648,0.17511985531406224,0.1751198551616291
15531.6416015625,0.0998393016478678,427.079609626264,0.192516338675668,8.85679334319998,576.837664794921,10.5618707711069,0.1760656448820275,0.17606564472895692
15535.5869140625,0.100437914732638,424.829407122925,0.193694289503879,8.8109073200091,577.354626464843,10.51752975430088,0.17705294324536958,0.17705294309294162
15539.5615234375,0.101000897395681,427.879421228637,0.194802126788215,8.87678449429439,577.120452880858,10.606000993899551,0.1779805873952396,0.17798058724152943
15543.5556640625,0.101610253689679,423.752728158866,0.196001218103544,8.78437649850251,576.617993164062,10.506124993544942,0.17898367400914542,0.17898367385688274
15547.5498046875,0.102207345125361,421.126755531277,0.197176174630679,8.73240208762293,576.164093017577,10.454223727642765,0.17996559588849054,0.17996559573698004
15551.5244140625,0.10278781758636,419.078035847792,0.198318428339433,8.6940565272522,575.631256103515,10.418248154669254,0.18091926432415262,0.1809192641731635
15555.4697265625,0.103394662242705,418.2558586096,0.199512577254188,8.67674669154352,575.239538574218,10.407866787191256,0.18191528865671977,0.18191528850588112
15559.4638671875,0.103989095375763,417.415871190247,0.20068230277342,8.6544171774814,575.557153320312,10.391205546853035,0.18288998085490016,0.18288998070430298
15563.4580078125,0.104561024602121,415.65024831548,0.201807745105047,8.61356205858238,575.329187011718,10.351845595972295,0.18382687748424917,0.18382687733422243
15567.4033203125,0.105156878552099,414.364402632145,0.202980266507814,8.59463512644786,575.166479492187,10.339176455974174,0.18480203329009992,0.18480203314025678
15571.3583984375,0.105727551959631,414.201064884424,0.204103237639155,8.59055954951345,574.78800048828,10.343920567724554,0.18573508875816086,0.18573508860824897
15575.3330078125,0.106331527482454,413.955838722859,0.205291740672966,8.58107924453859,575.076556396484,10.34270394052578,0.18672164608139447,0.1867216459315002
15579.3271484375,0.106923256480084,412.114529438782,0.206456144994503,8.54651570281323,575.04464111328,10.310996388967975,0.18768725647453005,0.1876872563250953
15583.2724609375,0.107500786475075,408.735452340308,0.207592608518646,8.47397986316876,575.272113037109,10.233115448500078,0.18862879802910326,0.18862879788079723
15587.2470703125,0.108096640425052,407.703916285355,0.208765129921411,8.4562069575013,576.080651855468,10.221568102625776,0.18959928470509504,0.18959928455695638
15591.2412109375,0.108689817739284,408.527054010975,0.209932384240357,8.47625648347535,575.593188476562,10.255697217490178,0.19056447725416673,0.19056447710553343
15595.2353515625,0.109300530684276,407.679163152216,0.211134145173512,8.44813606909197,575.191528320312,10.2318260573506,0.19155723066862695,0.19155723052033963
15599.1318359375,0.109858224241752,404.495092444083,0.212231574555913,8.38557896608712,575.34077758789,10.165263594611133,0.1924629375113748,0.19246293736405215
15603.0771484375,0.110434250920776,402.622773137337,0.213365079854896,8.34153287419924,575.213610839843,10.121324702994874,0.19339755735382308,0.19339755720713722
15607.0712890625,0.111061051179926,402.422827097368,0.214598497404852,8.33680507024405,575.02788696289,10.125870912456328,0.19441356736946783,0.19441356722271608
15611.0654296875,0.111655979307266,399.936838651755,0.215769196973832,8.29312269876016,575.036511230468,10.082523124849471,0.19537696040849986,0.19537696026237633
15615.0205078125,0.11222738603966,400.985443940425,0.216893611141836,8.30778658078906,574.699340820312,10.109692413869707,0.1963013912374066,0.19630139109088932
15619.0048828125,0.11282610912316,396.19955462771,0.218071778425548,8.21601172792271,574.897204589843,10.00769201795397,0.1972690989351848,0.19726909879014579
15622.9990234375,0.113421394746369,395.948949736549,0.219243181474898,8.21726622653838,574.788055419921,10.018845818031014,0.19823032319943937,0.1982303230542387
15626.9833984375,0.114015708714137,394.650453061666,0.220412672500672,8.18377869100821,574.812335205077,9.987587224401532,0.1991890576975437,0.19918905755279606
15630.9580078125,0.114608161870068,393.021191959147,0.221578501820913,8.14342817804005,575.054089355468,9.947836794362939,0.20014387638900477,0.20014387624483324
15634.9521484375,0.115205482469769,391.602277603316,0.222753909297005,8.11883551479743,574.86182861328,9.927337865600592,0.20110561756736897,0.2011056174234945
15638.9462890625,0.115802583072012,390.877768215282,0.223928883862099,8.10133147035452,574.940765380858,9.915453585248322,0.20206608098232767,0.20206608083862546
15642.9111328125,0.116405339442252,390.289483387007,0.225114987847457,8.08876964529016,575.207678222655,9.909672926629854,0.20303470722197706,0.2030347070783586
15646.9052734375,0.116983731093956,391.11802728472,0.22625314693968,8.11351441999804,576.137561035155,9.949222591209903,0.20396329820580847,0.20396329806161684
15650.8994140625,0.117602116450315,388.908576890818,0.227470005643923,8.06524849786736,575.82857055664,9.899850620134348,0.20495514506735824,0.20495514492388214
15654.8642578125,0.118220905135349,384.66931469451,0.228687658018333,7.97427068662707,576.234405517577,9.797887975274307,0.20594665509310298,0.2059466549511046
15658.8583984375,0.11880127676418,383.86374016757,0.229829713309547,7.96132998614186,576.520489501952,9.791080175336516,0.20687571533622384,0.20687571519432413
15662.8525390625,0.119394600743384,383.721341045775,0.230997256235824,7.94966342966452,576.159204101562,9.786013870831317,0.20782461830935645,0.20782461816753015
15666.8271484375,0.119994918808458,380.136801965247,0.232178562124277,7.87702711787143,575.672784423827,9.705903948813845,0.20878379139819234,0.20878379125752705
15670.7919921875,0.120604925928271,379.621870933958,0.233378934134645,7.86412795335828,575.406036376952,9.699449753911392,0.2097575039212467,0.20975750378067495
15674.7861328125,0.121205528156729,378.43835832543,0.234560799199805,7.84389937366682,575.467285156249,9.683770680493943,0.2107152786509482,0.21071527851060368
15678.7705078125,0.121792939704234,376.344111537867,0.235716707642985,7.80259353334123,574.990643310546,9.641795192986093,0.2116511318288539,0.21165113168911773
15682.7060546875,0.122372385510427,374.536693738742,0.236856941100412,7.76541883834512,575.441357421874,9.604712191641456,0.2125734368439822,0.21257343670478346
15686.6416015625,0.123000239924066,374.873028993458,0.238092433015571,7.77203877421685,575.22481689453,9.622502396347164,0.21357183465422286,0.2135718345147663
15690.6357421875,0.123577879917786,373.604005561358,0.239229112995213,7.7499786826762,575.269750976562,9.6039992095469,0.21448950322352145,0.21448950308433307
15694.5810546875,0.124177510490802,371.727021029963,0.240409066036794,7.70962311803577,575.537377929687,9.563086412213188,0.21544121717971182,0.21544121704111635
15698.5556640625,0.124768176167382,368.365562015165,0.241571377955168,7.63922469706177,575.425372314452,9.484642734500603,0.21637781763210834,0.21637781749464974
15702.5498046875,0.125376964134612,367.92785417307,0.242769350917083,7.62651917998595,575.443774414062,9.47800429192709,0.21734223691714907,0.2173422367797867
15706.5341796875,0.12596714398347,365.191096181309,0.243930706823666,7.57114387106951,575.478985595702,9.41797834785158,0.21827629085534236,0.21827629071884994
15710.5087890625,0.126603119969955,365.61755259925,0.245182180369871,7.57601761222385,575.59835205078,9.433522129760659,0.2192818488258915,0.21928184868917378
15714.5029296875,0.12717762499989,362.047256175151,0.246312691367777,7.50512861774197,575.436907958984,9.353737047476201,0.2201893450349472,0.2201893448993858
15718.4873046875,0.127782113850117,359.138269066338,0.247502204527254,7.44357118455123,575.627850341796,9.285871463107986,0.22114331579809063,0.22114331566351278
15722.4619140625,0.128399903380026,357.508623768848,0.248717890764209,7.41216269281186,575.52540283203,9.255700164588617,0.22211733754830415,0.22211733741416356
15726.4462890625,0.128986838266371,355.361577615255,0.249872861233558,7.36699400708445,575.084686279296,9.207805879136092,0.22304183512814038,0.22304183499469393
15730.4208984375,0.12960510445744,354.692008108091,0.251089485444344,7.34789138901405,575.270135498046,9.19286965779086,0.2240147600571155,0.2240147599238855
15734.3759765625,0.130212434941507,355.374338376796,0.252284590370891,7.36302563786171,575.255743408202,9.22060354561325,0.2249695554501687,0.22496955531653676
15738.3310546875,0.130811680518971,351.470835142747,0.253463785818225,7.28911405946691,575.379064941405,9.13664050503873,0.22591074774671988,0.2259107476143048
15742.2763671875,0.131414931883493,350.715699927015,0.254650863853331,7.27025392166583,575.044476318358,9.121630364046966,0.2268573377472207,0.22685733761502316
15746.2705078125,0.131997430154423,349.130209608706,0.255797103950867,7.23281204933591,575.347369384765,9.082944425766101,0.22777051355639066,0.2277705134247538
15750.2353515625,0.132608830591473,347.556574449506,0.257000217730894,7.20201649383295,575.670697021483,9.05293630163343,0.2287281028228081,0.22872810269160612
15754.2294921875,0.133235099190098,343.762292357246,0.258232589079268,7.12113978196076,575.616149902343,8.96005014581978,0.22970802916891284,0.22970802903905704
15758.2138671875,0.133801244316608,340.65341409346,0.259346649459215,7.05883245608521,575.454101562499,8.889517003420748,0.23059305430386037,0.2305930541750268
15762.1298828125,0.134420546329045,342.124908275338,0.260565311959288,7.08403861686115,575.337921142577,8.929893349757977,0.2315602806306044,0.23156028050118566
15766.1240234375,0.135006784556771,339.705330674733,0.261718911543807,7.03505647986084,575.443554687499,8.87626380517285,0.23247500677780597,0.23247500664916446
15770.1083984375,0.135613170885078,335.749412269624,0.26291215856065,6.959766917528,576.398815917968,8.789574261633264,0.2334202911164377,0.23342029098905256
15774.1025390625,0.136238412828896,335.9785296849,0.264142509657695,6.95932742203983,576.313562011718,8.79758163356737,0.23439403435178152,0.23439403422428035
15778.0966796875,0.136833771784592,334.004124285828,0.265314057010714,6.91751697578336,576.07730102539,8.75283146980174,0.2353203577781094,0.23532035765125675
15782.0810546875,0.137445456385026,330.447082588233,0.266517729967448,6.84819736748918,575.997979736327,8.673363384961014,0.23627118954632523,0.2362711894206243
15786.0751953125,0.138062723420971,330.22457881496,0.26773238804078,6.84077870610063,575.931018066405,8.672276725862853,0.2372297832997306,0.23722978317404544
15790.0205078125,0.138666790609402,326.160838835457,0.268921071454175,6.75473469478508,575.642956542968,8.571225186998092,0.2381669893622716,0.23816698923805094
15793.9951171875,0.139300649120348,322.813018742133,0.270168378232014,6.69252447327664,575.548583984374,8.500632957191044,0.23914947296742858,0.239149472844231
15797.9794921875,0.139892818112894,321.209059622713,0.271333648375546,6.65482721084823,575.38653564453,8.460505757961217,0.240066466314659,0.24006646619204297
15801.9541015625,0.140488919560013,317.676688730763,0.272506656803187,6.5783959705806,575.152307128905,8.371052664321354,0.24098870070837583,0.24098870058705624
15805.9189453125,0.141113877340447,314.529116544886,0.273736448723525,6.51370425538986,575.317376708983,8.296742526954024,0.24195466661579007,0.24195466649554742
15809.8642578125,0.141711775433477,311.486017948655,0.27491299259099,6.44443179603692,575.374395751952,8.216089827279648,0.24287793517675335,0.24287793505767957
15813.8583984375,0.142331416608663,312.782621091181,0.276132322495521,6.47101537945398,575.086389160155,8.257871885739117,0.24383388056131813,0.24383388044163884
15817.8330078125,0.142956796050893,306.932045186005,0.277362944161941,6.34556832437084,574.858862304687,8.10559383782753,0.24479775292698466,0.2447977528095123
15821.7880859375,0.143589756238883,301.661356704736,0.278608483219867,6.24055023197953,574.988995361327,7.979220467177734,0.24577236410078268,0.2457723639851418
15825.7626953125,0.14419827837585,297.145062491754,0.279805933080991,6.14710495947993,575.005584716796,7.867101399006002,0.24670845165636734,0.24670845154235138
15829.7470703125,0.144847206712708,292.802259750729,0.28108289426226,6.05994845766941,575.291394042968,7.763296309807731,0.24770573140820187,0.24770573129569035
15833.7216796875,0.145474501966139,285.379036616279,0.282317285861962,5.902623666622,575.158514404296,7.5690363601953,0.24866882074921498,0.2486688206395188
15837.6865234375,0.146148005852432,280.328272313476,0.283642606809409,5.79980866464076,575.205975341796,7.444881513805425,0.24970182291661874,0.2497018228087219
15841.6611328125,0.146795238375546,266.82941734827,0.284916230968393,5.51781758252562,574.925439453124,7.0899333717907655,0.25069352631436337,0.25069352621161073
15845.6259765625,0.147474810525071,256.667432919709,0.286253493044228,5.30882877779524,575.251513671874,6.828499559858859,0.25173372384307857,0.2517337237441148
15849.5908203125,0.148218163604459,242.26818959719,0.287716263233848,5.00281811659256,575.228607177733,6.442210251134146,0.2528703108938963,0.2528703108005309
15853.5458984375,0.148994415470465,221.494575411372,0.289243771655774,4.57247092626248,575.252392578124,5.895029663093414,0.25405582295473256,0.25405582286929734
15857.5009765625,0.14978973378288,200.639566776673,0.290808799030945,4.14154560010505,575.089794921874,5.345943502476859,0.25526899789922936,0.2552689978217519
15861.4658203125,0.150525148620638,184.185662469866,0.292255948348685,3.78622444320399,575.37944946289,4.892771058742528,0.2563894881777762,0.25638948810686646
15865.4306640625,0.151275688283673,168.781790461621,0.293732860297605,3.46476941660546,575.561767578124,4.482486047808837,0.25753172986463974,0.25753172979967615
15869.3857421875,0.151999021594332,152.506481931387,0.29515623558632,3.1336171437726,576.19864501953,4.058523783854831,0.25863133311485087,0.2586313330560317
15873.3603515625,0.152764466085185,138.872362893849,0.296662477255421,2.8515676867778,576.108612060546,3.6975208209295847,0.2597936380486101,0.25979363799502286
15877.3154296875,0.15351062413217,119.460980584373,0.298130767060278,2.44945092502736,576.087957763671,3.179707608278984,0.26092535824619256,0.26092535820010987
15881.2802734375,0.154244599819887,107.722054175612,0.299575084418567,2.19581333584152,576.784545898437,2.8536243013715503,0.2620373528981625,0.2620373528568056
15885.2548828125,0.15496454150306,94.0823711716167,0.300991785662715,1.91397675070354,577.170880126952,2.490068030674028,0.2631268856462659,0.26312688561017794
15889.2099609375,0.155702064649796,79.0210570044946,0.302443083710862,1.59628858773357,576.56421508789,2.079075030741514,0.2642417959638261,0.26424179593369457
15893.1845703125,0.156445637726643,65.8111303788171,0.303906286811482,1.3162967049224,576.16612548828,1.7163275488857326,0.2653645949798657,0.2653645949549914
15895.5478515625,0.15689316755674,58.5372493181401,0.304786936011146,1.1705568016505,575.91118774414,1.5273272226748755,0.26603976002067065,0.26603975999853546
