Repository: sandialabs/matcal

6061T6 aluminum plate calibrations
##################################
In this calibration example, we will calibrate 
the Hill48 orthotropic
yield surface :cite:p:`hill1948theory` with 
Voce hardening :cite:p:`voce1948relationship`
to the Ductile Failure aluminum data for a rolled plate.
The rolling process tends to impart a texture 
to the material microstructure that results in 
orthotropic plasticity behavior. The experimental data set
used for this calibration 
was purposefully taken such that this orthotropic behavior
would be characterized. 

This example has been broken into several steps:

#. Experimental data analysis to verify the suspected orthotropic

File: documentation/advanced_examples/6061T6_anisotropic_calibration/aluminum_6061_data/uniaxial_tension/processed_data/cleaned_6061-03-10-100C-ST.csv
{'temperature':671.67, 'direction':'R33' }
time,displacement,load,engineering_strain,engineering_stress,temperature,true_stress,true_strain,plastic_strain
1.13934365234375e+04,0.0013188733059296,12.7047711267,-8.22142566193605e-05,0.242248780260461,215.68529510498,0.2422288639576362,-8.22176363966027e-05,-8.221763990716594e-05
11396.1259765625,0.001334533085964,20.1513709815021,-5.10700860869655e-05,0.400713992813057,215.818820190429,0.4006935283164835,-5.1071390208205e-05,-5.1071396015357584e-05
11398.666015625,0.0013690762676474,40.1796246263222,1.76293936449408e-05,0.822989509539899,215.738743591308,0.8230040183524072,1.762923824897966e-05,1.7629226321385193e-05
11401.2060546875,0.0014073787418406,59.9040023460178,9.38053543204165e-05,1.23186202162944,215.931663513183,1.2319775768973706,9.380095487334027e-05,9.380093701859278e-05
11403.6962890625,0.0014426041161641,86.0803857556759,0.0001638615787749,1.78064813403057,215.866610717773,1.7809399138753934,0.00016384815493281958,0.0001638481291220962
11406.13671875,0.0014626485200261,113.738890454539,0.0002037258891756,2.3499213384829,215.756335449218,2.350400078349917,0.00020370513987471512,0.00020370510581094588
11408.5771484375,0.0015166788073219,143.946178894919,0.0003111813245496,2.96863504046951,215.808850097656,2.9695588243378563,0.0003111329176831216,0.00031113287464603717
11411.017578125,0.0015493640417185,174.992151235999,0.0003761857187175,3.61241280941927,215.869384765624,3.613771747653201,0.0003761149786103536,0.00037611492623685
11413.408203125,0.0015934529074002,206.321577138271,0.0004638696547852,4.27470476893444,215.897372436523,4.2766876749348635,0.00046376210051634985,0.00046376203853536906
11415.798828125,0.0016324127958739,241.731880860008,0.0005413530809817,5.00166809254077,216.030897521972,5.0043757612122635,0.0005412066022646295,0.0005412065297374445
11418.1396484375,0.0016883480090805,282.597245485404,0.000652597033007,5.85829028935352,215.761567687988,5.862113392543548,0.0006523841841611453,0.0006523840992029802
11420.5302734375,0.0017327963758175,320.593030429024,0.0007409959447736,6.64066396839043,215.840119934081,6.645584673884047,0.0007407215428238725,0.0007407214465110512
11422.8212890625,0.0017752162113008,360.715910830237,0.0008253605135827,7.47828727483946,215.768296813964,7.484459558401157,0.0008250200908953456,0.0008250199824249172
11425.1923828125,0.0018255687025412,400.971640363963,0.0009255015481616,8.30641449043052,215.69408416748,8.314102090562274,0.0009250735356674799,0.0009250734151732467
11427.517578125,0.0018702475223451,440.385241963496,0.0010143587849877,9.13145684617497,215.85493774414,9.140719420445825,0.0010138446707502725,0.0010138445382760779
11429.7939453125,0.0019187424959812,485.499610871968,0.0011108055885552,10.0682322888715,215.793812561035,10.079416138536624,0.0011101891005173624,0.0011101889544388676
11432.1845703125,0.0019653672047645,524.879924721504,0.0012035328093833,10.8728786783631,215.861639404296,10.885964545718474,0.0012028091443499242,0.001202808986582322
11434.42578125,0.0020212545799821,571.896772241955,0.001314681621216,11.8513450123609,215.853097534179,11.866925759182351,0.0013138181840138669,0.0013138180120294356
11436.7666015625,0.0020623710451053,611.730930122373,0.0013964540470532,12.6798607704662,215.918054199218,12.697567614897373,0.0013954799118850174,0.0013954797278622982
11439.0576171875,0.0021184878707973,657.305839031223,0.0015080591899894,13.6243656934525,215.852795410156,13.644912045125174,0.0015069232106684543,0.0015069230129161058
11441.3486328125,0.0021588760240216,701.260542861874,0.0015883831491218,14.5316353853365,215.889805603027,14.554717192138046,0.0015871230028279817,0.0015871227918900514
11443.6396484375,0.0022152181465901,746.488578596801,0.001700436362486,15.4679669391751,215.806117248535,15.494269234908549,0.001698992257415273,0.0016989920328606464
11445.9619140625,0.0022723120703695,790.881703774493,0.0018139847580986,16.3871713153659,215.855569458007,16.416897396938293,0.0018123414747079464,0.0018123412367818971
11448.26953125,0.0023164748414474,836.237017814851,0.0019018156772183,17.320243584517,215.851284790038,17.35318349817968,0.0019000095154119744,0.0019000092639165614
11450.5126953125,0.0023685214277008,884.619404032646,0.0020053259279591,18.3199673869467,215.77843170166,18.356704895770285,0.002003317945911285,0.0020033176798720837
11452.8037109375,0.0024187984380423,926.119760617805,0.0021053168461263,19.1861645012283,215.878613281249,19.22655746010117,0.002103103772218469,0.002103103493572709
11455.0947265625,0.0024627088422439,973.234907165866,0.0021926458580024,20.1609958662659,215.811170959472,20.20520179425027,0.002190245518162847,0.0021902452253338353
11457.3408203125,0.0025314975788406,1021.74226651927,0.0023294528973458,21.1631627345764,215.886949157714,21.212461329629505,0.0023267439280739667,0.002326743620646991
11459.6630859375,0.002589231443144,1067.34752683083,0.0024442740066726,22.0985584320571,215.882266235351,22.152573368711515,0.00244129162780821,0.002441291306756422
11461.91796875,0.0026428294698084,1113.37375506076,0.0025508697621027,23.0518393843785,215.833061218261,23.110641629533756,0.0025476218160500664,0.002547621481113231
11464.208984375,0.0026989245249185,1162.3647609978,0.0026624316077057,24.0704916363709,215.734129333495,24.134577679688118,0.002658893615057207,0.0026588932652807187
11466.5,0.0027591631519534,1205.11303773414,0.0027822341891527,24.9603020725446,215.951013183593,25.029747484334912,0.0027783709395955724,0.0027783705768456087
11468.791015625,0.0028207627268082,1252.16484699696,0.0029047434236239,25.9265776755139,215.819534301757,26.001887737980947,0.002900532808312655,0.002900532431473702
11471.0322265625,0.0028944704690801,1298.4649513563,0.0030513333814542,26.8944991333924,215.798852539062,26.976563223336555,0.003046687512083404,0.00304668712111872
11473.3232421875,0.0029658957377193,1346.21775178642,0.0031933839557239,27.8812808362483,215.851930236816,27.970316478619047,0.003188295934305858,0.0031882955289389524
11475.6142578125,0.0030403657368105,1391.11422726127,0.0033414898899165,28.804495865672,215.82508239746,28.90074580538066,0.003335919518019289,0.0033359190991679006
11477.9052734375,0.003102530487428,1434.77469262904,0.0034651231459446,29.7208076965845,215.873875427245,29.823793963757968,0.003459133439461912,0.0034591330072330138
11480.1962890625,0.0031914933920126,1479.60047622921,0.0036420525705824,30.6448881415651,215.863630676269,30.756498444244635,0.003635436356652168,0.0036354359109058137
11482.4873046875,0.0032869854659634,1523.30638637356,0.0038319672072557,31.548073385091,215.928298950195,31.668964577347946,0.0038246439233442352,0.0038246434643737343
11484.828125,0.003394796251774,1567.17563426564,0.0040463812980758,32.462256338458,215.725340270995,32.593611015560825,0.004038216714539116,0.004038216242167942
11487.119140625,0.0034966639551979,1609.96397704897,0.0042489757866453,33.3447744745521,215.874383544921,33.48645562463151,0.004239974377864939,0.0042399738925539875
11489.509765625,0.0036238319392675,1646.69817547743,0.0045018874733629,34.1019102208389,215.902165222167,34.255433194504,0.004491784288869565,0.004491783792414011
11491.8505859375,0.0037449505661364,1685.94972912665,0.0047427681984799,34.9206268808305,215.82151184082,35.0862473312471,0.004731556708411542,0.004731556199915204
11494.2412109375,0.0038906410185246,1721.15516088004,0.0050325173701894,35.6437005863899,215.80397491455,35.82307814100372,0.005019896579836552,0.0050198960606615065
11496.58203125,0.0040380450448674,1747.40895957638,0.0053256744977799,36.1836103192668,215.883845520019,36.376312462638765,0.005311543243455157,0.005311542716262223
11498.92578125,0.0041920681874539,1778.65531703739,0.005631995723756,36.8287027036442,215.97010192871,37.03612181290297,0.005616195333234499,0.005616194796479111
11501.3134765625,0.0043546021952638,1803.87574103142,0.0059552433584884,37.3606828149074,215.971763610839,37.58317478662029,0.005937580984559415,0.005937580439875723
11503.8037109375,0.0045423631512332,1830.42943134521,0.0063286623477203,37.9088016963867,215.87167816162,38.14871371625032,0.006308720456936451,0.006308719904056542
11506.34375,0.0047368724146623,1847.95717431754,0.006715502370828,38.2696553852062,216.150552368163,38.52665536087401,0.006693053830887608,0.006693053272530284
11508.8837890625,0.0049298199252995,1868.81127734981,0.0070992363799834,38.6941651960941,215.943212890624,38.968864235872765,0.007074155435137164,0.007074154870371015
11511.423828125,0.0051387470430056,1885.1050958449,0.0075147506316773,39.0332202522317,216.00260772705,39.3265451835719,0.0074866555570112904,0.00748665498706136
11513.8642578125,0.0053499789778363,1899.70977370698,0.0079348487036685,39.3388617702555,215.990673828124,39.65100970161547,0.007903533337744472,0.007903532763092157
11516.3544921875,0.0055750816378478,1912.41916289153,0.0083825328738994,39.6095959579382,216.004077148437,39.9416247134372,0.008347594557151403,0.008347593978287276
11518.7451171875,0.0057905479508459,1923.2554369369,0.0088110522771901,39.8300823741436,215.964389038085,40.18102732759015,0.008772461474130685,0.008772460891796955
11521.0859375,0.0060190496861744,1931.51694605583,0.0092654965284113,39.9956160205988,215.886921691894,40.36619527757518,0.009222835132326922,0.0092228345473096
11523.6259765625,0.0062720948879746,1937.42674287156,0.0097687528257516,40.1169665131219,215.928958129882,40.50885925880375,0.009721347040109893,0.009721346453024976
11526.2158203125,0.0065139087611868,1942.43774299485,0.010249672256796,40.2324357578042,215.842880249023,40.64480505421603,0.010197500558473026,0.010197499969417882
11528.8056640625,0.0067799160528312,1951.91638178228,0.0107787075584184,40.4261412522821,215.905488586425,40.861882822526745,0.010721031369806068,0.010721030777604869
11531.4951171875,0.0070562729644992,1956.46327438046,0.0113283261843438,40.5156525026916,215.984576416015,40.97462704587286,0.011264641208740139,0.011264640614904965
11534.0849609375,0.0073322145163822,1957.73221548507,0.0118771187427286,40.5472189264644,215.92434387207,41.028803076443175,0.011807139325498643,0.01180713873087831
11539.015625,0.0078453305159057,1963.98493375501,0.012897603842581,40.6757431996239,215.916241455078,41.20036283765188,0.012815138067161726,0.012815137470055018
11541.505859375,0.0081122452970667,1970.67958601173,0.013428443959354,40.8079795911926,215.827815246581,41.35596727458693,0.013339081515939375,0.01333908091657753
11543.99609375,0.0083793233575915,1971.80846060687,0.0139596088061257,40.8342104038062,215.837881469726,41.40424002334813,0.013863070851084734,0.013863070251023284
11546.6357421875,0.0086563866673492,1974.05303739813,0.0145106323165718,40.8777405826929,215.800843811035,41.47090246267116,0.01440636058028928,0.014406359979261709
11549.17578125,0.0089365053063947,1974.57598163882,0.0150677322659056,40.8924235763521,215.81183013916,41.508579682985086,0.014955341563775489,0.01495534096220187
11551.466796875,0.0091704978116267,1979.23966950822,0.0155330965603109,40.994417383966,215.848634338378,41.631187644202846,0.015413692900922787,0.015413692297572243
11554.1064453125,0.009475550068887,1982.32266949645,0.0161397844895502,41.0623357335572,215.845201110839,41.72507299958723,0.016010922851601366,0.016010922246890165
11556.4970703125,0.0097269493001183,1985.80193915489,0.016639767280623,41.1296011081028,215.78550415039,41.81398811561041,0.016502843188678732,0.016502842582678905
11559.037109375,0.0099892504366598,1987.36111211768,0.0171614317809768,41.1553131186257,215.986677551269,41.861597233897754,0.01701583778425137,0.017015837177561555
11561.5771484375,0.0102675609715928,1989.38022134589,0.0177149357728514,41.2018174646713,215.821800231933,41.93170503160091,0.017559855115575635,0.017559854507869763
11564.1669921875,0.0105533307953554,1990.17473654616,0.0182832747983505,41.2168493080123,215.834063720703,41.97042830708219,0.018118145429693075,0.018118144821426
11566.806640625,0.0108346651495236,1991.12973547437,0.0188427925619202,41.2450077387397,215.84698638916,42.02217888066644,0.018667466148331046,0.01866746553931396
11569.49609375,0.0111403802637099,1996.99957601309,0.0194507987810139,41.3512771911718,215.633673095703,42.15559258015351,0.019264049721678122,0.019264049110727505
11572.1357421875,0.0114074365536528,1994.6623533488,0.0199819203304524,41.3045671132625,215.690417480468,42.129911699581115,0.01978490197286388,0.01978490136228545
11574.67578125,0.0116921545145667,1995.66565107337,0.0205481674111179,41.3281055219217,215.763957214355,42.177322369986314,0.020339901968798386,0.020339901357532844
11577.1162109375,0.0119498884122027,1998.8125371968,0.0210607485867364,41.3901649858311,215.809179687499,42.261872861645344,0.020842036518047457,0.020842035905556545
11579.7060546875,0.0122370068662191,2000.37785727913,0.0216317697680842,41.4272951147857,215.829064941406,42.32344084195714,0.021401123302857948,0.021401122689474746
11582.345703125,0.0125179241418721,2002.87117287169,0.0221904580459029,41.4789069779677,215.799113464355,42.399342940247635,0.02194783258523221,0.02194783197074898
11584.736328125,0.0127774065609757,2006.03891529355,0.0227065166810161,41.5495490385362,215.792095947265,42.49299458413989,0.022452560845332068,0.022452560229491568
11587.4755859375,0.0130667158230171,2005.80620291105,0.0232818949413641,41.538949375127,215.728938293456,42.506054847735435,0.02301500613803031,0.02301500552200053
11590.115234375,0.0133520319020214,2008.9394775555,0.0238493315592878,41.5988173474455,215.894213867187,42.59092135219015,0.023569378642450792,0.023569378025191063
11592.505859375,0.0135923229803251,2009.76648467333,0.0243272224558182,41.6230310933091,215.90147857666,42.63560384738907,0.024036028750583104,0.024036028132675802
11595.2451171875,0.013904917598372,2010.63344806815,0.0249489106321899,41.6282012244911,215.894117736816,42.66677951403278,0.024642768062485217,0.024642767444126093
11597.685546875,0.0141705083844113,2012.91973745628,0.0254771175874649,41.6780777841275,215.820289611816,42.73991509012601,0.025157984861033118,0.02515798424161406
11600.22265625,0.0144345775213621,2016.56980922188,0.0260022982870326,41.7632552481052,215.795515441894,42.84919588606616,0.025669986791909523,0.025669986170906683
11602.9150390625,0.014730728475201,2016.02644776273,0.0265912833040274,41.7488227106279,215.924275207519,42.858977500506086,0.026243880268380117,0.026243879647235516
11605.455078125,0.0150060060243379,2017.83435952681,0.0271387552937509,41.7852775023779,215.9366897583,42.919277941016155,0.02677702921434922,0.0267770285923307
11607.9951171875,0.015266370724916,2019.78694814003,0.0276565686102606,41.8184048048554,215.976144409179,42.974958404178025,0.027281033989371806,0.02728103336654632
11610.6845703125,0.015561065341412,2020.30198894131,0.0282426572635479,41.8280384229918,215.906381225585,43.009373393872664,0.02785118709978521,0.027851186476460957
11613.224609375,0.0158291276613998,2020.9485341927,0.0287757796055396,41.8472832971055,215.906559753417,43.051471516082046,0.028369531850005222,0.028369531226070853
11615.8642578125,0.0161118633535463,2023.62406797157,0.0293380843500806,41.901909579333,215.99204711914,43.131231354795126,0.028915959108846347,0.028915958483756037
11618.2548828125,0.0163812273251641,2026.89389648575,0.029873795416834,41.9751680125151,215.836810302734,43.22912561218328,0.029436266012766967,0.0294362653862579
11620.89453125,0.0166647799870395,2024.6598576137,0.0304377249507718,41.9236411255375,215.677522277831,43.19970140090222,0.029983687645317024,0.029983687019234394
11623.6337890625,0.0169459504889339,2029.47700393156,0.0309969168449394,42.0255902088334,215.866528320312,43.32825395185325,0.030526214579274187,0.030526213951328478
11626.0244140625,0.017211172320902,2028.16613069011,0.0315243900243576,41.9992475854242,215.870661926269,43.32324826498967,0.03103769845016667,0.031037697822293507
11628.5146484375,0.0174778802815355,2029.37908909892,0.0320548188164655,42.0272271188788,215.492306518554,43.37440228752832,0.03155178465680948,0.03155178402819495
11631.2041015625,0.0177723594838533,2033.11104927837,0.0326404790540351,42.0980480767199,215.572245788574,43.47214855126045,0.03211909379330143,0.032119093163270294
11633.943359375,0.0180586460724796,2031.33123863217,0.0332098458214951,42.0649073569471,215.658763122558,43.46187646283486,0.03267031163809929,0.032670311008217025
11636.43359375,0.0183506491575683,2032.57361539877,0.0337905815571195,42.0937947940609,215.803137207031,43.51616861821151,0.033232223230581434,0.03323222259991233
11638.7763671875,0.0186051254886694,2036.93653349078,0.0342966840844134,42.1821566294931,215.893046569824,43.62886474762125,0.03372166344503006,0.03372166281272767
11641.314453125,0.0188622681431355,2033.07306886123,0.0348080893956156,42.1082273315382,215.836329650878,43.573934290946646,0.03421598865095548,0.03421598801944919
11644.0537109375,0.0191803134273826,2039.07441385007,0.0354406178569262,42.2285715269023,215.863658142089,43.72517821131877,0.034827053861407734,0.0348270532277095
11646.79296875,0.0194695252947157,2037.42566857401,0.0360158024186783,42.1891291506976,215.769972229003,43.708604508679024,0.03538239702084345,0.03538239638738541
11649.3330078125,0.0197396730072796,2039.74247401984,0.0365530721894253,42.2367784392886,215.83475036621,43.780662468962774,0.035900854852922444,0.03590085421842009
11651.7236328125,0.0199942696494908,2041.07354493978,0.037059413991455,42.2609519332661,215.877981567382,43.827118065007014,0.03638922171555249,0.036389221080376864
11654.1640625,0.0202601159534116,2039.33412965054,0.0375881291206927,42.2263487282886,215.900970458984,43.81355819494458,0.0368989132459901,0.036898912611011
11656.9033203125,0.0205531617347884,2040.05729435618,0.0381709385706948,42.2460363731524,215.832786560058,43.85860725080677,0.037460451889263134,0.03746045125363114
11659.54296875,0.0208519434915694,2044.49836868231,0.0387651557285809,42.3340851383572,215.861611938476,43.97517255986999,0.03803265743350715,0.03803265679618581
11662.2822265625,0.0211691385773047,2044.69595466746,0.0393959933150913,42.3348991209482,216.010023498535,44.00272454223269,0.038639768779205434,0.03863976814148479
11664.72265625,0.0214405421086946,2046.151943838,0.0399357606583195,42.3564562423119,215.939463806152,44.047993559698135,0.03915894264775319,0.03915894200937647
11667.212890625,0.0217272056721327,2045.62175477786,0.0405058771532852,42.3613177756983,215.982159423828,44.07720012815532,0.03970701522895423,0.03970701459015423
11669.9521484375,0.0220174694023146,2046.24788281079,0.0410831536598709,42.3647839103572,216.058020019531,44.105262856120596,0.04026166507850637,0.04026166443929966
11672.69140625,0.0223258645897071,2047.06435200941,0.0416964900085572,42.3849456329937,215.898196411132,44.1522491137397,0.04085062451862777,0.0408506238787401
11675.3310546875,0.022628956921692,2049.33022417907,0.0422992800384087,42.4352873255393,215.818229675292,44.23026944634522,0.04142911901974525,0.04142911837872685
11677.771484375,0.0229005208678954,2049.70958927055,0.042839366414618,42.4477743551757,215.909814453124,44.26621013300512,0.041947153049958164,0.041947152408418883
11680.26171875,0.0231876519259329,2049.64219049562,0.043410412662843,42.4427205072212,215.775025939941,44.28517653773247,0.042494591106717355,0.042494590464903205
11682.751953125,0.0234635401971814,2048.78576502,0.043959099256702,42.4216732430848,215.717361450195,44.28649180657314,0.043020311735828,0.04302031109399479
11685.44140625,0.0237644188047394,2049.89378331671,0.0445574866314134,42.4510079233803,215.767321777343,44.34251816022403,0.0435933379642318,0.04359333732158661
11688.0810546875,0.0240670436421248,2055.24880259414,0.0451593469080055,42.5597774651989,215.812036132812,44.48174923900332,0.044169358871537515,0.04416935822687448
11693.2607421875,0.0246722956085358,2050.82924318638,0.0463630720188037,42.4672383784486,215.966201782226,44.436150028715524,0.04532041059616505,0.04532040995216288
11695.900390625,0.0249394366891659,2052.13462792825,0.0468943621999608,42.487082558426,215.970184326171,44.47948721566454,0.04582803109604299,0.04582803045141274
11698.6396484375,0.0252753246839591,2051.04175789041,0.0475623762440055,42.4787146384941,215.961587524413,44.49910326543265,0.046465918768234346,0.04646591812331981
11701.279296875,0.0255683177576114,2052.86679377321,0.0481450808688852,42.5086665143806,215.908001708984,44.55524972033252,0.047022012261072235,0.04702201161534398
11704.0185546875,0.0258718042517096,2056.28195775647,0.0487486548083477,42.5830430555171,215.825343322753,44.65890914119656,0.04759769613657096,0.04759769548934039
11706.55859375,0.0261604638337561,2056.99260868304,0.0493227409851218,42.5988441571308,215.864262390136,44.69993593287064,0.048144947476303726,0.048144946828478564
11708.849609375,0.0264519971326052,2058.908753659,0.0499025424098729,42.6341271717446,215.887841796874,44.76167853020545,0.04869734310918868,0.0486973424604687
11711.3896484375,0.0267350582376592,2058.53904832679,0.0504654943356043,42.6359921758128,215.861254882812,44.78763861664133,0.04923339386730626,0.04923339321821005
11713.9296875,0.0270244098950441,2060.32127391281,0.0510409569118114,42.674513231063,215.874053955078,44.85266124136515,0.04978106060442159,0.04978105995438302
11716.419921875,0.0273095678508751,2058.27142908691,0.0516080790543681,42.6237645472218,215.994752502441,44.82349517678751,0.05032049647470549,0.050320495825089614
11719.109375,0.0276333582770871,2057.52565176297,0.0522520334540185,42.6077264067219,215.949145507812,44.83406677155258,0.050932661148517876,0.05093266049874879
11721.3505859375,0.0278954164997682,2058.58098046364,0.0527732148472867,42.6326646865401,215.959349060058,44.88252747882379,0.05142783944088137,0.051427838790409956
11723.9404296875,0.0281767863743594,2058.31533708361,0.0533328032538736,42.62238256579,215.808287048339,44.895553728662364,0.05195923569059099,0.05195923503993079
11726.5302734375,0.0284800322462372,2060.27604867621,0.0539358986438642,42.6609662350856,215.760743713378,44.961923805327295,0.052531631043792895,0.05253163039217081
11729.26953125,0.0287919176016443,2057.26022792293,0.0545561762386979,42.600418453131,215.892813110351,44.92453440940694,0.053119992385166764,0.053119991734086554
11732.0087890625,0.0291250052121211,2060.9825283431,0.0552186208784141,42.6747547423812,215.888020324706,45.031195864976475,0.05374796904162425,0.05374796838899822
11734.44921875,0.0294121798113223,2060.90459164896,0.0557897537213055,42.6740704603129,215.781782531738,45.0548463609962,0.05428906860683545,0.05428906795386666
11737.1884765625,0.0297429986980076,2060.22248092023,0.0564476863231452,42.6555769547447,215.734088134765,45.06338560204308,0.054912040826383034,0.05491204017329049
11739.927734375,0.0300610646070164,2057.98053860878,0.0570802558029819,42.6198153899265,215.951521301269,45.05256537407421,0.05551063191772061,0.05551063126478488
11742.3681640625,0.0303538560163318,2060.86309859208,0.0576625593578284,42.6799159286993,215.760647583007,45.14094913381614,0.056061340557455534,0.05606133990323888
11745.107421875,0.0306739614851127,2059.62116090544,0.0582991851141398,42.6567845113356,215.752023315429,45.14364030742935,0.05666307712210205,0.05666307646784639
11747.6806640625,0.0309963265111245,2059.82291815027,0.0589403046778721,42.6580099576538,215.775712585449,45.172286081027785,0.05726869551002527,0.05726869485535446
11750.38671875,0.0313007915355852,2058.29382216522,0.0595458247185195,42.6276063661538,215.811473083495,45.16590236251548,0.05784034905897689,0.0578403484043986
11753.0263671875,0.0316186374471354,2059.89558588481,0.0601779566674106,42.6572362269494,215.80043182373,45.224261559729364,0.05843677768159364,0.058436777026169555
11755.466796875,0.031919321265277,2058.67230909677,0.0607759566449306,42.6298246923355,215.935865783691,45.22069308917789,0.059000674888046535,0.059000674232674175
11758.1064453125,0.0322530138687649,2062.59878170159,0.0614396044947473,42.7110887784722,215.766456604003,45.335241200220814,0.059626104164508135,0.05962610350747565
11760.74609375,0.032580761957591,2057.91028581406,0.0620914298938046,42.6133348362218,215.719119262695,45.259257748339685,0.06024001129275196,0.06024001063682068
11763.4853515625,0.0329280921118701,2060.68175856571,0.0627822001046349,42.6700318543812,215.760111999511,45.34895035240524,0.060890186649452865,0.0608901859922217
11766.025390625,0.0332407085004989,2058.35748876044,0.0634039315783399,42.6316449720855,215.866844177246,45.33465889262643,0.06147501925856565,0.06147501860154161
11768.7646484375,0.0335570442211616,2060.31798081306,0.0640330600595939,42.6643429211084,215.859043884277,45.39627137349105,0.06206646192132486,0.06206646126340788
11771.404296875,0.0338765813631746,2059.32170836795,0.0646685555276293,42.6519408676766,215.840792846679,45.410180293763396,0.06266353525679039,0.06266353459867183
11774.1435546875,0.0342403196612388,2060.83960781384,0.0653919582548194,42.6822550105402,215.88656463623,45.47333126819019,0.0633427673727998,0.06334276671376601
11776.783203125,0.0345575834961799,2058.37285655928,0.0660229325697503,42.6336709836993,215.896328735351,45.44847098801456,0.06393483824185428,0.06393483758318079
11779.373046875,0.0348800631042013,2058.3566106005,0.0666642800141832,42.62341569754,215.759645080566,45.46487503653356,0.06453628364836476,0.06453628298945353
11782.1123046875,0.0352365552359737,2063.15487647979,0.0673732715658522,42.7234058556996,215.911503601074,45.60182150052489,0.06520074391264588,0.06520074325174992
11784.751953125,0.0355701836735362,2059.70590333907,0.0680367918024765,42.6515294039494,215.814892578124,45.55340264991201,0.06582218919789631,0.06582218853770207
11787.4912109375,0.0359209879543486,2057.10589131453,0.0687344713561562,42.5976142383808,215.715988159179,45.525538753914006,0.06647521143804146,0.06647521077825104
11790.130859375,0.0362745513699538,2059.05738222782,0.0694376382771118,42.6413859285856,215.706224060058,45.602303080220985,0.06713293860896194,0.067132937948059
11792.62109375,0.0365757485154987,2057.15221425105,0.0700366591601715,42.5984103312446,215.803878784179,45.58186069625282,0.06769290878428025,0.06769290812367357
11795.111328125,0.0369008130936583,2057.605125237,0.0706831475932153,42.6076593202445,215.789706420898,45.61930281248515,0.06829690044228032,0.068296899781131
11797.701171875,0.0372252314292833,2059.10699826409,0.0713283507791063,42.6430317834946,215.749125671386,45.68468893279576,0.06889932783904668,0.06889932717694973
11800.2412109375,0.0375621873284067,2056.28920257592,0.0719984886712829,42.5797915975853,215.838677978515,45.645472260478854,0.06952465282605208,0.0695246521645235
11802.78125,0.0378943559911659,2055.26636579282,0.0726591057077784,42.5628634431535,215.767651367187,45.655443057233256,0.0701407111274987,0.07014071046582561
11805.3759765625,0.0382425959266018,2060.28373257563,0.0733516852913733,42.6669056245401,215.880686950683,45.79659507832949,0.07078616883958927,0.0707861681758705
11807.76171875,0.0385395031217046,2052.81981221674,0.0739421743209938,42.5122802392896,215.795721435546,45.65573069546427,0.07133615322282728,0.07133615256115003
11810.5009765625,0.0389023751797756,2056.08744533109,0.0746638542700854,42.5773541222445,215.891412353515,45.756343505659736,0.0720079189785105,0.07200791831537509
11813.240234375,0.039272644652391,2051.88852360675,0.0754002461972229,42.493598891585,215.81542816162,45.69762672979134,0.07269291432890168,0.07269291366661723
11815.7802734375,0.0396082645252816,2052.06415559355,0.0760677270004277,42.4975704110397,215.72483215332,45.73026401525146,0.07331340306769343,0.07331340240493599
11818.419921875,0.0399432473221984,2054.31026916469,0.0767339407869359,42.5339178644262,215.831275939941,45.79771301933385,0.07393233031746661,0.07393232965373164
11820.810546875,0.0402726797665667,2055.40818862216,0.0773891160322955,42.5503451064944,215.649479675292,45.843278721257434,0.07454062914560301,0.07454062848120767
11823.3505859375,0.04059743268166,2050.34515752277,0.0780349846298331,42.4576226500394,215.793675231933,45.770802600993285,0.07513992523463708,0.07513992457129212
11825.9404296875,0.0409451157485289,2052.36229089113,0.078726456713222,42.4982099687897,215.649452209472,45.843943476389946,0.07578113857777814,0.07578113791337317
11828.5302734375,0.0412927804822762,2049.66787667369,0.0794178923356986,42.4433063957894,215.618937683105,45.814064353577976,0.07642190725151303,0.07642190658754108
11831.169921875,0.0416508584290626,2048.80684085842,0.0801300377562674,42.4258191873802,215.754014587402,45.8254017007922,0.0770814392178657,0.07708143855372944
11833.859375,0.0420289286448965,2048.52429289966,0.0808819438015178,42.4220668170848,215.680680847167,45.85324606143954,0.07777732251884682,0.07777732185430702
11836.349609375,0.0423627839548381,2049.02769808182,0.0815459152419297,42.4312308298802,215.870510864257,45.89132440288885,0.07839142065719756,0.0783914199921059
11838.8896484375,0.042708807874207,2049.11134281553,0.0822340876127706,42.4316020417211,215.744813537597,45.92092614174068,0.07902750417135873,0.07902750350583806
11841.3798828125,0.0430380753204813,2045.28519998316,0.0828889347099209,42.3612909411072,215.653860473632,45.872573240280616,0.07963240939879085,0.07963240873397094
11844.119140625,0.0434130197390914,2046.8928912823,0.0836346241696527,42.3872221007891,215.732247924804,45.93226151096463,0.08032078362497591,0.08032078295929096
11849.498046875,0.044134588486801,2042.0256898482,0.0850696800950975,42.2985203605389,215.823832702636,45.89684197625523,0.08164420621612846,0.08164420555095683
11852.0380859375,0.0445138457722551,2042.95719799817,0.0858239469844086,42.3079527192434,215.83472290039,45.93898823062496,0.08233909693786061,0.08233909627207817
11854.39453125,0.0448517893683019,2046.08608184296,0.0864960492082265,42.3842613509256,215.776248168945,46.050332526673905,0.08295788445207711,0.08295788378468098
11857.068359375,0.045217695557989,2041.44851923159,0.0872237634382762,42.2778711428343,215.712156677245,45.965506194280465,0.08362744108306742,0.08362744041690066
11859.6083984375,0.0455556162376338,2039.35366870907,0.0878958200859538,42.2308390498341,215.993324279785,45.942753301226844,0.08424539025161364,0.08424538958577663
11862.0986328125,0.0458973502065605,2037.05618278179,0.0885754606033552,42.1894466933566,215.963729858398,45.926396386996636,0.08486992460271864,0.08486992393711869
11864.5537109375,0.0462405874914541,2037.05047474222,0.0892580909155516,42.185774826834,216.074842834472,45.951196571867605,0.08549681395711947,0.0854968132911601
11867.1787109375,0.0466270771933588,2037.42874213378,0.0900267416346996,42.1906587223794,215.973054504394,45.98894627480712,0.0862022295499244,0.08620222888341794
11869.51953125,0.0469546992419742,2035.82807611411,0.090678316364986,42.150666237061,216.000286865234,45.972817705316245,0.08679981127908688,0.08679981061281417
11872.208984375,0.0473205320991752,2032.78503240288,0.0914058847513873,42.0985310993563,216.036074829101,45.94658460141978,0.08746666768452833,0.0874666670186358
11874.7490234375,0.0476939365355753,2034.84739100784,0.0921485114944998,42.145008610811,216.034564208984,46.02860844148529,0.08814686761270235,0.08814686694562107
11877.2890625,0.0480535773809735,2031.20390544174,0.0928637652078278,42.0625011886289,215.99727935791,45.968583443276074,0.08880155843206478,0.08880155776585343
11880.0283203125,0.0484564935597848,2030.79687831234,0.0936650849042477,42.0566378305154,215.834667968749,45.9958764039342,0.08953451901683224,0.08953451835022533
11882.6181640625,0.0488228168279871,2029.24319384914,0.0943936286200484,42.0227904665152,215.886289978027,45.98947416362028,0.09020044606734587,0.09020044540083175
11885.158203125,0.0492038615927922,2027.31277877426,0.0951514504482928,41.9778425267423,215.959349060058,45.97209515006732,0.09089266461607486,0.0908926639498126
11887.7978515625,0.0495880779876249,2031.6686715868,0.0959155800143361,42.0643840824244,215.891206359863,46.09901389996316,0.0915901600248401,0.09159015935673845
11890.4609375,0.0499647319698193,2027.97842400422,0.0966646694541243,41.9921274739695,215.875688171386,46.051282616201355,0.09227345494106043,0.09227345427365054
11892.8779296875,0.050313799187365,2024.03877900039,0.0973588943363792,41.9102640819694,216.017054748535,45.99060107456734,0.09290628762060019,0.09290628695406973
11895.4677734375,0.0506888673545455,2021.9981548538,0.0981048299072678,41.8738227075146,215.759878540038,45.981846982026426,0.09358581203392084,0.09358581136751726
11897.908203125,0.051059219326208,2021.44381639547,0.0988413859085101,41.8554007608554,215.807984924316,45.99244660004782,0.09425633917157829,0.09425633850502109
11900.5478515625,0.0514700737466493,2020.6984781515,0.0996584931798838,41.84274377881,215.903414916992,46.01272859456936,0.09499967085585045,0.09499967018899931
11903.087890625,0.0518336332967784,2019.41790142777,0.100381540413181,41.8184987259235,215.860513305663,46.0163040660527,0.09565697458513653,0.09565697391823356
11905.677734375,0.0522025827846424,2016.04313280147,0.101115307154644,41.7529015684461,215.915046691894,45.97475905535494,0.09632358173421823,0.09632358106791737
11908.3173828125,0.0526016260915267,2015.17441308678,0.101908924483376,41.7349268649687,215.871527099609,45.98808839539952,0.0970440616560136,0.09704406098951956
11910.845703125,0.0529603961136515,2012.55244706389,0.102622446303378,41.680475007582,215.998020935058,45.957827336149776,0.09769138457858362,0.09769138391252814
11913.546875,0.0533397450647134,2010.79195593624,0.10337689549725,41.6492887405139,215.937403869628,45.954862930377104,0.098375382265247,0.0983753815992345
11916.1865234375,0.0537340813426404,2011.4389402676,0.104161151486791,41.6574062042638,215.983464050292,45.99648962268982,0.09908590775186911,0.09908590708525332
11918.626953125,0.0540947946756491,2010.09952682829,0.104878538163479,41.6345878571274,215.884408569335,46.001162588862876,0.09973540871400045,0.09973540804731694
11921.017578125,0.0544729336406889,2007.7502294649,0.10563058093715,41.5766564477864,215.857286071777,45.9684228420026,0.10041583368595629,0.10041583301974726
11923.7568359375,0.0548678474119446,2003.50454572408,0.106415985445423,41.4911032995361,215.915829467773,45.90641996453181,0.1011259494251214,0.10112594875981097
11926.3466796875,0.0552495613356862,2003.56843185927,0.10717513809696,41.4940864115588,215.924165344238,45.9412208731131,0.10181185087568802,0.10181185020987323
11928.986328125,0.055669188154788,2003.48061586587,0.10800969191479,41.4976419948543,215.873133850097,45.97978954213098,0.10256533550234978,0.10256533483597602
11931.576171875,0.0560380047275208,2000.48104107137,0.108743194314641,41.4310519575131,215.937197875976,45.936396911373,0.10322711646239971,0.10322711579665483
11934.2158203125,0.0564222486220359,1998.96753242515,0.109507378572053,41.4069589673085,215.91820526123,45.941326518647415,0.10391611372626468,0.10391611306044835
11936.85546875,0.0568348263559027,1999.75633958585,0.110327913169167,41.4170085216039,215.828831481933,45.98646066173015,0.10465538896667295,0.1046553883002025
11939.3955078125,0.0572042616714877,1996.23908951026,0.111062646124802,41.3360530332626,215.975402832031,45.92694448366766,0.10531689621883429,0.1053168955532264
11941.8857421875,0.0575683253824594,1991.62984755677,0.111786696033183,41.2481026615579,215.819177246093,45.85909179584719,0.10596835731451551,0.10596835664989099
11944.525390625,0.0579742802761671,1990.45113738538,0.112594059125789,41.2230749331031,215.858096313476,45.86454828958872,0.10669427901311647,0.10669427834841287
11947.0654296875,0.0583704590328096,1999.06105645812,0.113381979436999,41.3957555256039,215.829243469238,46.08928824770562,0.10740221147102869,0.10740221080306799
11949.6552734375,0.0587591487093,1990.42062132768,0.114155005465604,41.2148590758531,215.793016052245,45.91974155909064,0.10809627497244423,0.10809627430694073
11952.2451171875,0.0591517341741192,1987.87373797914,0.114935779438036,41.1669235516256,215.796105957031,45.89847601724848,0.10879680633675626,0.10879680567156096
11954.685546875,0.0595181307748077,1985.53014865532,0.115664468997485,41.1188851614665,215.938035583495,45.87487919956613,0.10945016373316281,0.10945016306830949
11957.275390625,0.0599097858337084,1985.33563622995,0.116443392578627,41.1193950186936,215.901808166503,45.90747689560964,0.11014809023229699,0.11014808956697124
11959.6162109375,0.0602529727025178,1979.25306144721,0.117125922623315,40.9937867710797,215.830383300781,45.79522188852605,0.11075924660992723,0.11075924594622835
11962.15625,0.0606287146119152,1979.41222793525,0.117873198132725,40.9988361466024,215.694551086425,45.83150010301399,0.11142794981460986,0.11142794915038523
11964.7958984375,0.0610108685305738,1978.56194957917,0.118633225846153,40.9782897948295,215.956616210937,45.83967652294778,0.11210760602711718,0.11210760536277405
11967.236328125,0.0614036098269262,1978.24317752313,0.119414309736338,40.9725114129206,215.95164489746,45.86521560158031,0.11280561079196626,0.11280561012725299
11969.826171875,0.0618085563989488,1973.3404106117,0.120219667478777,40.8706159988065,215.950628662109,45.78406788388622,0.11352479775317971,0.1135247970896425
11972.216796875,0.0621616064871507,1970.08024185679,0.120921813494193,40.8041154101017,215.850886535644,45.73822306352783,0.11415139455159726,0.11415139388872446
11974.9560546875,0.0625831353676131,1967.44773791469,0.121760150131657,40.7549589119879,215.948925781249,45.717288847713036,0.11489901431232039,0.11489901364975098
11977.49609375,0.0629750425069351,1967.34872538213,0.12253957505034,40.7584608261016,215.885809326171,45.752985315461224,0.11559359618235607,0.11559359551926933
11979.986328125,0.0633470994589014,1963.70853291579,0.123279521916411,40.6729434573057,215.936332702636,45.68708450162114,0.11625255121025267,0.11625255054812102
11982.5263671875,0.0637439198747981,1965.73005708382,0.124068718359546,40.7162768491922,215.96739654541,45.76789315428019,0.11695488693324577,0.11695488626994296
11984.8173828125,0.0640972495431037,1958.08084497886,0.124771420403872,40.5632123426462,215.92085571289,45.624341982692805,0.1175798331489273,0.11757983248770495
11987.357421875,0.0644940103763553,1957.22485858321,0.125560498349043,40.5380593861007,215.861337280273,45.6280383446366,0.1182811323403362,0.11828113167906028
11989.8623046875,0.0648588257453104,1954.09465749852,0.126286043154821,40.4758746941006,215.931182861328,45.58741277232746,0.11892553222950478,0.11892553156881763
11992.3876953125,0.0652465987657233,1957.2782067992,0.127057246137818,40.5345172201006,215.924673461913,45.68472137157604,0.11961002892095242,0.11961002825885501
11994.927734375,0.0656389871494859,1950.27751580548,0.127837628155445,40.3966858163275,215.900942993163,45.56090233628294,0.12030219604384601,0.12030219538354307
11997.318359375,0.0660072812282546,1949.30451459863,0.1285700914193,40.3720561343047,215.770054626464,45.56269510213436,0.12095142559861882,0.1209514249382899
12002.7470703125,0.0668560497565415,1944.045214754,0.130258122268357,40.2694451310997,215.796531677246,45.514867458480715,0.12244603342497984,0.12244603276534408
12005.38671875,0.0672626188098211,1942.77166330974,0.13106670680152,40.241224086327,215.768214416503,45.51550882479978,0.12316117576740643,0.12316117510776137
12008.0263671875,0.0676672262190951,1941.64103239474,0.131871390017084,40.2169477264178,215.754605102538,45.52041254516509,0.12387236026742567,0.12387235960770954
12010.5166015625,0.0680310149332435,1938.37405790034,0.132594893011782,40.1488147000994,215.671301269531,45.472342509587264,0.12451136560368448,0.12451136494466503
12013.056640625,0.068434893600936,1934.73342635403,0.133398126906089,40.0700104514627,215.667428588867,45.41527481052394,0.12522031211930834,0.12522031146111595
12015.74609375,0.068848232159347,1934.3999451191,0.134220174631057,40.066088128758,215.651855468749,45.44376549393669,0.12594534398240576,0.12594534332380045
12018.3359375,0.0692398643018458,1929.11012921677,0.134999052636059,39.9543980889622,215.678085327148,45.34820399928655,0.12663181625113126,0.1266318155939109
12020.7763671875,0.0696202399077143,1927.64821246667,0.13575554364101,39.9286592438485,215.676725769042,45.34919610602515,0.12729810668531377,0.12729810602807903
12023.3662109375,0.0700249893986803,1924.8995718733,0.136560509428643,39.8723110753711,215.748356628417,45.31729420756478,0.12800660480133766,0.12800660414456527
12026.005859375,0.0704301926344046,1924.88332591452,0.137366377623852,39.8693995222573,215.824093627929,45.34611453233659,0.12871539472201227,0.12871539406482221
12028.595703125,0.0708199318821036,1921.9465395553,0.138141491039675,39.8151310345755,215.773982238769,45.3152526212737,0.12939666105070857,0.12939666039396577
12031.2353515625,0.071219722263691,1915.64464432905,0.138936594150576,39.6818480939613,215.771578979492,45.195108937274696,0.13009501491778624,0.13009501426278466
12033.67578125,0.0716133435498776,1919.57397095366,0.139719428164544,39.7596997146207,215.894268798828,45.31490224238309,0.1307821164698416,0.1307821158131039
12036.166015625,0.0719807851384944,1912.93815541252,0.140450195995985,39.6355315900519,215.756417846679,45.20234978982389,0.13142309321886725,0.13142309256376072
12038.65625,0.0723831559069396,1911.65801776875,0.141250430980269,39.5971983769382,215.818710327148,45.19031973282568,0.1321245305657597,0.13212452991082754
12041.1962890625,0.0727874745695492,1908.18511476983,0.142054539936467,39.5309482444153,215.790365600585,45.14649893002389,0.13282886835653487,0.13282886770223779
12043.6865234375,0.0731678776751001,1905.40420179889,0.142811085632787,39.4666525645968,215.821868896484,45.10292808309716,0.13349109174114163,0.133491091087476
12046.126953125,0.0735496924310101,1905.20617673378,0.143570438819341,39.4666123127105,215.779585266113,45.13285118064326,0.13415533190084616,0.13415533124674686
12048.716796875,0.0739522740303531,1901.02855038783,0.144371093104114,39.3694979282101,215.753204345703,45.05331539848144,0.13485522244112846,0.13485522178818185
12051.3564453125,0.0743592326624656,1900.09352959813,0.145180452431659,39.3472699420737,215.908111572265,45.05972441363559,0.13556222496556308,0.1355622243125236
12053.697265625,0.0747095236158746,1901.31856270603,0.145877111079799,39.3741671470283,215.816320800781,45.117956921081166,0.13617037962802717,0.13617037897414372
12056.1875,0.0751185218077593,1894.57385533307,0.146690526683819,39.2305528889142,215.917971801757,44.985303373643355,0.13687999065520395,0.13687999000324302
12058.8271484375,0.0755165063768743,1893.82302858952,0.147482038394875,39.2110530861869,215.784831237792,44.99397914231177,0.13757001001513278,0.13757000936304611
12061.4169921875,0.075933584892081,1892.28976134478,0.148311524145918,39.1886372579141,215.84963684082,45.000763798207075,0.1382926235816762,0.13829262292949124
12063.658203125,0.0762748055336044,1888.85132612327,0.14899014375778,39.1205400110502,215.773309326171,44.94911491050434,0.13888342072519644,0.13888342007375998
12066.34765625,0.0766949456801095,1885.54637121173,0.149825718481149,39.0478898285953,215.784762573242,44.89826799661943,0.13961038174359952,0.13961038109289997
12068.837890625,0.0770695096864475,1880.14151635804,0.150570651376954,38.9354126407995,215.748356628417,44.79794310295117,0.14025803788808378,0.14025803723883823
12071.4775390625,0.0774814824273033,1878.45127802511,0.151389982763968,38.9020393545721,215.787083435058,44.79141844113439,0.14096989317306227,0.1409698925239113
12074.0673828125,0.077885636091819,1876.06641518439,0.152193763571957,38.856505526231,215.801228332519,44.77022336069489,0.1416677456751799,0.14166774502633608
12076.70703125,0.0783143286395261,1874.33073207488,0.153046347310837,38.8117051767081,215.865663146972,44.75169490606478,0.14240743762633837,0.1424074369777631
12079.1474609375,0.0786705228580734,1872.84554408653,0.153754746372684,38.7850137036171,215.905104064941,44.7483936678314,0.14302162069227792,0.14302162004375046
12081.6376953125,0.0790993254045098,1872.11469548147,0.154607548877037,38.7687161620716,215.858178710937,44.76265236016484,0.14376050171187055,0.14376050106313645
12084.2275390625,0.0794909942132516,1866.80797500041,0.155386499803862,38.6599287305258,215.808877563476,44.66715975771305,0.14443491986181725,0.1444349192144671
12086.8173828125,0.0798978245135133,1861.16623650453,0.156195603905023,38.5443342577527,215.927351379394,44.56478984325617,0.1451349634665029,0.14513496282063637
12089.357421875,0.0802945440972415,1859.75503349062,0.156984599813142,38.5181481694571,215.873669433593,44.56490426437944,0.14581713767623222,0.14581713703036406
12091.947265625,0.0806987160948787,1857.3130902542,0.157788417082042,38.4694746939796,215.731739807128,44.53951223089548,0.1465116483650495,0.14651164771954933
12094.5869140625,0.081109735513414,1854.08607203679,0.158605852501625,38.4043113623885,215.806227111816,44.49545992469562,0.1472174310241149,0.14721743037925314
12097.1767578125,0.0815150899973911,1853.21010750265,0.159412021499359,38.3780805497748,215.729418945312,44.49600797041776,0.14791299859439047,0.14791299794952079
12099.8662109375,0.0819187395010642,1850.03533980131,0.160214799632264,38.3141068850472,215.860444641113,44.452593861625374,0.14860516007281604,0.14860515942857555
12102.3564453125,0.0822988584432311,1841.60412627514,0.160970780184446,38.1488773639557,215.90418395996,44.289731935155345,0.14925653459925192,0.14925653395737176
12104.9462890625,0.0827031862724015,1845.70732856668,0.1617749073711,38.2396900920243,215.575706481933,44.42591243343959,0.1499489282806503,0.1499489276367965
12107.3369140625,0.0830904092991681,1841.67591584974,0.162545016526733,38.1515250435921,215.741984558105,44.35286533113932,0.1506115816235876,0.15061158098079244
12110.0263671875,0.0834900988485869,1837.52178028203,0.163339919102617,38.0628814449555,215.653173828124,44.28006943974179,0.15129510864993012,0.15129510800819
12112.6162109375,0.0839218805272748,1834.85107638281,0.164198646505192,38.0049455631825,215.825521850585,44.24530620388588,0.1520329932583542,0.1520329926171179
12115.255859375,0.0843304891403266,1831.10023576478,0.165011287314829,37.9346255177051,215.915939331054,44.19426692686972,0.1527307756529856,0.15273077501248897
12117.74609375,0.0847446710223288,1829.7485280864,0.165835012241755,37.9019678205685,215.737095642089,44.18744113675546,0.15343757898135194,0.15343757834095423
12120.2861328125,0.0851279157617195,1828.44193587462,0.166597209379455,37.8795251577048,215.812091064453,44.19014836027594,0.15409114323738068,0.15409114259694376
12122.7763671875,0.0855198229010415,1826.00537136779,0.167376634298139,37.8156990832273,215.703010559081,44.14516353804976,0.15475903842375524,0.15475903778397027
12125.2666015625,0.0858893269658323,1817.42750513265,0.168111503982195,37.6458897919539,215.855267333984,43.97459696212411,0.15538834558765235,0.15538834495033935
12127.90625,0.0863164795313295,1816.36087012283,0.168961025004456,37.6227136502719,215.715452575683,43.979485930571975,0.15611534147600442,0.15611534083862055
12130.49609375,0.0867238873249199,1811.40870671512,0.169771277624348,37.5207064253625,215.872886657714,43.8906447109907,0.15680824048919959,0.1568082398531033
12133.001953125,0.0871142361489103,1807.83569348372,0.1705476033655,37.4438029602486,215.815167236328,43.82975383438424,0.15747167637901166,0.15747167574379783
12135.7255859375,0.0875424520354571,1804.26257048234,0.171399239120665,37.3641936738848,215.815139770507,43.76838805826963,0.15819896512635157,0.1581989644920271
12138.3154296875,0.0879673312938823,1802.3981271725,0.172244238989821,37.3289084230551,215.943212890624,43.75859786502056,0.15892006448609958,0.158920063851917
12140.9052734375,0.0883742807594341,1798.76572837557,0.17305358008691,37.2507884564865,215.857148742675,43.69717077820586,0.15961024645159105,0.15961024581829872
12143.3955078125,0.0887467914561587,1795.71039042526,0.173794429360556,37.2015603994638,215.872804260253,43.666984378649886,0.1602416033143047,0.16024160268144985
12145.935546875,0.089148085153713,1789.04625422624,0.174592522266252,37.06605242402,215.777319335937,43.53750802531379,0.16092129789008047,0.1609212972591021
12148.625,0.0895815351464617,1786.65711035585,0.175454567611831,37.0096215155539,215.864949035644,43.50312867414532,0.1616549388353677,0.16165493820488758
12151.115234375,0.0899809313659358,1784.1037505778,0.176248886813121,36.962215974497,215.875784301757,43.4767654122287,0.16233046553070984,0.1623304649006118
12153.60546875,0.090380730914084,1776.15815949512,0.177044008154478,36.7932765712123,215.797630310058,43.307305746455754,0.16300621768490575,0.16300621705726365
12156.0458984375,0.090793583644774,1771.13541398271,0.177865089665274,36.6833441971209,215.749729919433,43.208030519821556,0.16370355376877332,0.16370355314256999
12158.5361328125,0.0912338902249815,1752.34597472523,0.178740771391991,36.3029146742331,215.929699707031,42.791725664398335,0.16444672578704858,0.16444672516687864
12160.26171875,0.0932882631593567,484.060361625165,0.182826508283876,9.62346012563129,215.861007690429,11.382883739248934,0.16790692021265086,0.16790692004768154
