Repository: sandialabs/matcal

6061T6 aluminum plate calibrations
##################################
In this calibration example, we will calibrate 
the Hill48 orthotropic
yield surface :cite:p:`hill1948theory` with 
Voce hardening :cite:p:`voce1948relationship`
to the Ductile Failure aluminum data for a rolled plate.
The rolling process tends to impart a texture 
to the material microstructure that results in 
orthotropic plasticity behavior. The experimental data set
used for this calibration 
was purposefully taken such that this orthotropic behavior
would be characterized. 

This example has been broken into several steps:

#. Experimental data analysis to verify the suspected orthotropic

File: documentation/advanced_examples/6061T6_anisotropic_calibration/aluminum_6061_data/uniaxial_tension/processed_data/cleaned_6061-03-11-300C-ST.csv
{'temperature':1031.67, 'direction':'R33' }
time,displacement,load,engineering_strain,engineering_stress,temperature,true_stress,true_strain,plastic_strain
1.4018986328125e+04,0.0017557809540477,10.4318024985889,7.7680413373991e-05,0.133358447841923,575.605108642577,0.1333688071814484,7.767739640689809e-05,7.767739447401683e-05
14020.580078125,0.001761458492627,10.4588110620272,8.88526737902588e-05,0.13834566355057,575.505023193359,0.1383579559328669,8.884872662531866e-05,8.88487246201309e-05
14022.07421875,0.0017706840631357,15.6916443325488,0.0001070067514373,0.240201157716508,575.768695068359,0.2402268608626387,0.00010700102662323195,0.00010700102314168325
14023.09375,0.0018023588274345,45.1574947939796,0.0001693363526244,0.863421061875627,575.562152099609,0.8635672704561574,0.00016932201684270148,0.0001693220043272338
14024.06640625,0.0018311007219682,74.7571857481614,0.0002258946526878,1.48492968433987,575.711785888671,1.485265122036281,0.00022586914233249224,0.00022586912080691077
14025.0625,0.0018816087582867,106.478785527826,0.0003252843665554,2.13506026316041,575.570941162109,2.1357547649293007,0.0003252314730657329,0.0003252314421127653
14026.05859375,0.0019057877107402,137.670724515434,0.0003728637091934,2.79488833203423,575.62999267578,2.7959304445392665,0.0003727942127950861,0.000372794172274355
14027.0546875,0.0019700155104418,169.268167573807,0.0004992511734463,3.43952620552802,575.730407714843,3.4412433931355015,0.0004991265890434124,0.0004991265391703197
14027.951171875,0.0020072655488762,200.240264710441,0.0005725517990775,4.08902673051616,575.597583007812,4.091367910287308,0.0005723879538331884,0.0005723878945380012
14028.8583984375,0.0020541381844829,234.066011158799,0.0006647877714242,4.79904177374741,575.653942871093,4.802232118253738,0.0006645668979174903,0.0006645668283199233
14029.84375,0.0020975530214926,266.288580598928,0.000750219487692,5.45960933126969,575.558142089843,5.463705236870736,0.0007499382137215446,0.0007499381345374107
14030.740234375,0.0021445462546645,300.260554397543,0.0008426927719276,6.1647642387495,575.624993896483,6.169959241378265,0.0008423379057218123,0.0008423378163021131
14031.6376953125,0.0022074509186094,334.731350481158,0.0009664765696384,6.87479577407308,575.514910888671,6.881440103562724,0.0009660098318618202,0.0009660097321308042
14032.533203125,0.0022491551894423,369.611698403985,0.0010485422337834,7.60540999967799,575.501947021483,7.6133845938223255,0.0010479928973434573,0.0010479927870045503
14033.517578125,0.0023100906183235,404.179695815293,0.0011684509707358,8.31760395578568,575.405706787108,8.327322668865307,0.0011677688631879745,0.0011677687425021388
14034.42578125,0.0023811092640559,438.497993937873,0.001308201461808,9.0375877700127,575.538806152343,9.04941075632796,0.0013073465118256327,0.0013073463806747522
14035.3408203125,0.002436920155782,468.933398142354,0.0014180261345467,9.66725082367121,575.492169189452,9.680959238884856,0.0014170216849326187,0.0014170215446288616
14036.2470703125,0.0025236163417603,504.220553654598,0.0015886268893148,10.3886831467534,575.61856689453,10.405186889180511,0.0015873663564524457,0.0015873662056526358
14037.21484375,0.0025619434510856,531.153663944868,0.0016640469750451,10.951233447602,575.569732666015,10.969456815644467,0.0016626639829075195,0.0016626638239298844
14038.306640625,0.0026804286969173,564.536584525266,0.0018972022417926,11.640884670184,575.44718017578,11.66296978397783,0.0018954048266338738,0.0018954046576053262
14039.306640625,0.0027762954540396,591.768763158054,0.002085848846458,12.2109821997259,575.549462890624,12.236452464293523,0.0020836764840413673,0.0020836763067014767
14040.40234375,0.0029192960937507,617.743032570406,0.0023672455052815,12.7487183307392,575.493652343749,12.778897678467743,0.0023644479937016127,0.002364447808500197
14041.498046875,0.0030936784542708,643.468782721441,0.0027103951143129,13.2779948569683,575.526611328124,13.313983471052047,0.0027067286170848557,0.0027067284241285737
14042.693359375,0.0032968549873665,661.380501124905,0.0031102058961386,13.6526158090322,575.498211669921,13.695078257013174,0.0031053792111800714,0.003105379012700676
14043.888671875,0.0035247288132819,670.619072940384,0.003558616010775,13.8369918107374,575.736889648437,13.886232353180489,0.0035522991186454672,0.003552298917395723
14045.18359375,0.0038047297193126,674.74636974511,0.0041096017936621,13.9251613316013,575.797039794921,13.982388201456754,0.0041011804445875485,0.004101180241944241
14046.677734375,0.0041481268461097,681.160559672915,0.0047853386597734,14.0517982385336,575.578686523437,14.11904085379059,0.004773925323365961,0.00477392511874218
14048.171875,0.0045039036996867,685.929407194411,0.0054854363522424,14.1527276073749,575.667346191405,14.230361495812764,0.005470446139840147,0.005470445933603024
14049.56640625,0.0048034901086307,683.692624072564,0.0060749624877623,14.1079116043406,575.583465576171,14.193616640044633,0.00605658429680325,0.006056584091098661
14051.16015625,0.0052102124153482,688.938422208205,0.006875310642921,14.2168432718126,575.535729980468,14.314588487628017,0.006851783470887483,0.006851783263429678
14052.654296875,0.005580924174521,689.766033060988,0.0076047972426212,14.2329429082502,575.598846435546,14.341181555200519,0.007576026543560292,0.007576026335717081
14054.048828125,0.0059148476607584,686.204216368752,0.0082618918788392,14.169306912125,575.701623535155,14.286372195783333,0.008227949275392079,0.008227949068343206
14055.642578125,0.0063180777942761,690.363511126072,0.0090553681355754,14.2537877948469,575.648944091796,14.382861092634334,0.009014614133105238,0.009014613924657975
14057.037109375,0.0066581875632157,692.55545320629,0.0097246361388948,14.2876396312788,575.776220703124,14.42658172996741,0.009677656194569258,0.009677655985488363
14058.4443359375,0.0070260405012472,690.117790999544,0.0104484971503531,14.2453315443866,575.60181274414,14.394173852415799,0.010394288873728567,0.010394288665117352
14059.88671875,0.0073839895432727,690.017790537062,0.0111528692752508,14.245248804398,575.580444335937,14.40412420409145,0.011091134617008055,0.011091134408252632
14061.021484375,0.0076478679011773,693.005674827444,0.0116721291079357,14.2979038623016,575.723541259765,14.464790844156571,0.011604535276487419,0.011604535066852769
14062.31640625,0.0079877903285311,695.649704618676,0.0123410284604824,14.3552493830745,575.906573486327,14.532407926288432,0.012265498743446427,0.01226549853283182
14063.91015625,0.008374496017524,696.425723575338,0.0131019879152826,14.3689752763245,575.949365234374,14.557237418776893,0.013016899285896732,0.013016899074922277
14065.50390625,0.0087810496022323,695.707059439364,0.0139020040592716,14.3602394988757,575.966778564452,14.559875608708914,0.013806257559187345,0.013806257348174655
14067.09765625,0.009190865909666,694.718964858645,0.0147084405890397,14.3377174503472,575.71694946289,14.54860291767266,0.014601320578187542,0.014601320367338225
14068.69140625,0.0096078825505875,696.584450983405,0.015529045935045,14.3758091521427,575.754522705077,14.599051754858422,0.015409704224081121,0.015409704012500662
14070.0859375,0.0099497230807832,697.745049106156,0.0162017197303641,14.3942836498758,575.675531005858,14.627495801337059,0.016071872490925825,0.01607187227893313
14072.517578125,0.0105869525944535,695.440153704429,0.0174556599673644,14.3520963186427,575.670861816405,14.602621633839442,0.017305059957437533,0.017305059745805335
14073.87109375,0.0109300741515174,697.550262255799,0.0181308545673548,14.3960558509837,575.690197753905,14.657068648016295,0.017968450700038247,0.01796845048761696
14075.166015625,0.0112794289699074,696.587908738145,0.0188183149789826,14.379542514603,575.703271484374,14.65014127694942,0.01864344097275299,0.018643440760432103
14076.6572265625,0.0116588707323971,700.941221955879,0.0195649804792098,14.4621885821715,575.717388916015,14.745141021547997,0.019376046597304603,0.019376046383606908
14077.955078125,0.0119931213502721,698.676337716145,0.0202227188450642,14.4145191676372,575.481347656249,14.706019938119757,0.020020955269779456,0.02002095505664873
14079.25,0.0123487907832151,699.694125079631,0.0209226051552095,14.4388715588873,575.455694580077,14.74097036947917,0.020706733327172322,0.02070673311353507
14080.43359375,0.0126516848883232,695.76084673532,0.0215186401752412,14.3561695859211,575.401531982421,14.66509483559242,0.021290382955590336,0.02129038274305273
14081.939453125,0.0130434075506096,699.642917378481,0.0222894720300884,14.4366912483759,575.241790771483,14.75847747624702,0.0220446924103704,0.02204469219647942
14083.533203125,0.0134679980623704,698.002624391792,0.0231249812391313,14.4006132590065,575.417022705077,14.733627172529424,0.02286165080643252,0.02286165059290169
14084.966796875,0.0138487494972307,695.885325905963,0.0238742239126494,14.3547786596256,575.50776977539,14.697487861628266,0.02359369086301043,0.02359369065000336
14086.521484375,0.0142667905013187,696.473144211773,0.0246968450004937,14.3708168001257,575.584014892577,14.725730637243084,0.024396807869340363,0.024396807655923978
14087.5537109375,0.0145208016294605,695.203434717225,0.0251966880984512,14.353638189512,575.457781982421,14.715302336122406,0.024884485009438722,0.02488448479617347
14088.912109375,0.0148950436603513,698.615689795704,0.0259331215668381,14.4109669386656,575.424548339843,14.784688298272531,0.02560256096597833,0.025602560751707484
14090.20703125,0.015222041237014,698.830070589588,0.026576587398195,14.4254945153191,575.58423461914,14.808874933165338,0.026229564920821423,0.026229564706200047
14091.6884765625,0.0156213205828383,700.689464479806,0.027362289294908,14.4573427022965,575.462396240233,14.852928697862541,0.0269946333889762,0.02699463317371636
14093.095703125,0.0159852891907419,694.41534106147,0.0280785067215407,14.3337951276426,575.633288574218,14.736266692556462,0.027691532523223157,0.027691532309654075
14094.689453125,0.016417240450804,693.789871648491,0.0289285004110909,14.3193167477391,575.569567871093,14.733553110239004,0.028517969900423584,0.028517969686893827
14096.283203125,0.0168449968634921,696.584560753397,0.0297702394799786,14.3869980584439,575.586431884765,14.815302438141263,0.02933570889203338,0.029335708677318852
14097.876953125,0.0172608493511954,693.117475564039,0.0305885540052811,14.3079433536255,575.824066162108,14.745602653682168,0.030130050703681126,0.030130050489976738
14099.470703125,0.017703147366731,692.522302668782,0.0314589080402521,14.2966023846425,575.652020263671,14.74635788642902,0.030974215644281697,0.030974215430566367
14100.865234375,0.0180744572439942,690.852810864288,0.0321895716167306,14.2538973694264,575.710357666015,14.712724221687607,0.031682343616863846,0.03168234340363596
14102.060546875,0.0183978970492567,695.922043968202,0.0328260364655261,14.3618819994609,575.748919677734,14.833325663793401,0.03229876982348253,0.0322987696085068
14103.15625,0.0186882066122425,691.90045566553,0.0333973076235696,14.2810741013697,575.643505859374,14.758023528411435,0.032851731510063036,0.03285173129617864
14104.451171875,0.0190417837776889,693.340747727254,0.034093076769735,14.3124101949039,575.591210937499,14.800364296533965,0.03352478825333305,0.03352478803883502
14105.546875,0.019339181383793,693.224446420997,0.0346782957790267,14.3069594186255,575.541278076171,14.803100391139168,0.034090553066852165,0.03409055285231448
14107.140625,0.0197624060779986,689.688370791826,0.0355111173322845,14.237867055682,575.483929443358,14.743469625336981,0.03489513799315017,0.0348951377794767
14108.734375,0.0202077176003886,691.841618949953,0.0363874013460435,14.2779009109947,575.702996826171,14.797436623916544,0.03574101346254031,0.0357410132480847
14110.2685546875,0.0206456339998743,696.479675526282,0.0372491332369515,14.3678963021484,575.633892822265,14.903087987966284,0.03657214459486955,0.036572144378882766
14111.5234375,0.0209883327493224,692.607813492354,0.0379234958361154,14.2911158289095,575.684979248046,14.833084902645137,0.03722207859405057,0.03722207837907832
14113.1171875,0.0214157534367222,688.135509603565,0.0387645742647807,14.1952760874773,575.544024658202,14.745549923659157,0.03803209766890612,0.038032097455202495
14114.51171875,0.0218060747610302,689.806153992972,0.039532648566754,14.2308542825911,575.386425781249,14.793437645842767,0.03877123577533643,0.03877123556093878
14115.70703125,0.0221494357944943,688.121239504637,0.0402083144084047,14.1962488413978,575.514416503905,14.767056080318522,0.039420995411224534,0.03942099519720923
14116.90234375,0.0224832933960761,688.269099683522,0.0408652793967974,14.200303100841,575.670751953124,14.780602456665752,0.04005236665361804,0.04005236643940641
14118.197265625,0.0228482462634428,689.43425326093,0.0415834336492015,14.2237028641138,575.65103149414,14.815173270509097,0.04074208763101821,0.040742087416305556
14119.392578125,0.0231747270752419,686.336928288775,0.0422258825906598,14.1645851422329,575.486401367187,14.76269725347885,0.041358697756337055,0.04135869754238492
14120.986328125,0.0236184779906601,685.217932992897,0.0430990956420198,14.1412837724601,575.451354980468,14.750760316351549,0.04219618170873076,0.04219618149495163
14122.580078125,0.0240692046588272,684.805911328871,0.043986035579639,14.1310810373748,575.613183593749,14.752651272745313,0.04304611348941732,0.04304611327561078
14124.173828125,0.0245345290750265,683.97028726669,0.0449017009658359,14.1150350701191,575.657897949218,14.748824156040575,0.043922814930883854,0.04392281471713278
14125.767578125,0.0249884227899409,683.029887747386,0.0457948730180445,14.0983663167327,575.428833007812,14.743999214048687,0.04477724031011941,0.04477724009643826
14126.763671875,0.0252692151712034,682.720171715669,0.0463474162658929,14.0918745819485,575.567645263671,14.744996561244445,0.045305448418645825,0.04530544820495022
14127.958984375,0.0256444208367955,684.070287729173,0.047085745974645,14.1173327819657,575.427899169921,14.782057929266955,0.046010825358958715,0.04601082514472599
14129.0771484375,0.0259367585013525,682.248764486108,0.0476610080309603,14.0777573509144,575.642791748046,14.748717459154912,0.04656006795325014,0.04656006773950062
14132.04296875,0.0267878576277161,681.561714107758,0.0493358008918185,14.0661569808859,575.523809814452,14.76012210309184,0.048157393433029244,0.04815739321911443
14133.4375,0.0271806355903116,679.844472356854,0.050108709366614,14.0354112483517,575.483984374999,14.738707593514107,0.048893691540397306,0.048893691326792846
14134.732421875,0.0275548306425784,677.924595201183,0.0508450503904646,13.9925631153175,575.638012695312,14.70401569407565,0.04959465037928711,0.04959465016618544
14136.126953125,0.0279709283357823,681.078616374075,0.0516638474311512,14.0595702069257,575.500958251952,14.785941699135059,0.05037352659039717,0.05037352637610816
14137.359375,0.0283227294800788,676.791055381398,0.0523561217228979,13.9733350128231,575.493157958983,14.704924643697627,0.051031575778976046,0.051031575565861194
14138.716796875,0.0287234479759446,674.633635963585,0.0531446555790626,13.923791649357,575.572698974608,14.663766762973477,0.05178059843575373,0.05178059822323537
14140.310546875,0.0291979343696373,679.823012323467,0.0540783499045711,14.0237527367097,575.43218383789,14.782134146270785,0.052666783129241855,0.05266678291500803
14141.904296875,0.0296624062956846,676.681559814629,0.054992337760647,13.9703328929652,575.673608398437,14.738594160121634,0.05353350411553901,0.053533503901936196
14143.298828125,0.0300743194538953,673.008326580769,0.055802900473374,13.8871836768171,575.372747802733,14.662128807446301,0.05430152058429673,0.05430152037180211
14144.59375,0.0304528915389316,674.552790364662,0.0565478546223084,13.9214849926468,575.54028930664,14.708715104207037,0.05500685247865323,0.05500685226548344
14145.7890625,0.0307993692030588,671.09574912955,0.0572296533697779,13.8487185269647,575.386645507812,14.641275889928975,0.0556519523233966,0.055651952111204196
14147.3828125,0.0312739174710367,673.032969943917,0.0581634694515048,13.8888272955103,575.533807373046,14.696649679695943,0.05653482948916754,0.05653482927617262
14148.9765625,0.031748257199757,673.251192687511,0.0590968751696806,13.888169848033,575.365057373046,14.708917289946983,0.05741654040489626,0.05741654019172354
14150.37109375,0.0321568428964068,670.70985272356,0.0599008901035481,13.8355226168851,575.566876220702,14.664282738741203,0.058175403850274254,0.05817540363774842
14151.466796875,0.0324771981539689,671.366222389216,0.0605312851793788,13.8532636357999,575.349786376952,14.691819489668271,0.05876999499235514,0.05876999477943022
14152.76171875,0.0328790693448519,669.368188999421,0.0613220873087984,13.8174372207203,575.133905029296,14.6647513144102,0.059515383129242906,0.059515382916710276
14154.255859375,0.0333188511394551,669.426751290019,0.0621874899242185,13.8085974592316,575.402026367187,14.66731947665292,0.06033045142241963,0.06033045120984978
14155.650390625,0.0337493815825973,671.074234211167,0.0630346877302338,13.8422927605499,575.628839111327,14.71483736425276,0.06112773074671811,0.061127730533459594
14157.244140625,0.0342240008914213,669.396180347317,0.0639686436061376,13.814172345493,575.300622558593,14.697846215041944,0.062005920190211436,0.062005919977199175
14158.638671875,0.0346345069825532,666.437439989744,0.064776437492267,13.7486668728678,575.427569580077,14.639256535210023,0.0627648592779166,0.06276485906575346
14159.833984375,0.0350128430286496,665.634472500108,0.0655209271637755,13.7383120751007,575.488818359374,14.638459021976267,0.06346381306171187,0.06346381284956029
14160.9296875,0.0353194759447333,663.813882301973,0.066124319416045,13.6988093210664,575.494366455077,14.604633766272306,0.06402994128530184,0.06402994107364049
14162.32421875,0.0357666184876378,666.260271223063,0.0670042065119725,13.7520580942939,575.370111083983,14.673503836868115,0.06485491468482782,0.06485491447216835
14163.91796875,0.0362670760396428,662.324687708925,0.0679890068828079,13.6652045864925,575.533203124999,14.594288277215844,0.06577744730413651,0.06577744709262509
14165.51171875,0.0367662525647797,662.626610071228,0.0689712864489723,13.674688378163,575.568359374999,14.61784922943762,0.06669677148475989,0.066696771272907
14166.607421875,0.0370737677623378,659.569954881015,0.0695764148547271,13.6226549882821,575.564184570312,14.570470485200316,0.06726269612748485,0.06726269591631862
14168.001953125,0.0375053729847308,659.820230462201,0.0704257276113521,13.6244741499241,575.33198852539,14.583987657289015,0.06805644561433145,0.06805644540296932
14169.396484375,0.0379439654180736,659.146517137848,0.071288789801684,13.610456430498,575.46124267578,14.580729400110293,0.06886240012417182,0.06886239991285689
14170.791015625,0.0383773397866959,658.415174567827,0.072141583884259,13.5862549838217,575.473217773437,14.56638893943955,0.06965812844643712,0.06965812823533003
14171.986328125,0.0387574976867461,661.815848912178,0.0728896585999778,13.6616322315777,575.344073486327,14.657423942910844,0.07035562387795423,0.07035562366552779
14173.1298828125,0.0391072569796302,653.795175155142,0.0735779149365151,13.4971641420032,575.310180664062,14.490257339136077,0.07099691598840582,0.0709969157784021
14174.4765625,0.0395070106949745,653.982552531055,0.0743645502975696,13.4973072598214,575.551605224608,14.501028446437513,0.07172937079942181,0.07172937058926197
14176.0703125,0.0400085774008331,656.448206085697,0.0753515332613582,13.5481755812136,575.405047607421,14.569051386182423,0.07264761580925062,0.07264761559810495
14177.5224609375,0.0404795782097916,653.957634742928,0.0762783686532267,13.4971261263328,575.551989746093,14.5266648907748,0.07350913520751685,0.07350913499698548
14178.859375,0.0408851572745076,650.747411334261,0.0770764671367749,13.4245038965768,575.54028930664,14.4592172319886,0.07425039578085804,0.07425039557130417
14180.0546875,0.0412503576390152,651.620412078632,0.0777951084140529,13.4450591932133,575.607800292968,14.491019032791286,0.07491738801563806,0.07491738780562329
14181.349609375,0.0416607216484551,650.339506044926,0.0786026227118288,13.4211495727132,575.586486816405,14.476087130940657,0.07566633550697156,0.0756663352971732
14182.943359375,0.0421545471937403,648.937468825326,0.079574372619841,13.3944435642187,575.579290771483,14.460298009433359,0.07656686403246725,0.07656686382289771
14184.3974609375,0.0426122656561376,649.636758557756,0.0804750710101464,13.4066018701165,575.418670654296,14.485499109625955,0.07740082498198528,0.07740082477205051
14185.83203125,0.0430791002632243,644.099740634008,0.0813937081499716,13.2947485865593,575.554516601562,14.376857474918028,0.07825067970394735,0.07825067949558709
14187.2265625,0.0435065507419466,645.265882141342,0.0822348452020013,13.3218783579685,575.565118408202,14.417400964524171,0.07902820419455557,0.07902820398560773
14188.662109375,0.0439739995086052,644.59974294642,0.0831546908850321,13.3031757662127,575.838897705077,14.409397236827399,0.0798777933544087,0.07987779314557686
14191.3955078125,0.0448465598453804,640.042147774042,0.0848717151157384,13.2098215787635,575.611096191405,14.33096179449052,0.08146174508575395,0.08146174487805885
14192.490234375,0.0452089689921324,644.896286579126,0.0855848638347169,13.3149673327014,575.733483886718,14.454527000832847,0.08211888676880669,0.08211888655932079
14193.701171875,0.0455813467737258,637.917330043778,0.0863176288333364,13.1727328198032,575.680145263671,14.309771884022348,0.08279365465447029,0.0827936544470823
14195.294921875,0.0461024749202756,639.632376394847,0.0873431048001171,13.1977985639283,575.564184570312,14.350535268998165,0.08373720212440756,0.08373720191642879
14196.689453125,0.046526538354792,636.836479820032,0.0881775768265585,13.1438476189054,575.643505859374,14.302840254074777,0.08450434911079449,0.08450434890350696
14198.083984375,0.0469930154660086,636.605743297378,0.0890955104860105,13.1376957889394,575.71519165039,14.308205503823102,0.0853475448671624,0.0853475446597971
14199.37890625,0.0474049286242193,635.280709726989,0.0899060731987376,13.10870213157,575.646362304687,14.287254066903886,0.0860915211507809,0.08609152094371925
14200.97265625,0.0479373958064463,636.126103318436,0.0909538621199238,13.1248464923257,575.633233642577,14.31860197249494,0.08705241642409742,0.08705241621658144
14202.56640625,0.0484501502997293,632.397710663722,0.0919628604118061,13.053769487763,575.814727783202,14.254231470957533,0.08797686613244017,0.0879768659258571
14204.060546875,0.0489431508545448,633.222302841733,0.0929329869035721,13.0639431520414,575.650866699218,14.278014411849053,0.08886489615612404,0.0888648959491963
14205.35546875,0.0493626126755528,631.333325938739,0.0937584038749516,13.0307901330811,575.67657470703,14.252536219131278,0.08961984220298166,0.08961984199642317
14206.650390625,0.0497800899361532,629.740234048501,0.0945799156283611,12.9964709275241,575.699700927733,14.22567605325149,0.09037065096475258,0.09037065075858336
14208.244140625,0.0503020064069295,631.856544604405,0.0956069428595547,13.04154297728,575.697119140624,14.288405033462057,0.09130849542536604,0.0913084952182877
14209.837890625,0.0508382089626719,627.585284455502,0.0966620822487446,12.9613366212683,575.637243652343,14.214206409739592,0.0922710957801395,0.09227109557413651
14210.93359375,0.0512228011864964,625.095042422709,0.0974188828267864,12.9047525320124,575.572479248046,14.161919108755592,0.09296095237167087,0.09296095216642566
14212.328125,0.0516720726631406,623.249699091435,0.0983029592385269,12.868378244035,575.583575439452,14.133377907934996,0.0937662241894192,0.09376622398458763
14213.921875,0.0521909595855812,623.530216305347,0.0993240249245055,12.8723497634896,575.39180908203,14.150883354150805,0.09469546811189603,0.09469546790681076
14215.31640625,0.0526525738363074,624.199813255009,0.100232389447085,12.8888809895976,575.360662841796,14.180764330407584,0.09552142062512513,0.0955214204196068
14216.611328125,0.0530807805562935,623.331861930259,0.101075014630673,12.866632877518,575.407684326171,14.167127985780441,0.0962869885991227,0.09628698839380201
14217.9013671875,0.0535090101926815,620.634209498058,0.101917684909157,12.80837721687,575.507000732421,14.11377737216196,0.0970520118511367,0.09705201164658919
14219.201171875,0.0539482717849608,619.482118549668,0.102782063870445,12.7776806810859,575.383294677733,14.090997074864658,0.09783613586263099,0.09783613565841363
14220.595703125,0.0544224946400312,619.08063480485,0.103715239604652,12.7710066947051,575.430151367187,14.095554715939516,0.09868197944320001,0.09868197923891661
14221.69140625,0.0547753888967,617.961474853984,0.104409664922925,12.7562320161937,575.520349121093,14.088105928582024,0.09931095232398446,0.099310952119809
14223.0859375,0.0552370031474261,618.350115509768,0.105318029445504,12.7615620368131,575.574456787108,14.105584605079976,0.10013310301346551,0.10013310280903674
14224.6796875,0.0557788706377266,613.838513963933,0.106384316292917,12.6657815551025,575.641748046874,14.013222068035844,0.10109732582769758,0.10109732562460741
14226.07421875,0.0562585292633359,612.509309133857,0.107328188536391,12.643309821432,575.696954345702,14.00029336354552,0.10195007639816443,0.10195007619526163
14227.369140625,0.0567038316191651,614.217549745438,0.108204454512192,12.671329606773,575.729364013671,14.042423916704223,0.1027410970353384,0.10274109683182502
14228.763671875,0.0571577092925981,612.101184304539,0.109097594997973,12.6312666806535,576.012481689452,14.0093074991681,0.10354670719953116,0.10354670699649772
14230.158203125,0.0576220872613975,613.316392998184,0.110011397964977,12.6522804015513,575.925579833983,14.044175457857474,0.10437028370843898,0.10437028350490021
14231.751953125,0.0581576619077269,607.412962841982,0.111065301754024,12.5321028042725,575.874438476562,13.923984585695953,0.10531928638653314,0.10531928618473625
14233.345703125,0.0587161117064671,608.288049216196,0.112164219267985,12.5619518142271,575.802917480468,13.970953333818942,0.10630786412271963,0.10630786392024204
14234.44140625,0.0590776179469829,606.905605940123,0.112875591248072,12.5269561533577,575.841589355468,13.940943737565625,0.10694728819141519,0.10694728798937253
14236.03515625,0.059636883569632,608.681245326637,0.113976114140321,12.5650813983919,575.718267822265,13.997200551911474,0.10793569974947535,0.10793569954661737
14237.62890625,0.0601872301286482,603.762781306388,0.115059086099153,12.4612729015677,575.768914794921,13.895055575101,0.10890739552523226,0.10890739532385464
14238.923828125,0.0606094373346079,603.683801797326,0.11588990543904,12.4630070870052,575.740515136718,13.907343801654367,0.10965220805249862,0.10965220785094291
14240.119140625,0.0610396056985996,600.619407822695,0.116736390745703,12.3984676596527,575.700469970702,13.845820026851598,0.11041049469336651,0.11041049449270246
14241.513671875,0.0615303375296236,600.328133149592,0.117702052842792,12.392285640772,575.825659179687,13.850883101940173,0.11127483907481904,0.1112748388740816
14242.908203125,0.0620282467777335,598.999312514488,0.118681838661223,12.360697972948,575.798907470702,13.827688337342437,0.11215106241450642,0.11215106221410515
14244.203125,0.0624675679526578,598.109077881413,0.119546334869239,12.3420199795672,575.700360107421,13.81746323483359,0.11292354509632485,0.11292354489607176
14245.298828125,0.0628352112056115,600.588342915031,0.120269783262401,12.3962470972549,575.886029052733,13.88714105075359,0.11356953421343458,0.11356953401217167
14246.79296875,0.0633546206220163,594.466525360246,0.121291877112002,12.2684484761579,575.759960937499,13.75651162289311,0.11448148228830095,0.11448148208893122
14248.1875,0.0638299526309404,595.600943339965,0.122227235439163,12.2862666445216,575.877239990233,13.787983052168304,0.11531531372403284,0.115315313524207
14250.279296875,0.0645682228523798,591.69538191857,0.123680003580912,12.2143119252145,575.96743774414,13.724978069665253,0.11660901661534533,0.1166090164164326
14251.673828125,0.0650581846922988,592.872555310075,0.124644150489504,12.235874637118,575.736560058593,13.761004838568958,0.11746667494361336,0.1174666747441785
14253.2568359375,0.0656092554096162,587.323298032247,0.125728547447042,12.1180171138448,575.567205810546,13.641597805286926,0.11843042378616354,0.11843042358845923
14254.5625,0.0660656080544582,588.867048311194,0.126626558181562,12.1552277465722,575.573962402343,13.694402401827489,0.11922782094601515,0.11922782074754555
14255.95703125,0.0665500699579129,589.100913278612,0.12757988231518,12.1626989439245,575.653118896483,13.714414645624426,0.12007363894504677,0.12007363874628714
14257.55078125,0.0670991881977855,585.147327485828,0.128660437187601,12.0783936041515,575.543640136718,13.632405007563179,0.12103147570179107,0.12103147550421998
14259.14453125,0.0676718736654074,583.219382235764,0.129787367650787,12.0398591316059,575.44014892578,13.602480756953149,0.12202944479746956,0.12202944460033216
14260.240234375,0.0680550817385551,582.13957482694,0.130541444497128,12.0184160572536,575.525183105468,13.587317451700846,0.12269667238866255,0.1226966721917449
14261.634765625,0.0685642612731363,583.089140140555,0.131543407985276,12.031862423515,575.424493408202,13.61457461288712,0.12358254857723688,0.1235825483799242
14262.830078125,0.0689811060410433,583.266089367253,0.132363675119564,12.0402527056059,575.472009277343,13.633944804866195,0.12430719595901686,0.12430719576142346
14264.32421875,0.0694945846926274,581.079635786622,0.133374098410151,11.9995781744353,575.477117919921,13.60001109652192,0.12519911149255775,0.12519911129545613
14265.51953125,0.0699108519672057,576.465618838486,0.134193229153066,11.8901701929747,575.488708496093,13.485750528089094,0.12592158686833899,0.12592158667289333
14266.71484375,0.0703376378702718,580.662454932984,0.13503305845312,11.9898360998273,575.381756591796,13.6088603405101,0.1266617768996151,0.12666177670238524
14268.30859375,0.0708985168076172,575.515230249933,0.136136756026028,11.8724917881053,575.604229736327,13.488774307823975,0.12763369687913725,0.12763369668364777
14269.703125,0.0714220465930897,575.72571420911,0.137166957937881,11.882437358361,575.410485839843,13.512315145441253,0.12854004474286337,0.12854004454703272
14270.998046875,0.0718538878544226,573.911819980471,0.138016735171932,11.8419115355484,575.24591064453,13.476293505616772,0.12928704137099445,0.12928704117568585
14272.591796875,0.0724296807861469,573.374825180841,0.139149780502979,11.8257750015483,575.397741699218,13.471328999027223,0.13028217757798838,0.13028217738275172
14274.0859375,0.0729625742134499,572.297816906806,0.140198408189226,11.8050553430426,575.103857421874,13.460105312455863,0.13120228953405597,0.13120228933898198
14275.28125,0.0734076199055774,568.658118405425,0.141074169102194,11.7326019475878,575.142858886718,13.387769020464926,0.13197007236255842,0.1319700721685328
14276.67578125,0.0738943367829825,566.396746805426,0.142031930573552,11.6847603444285,575.184716796874,13.344369416140262,0.13280907106496326,0.1328090708715666
14278.26953125,0.0744458658283386,566.359699433211,0.143117229429004,11.6809621317069,575.19663696289,13.352709070767332,0.1337589424834681,0.13375894228995056
14279.763671875,0.074990148707403,564.90925364725,0.144188269278426,11.6528294174625,575.131707763671,13.333030725063553,0.134695450464852,0.1346954502716197
14281.357421875,0.0755770010947008,562.413577999866,0.145343077406151,11.5988740000077,575.149121093749,13.284690043303112,0.1357042230482256,0.13570422285569386
14282.8515625,0.0760890268464023,558.210814325814,0.146350641680349,11.5196325711609,575.140057373046,13.205538191540189,0.13658354154591773,0.13658354135453313
14284.24609375,0.0765972988914669,559.281126630352,0.147350819410627,11.5471134284678,575.330999755858,13.248590055658921,0.13745564963028414,0.1374556494382756
14285.640625,0.0771127116873743,560.181185677689,0.148365048710414,11.5519436548314,575.221191406249,13.265848339563732,0.13833923403187037,0.1383392338396117
14287.234375,0.077666830286149,557.501370869147,0.149455443289083,11.4941307649335,575.418231201171,13.211991175298992,0.1392883026508608,0.13928830245938267
14288.62890625,0.0781843193080716,557.562677409538,0.150473758186422,11.4972737663937,575.374945068358,13.227311760594667,0.14017382118180324,0.14017382099010306
14290.123046875,0.0787082524222183,556.666515196908,0.15150475376844,11.4845698238141,575.348468017577,13.224536748780356,0.14106956859699402,0.14106956840533405
14291.716796875,0.0792875332303169,551.981641719099,0.152644662542616,11.3813058455638,575.40757446289,13.118601437300338,0.14205900865596177,0.1420590084658371
14293.111328125,0.0797796950448216,550.681031971874,0.153613138561199,11.3652453429046,575.299414062499,13.111096352190494,0.14289887666642273,0.14289887647640684
14294.505859375,0.0803160946816206,550.493105746002,0.154668665766492,11.3512410407739,575.472229003905,13.106922348987467,0.14381343335259988,0.1438134331626445
14296.0,0.080873302411376,551.512539659365,0.155765139137104,11.3685683597455,575.376428222655,13.139394993742311,0.144762582772593,0.14476258258216698
14297.59375,0.0814389708767256,545.615476162684,0.156878261543219,11.2596836528076,575.385491943358,13.026083251409673,0.14572522361185622,0.1457252234230724
14299.1875,0.0820183433504321,544.957459947151,0.158018350696979,11.2407395497337,575.427185058593,13.01698267561767,0.1467102259138258,0.14671022572517387
14300.482421875,0.0824855629530713,539.83537259221,0.158937745431053,11.137435319597,575.481072998046,12.907594180771548,0.14750384887790888,0.1475038486908423
14302.076171875,0.0830446681609069,543.016397183073,0.160037952659031,11.2089126068075,575.496234130859,13.002764033552182,0.14845272239256688,0.14845272220412103
14303.5703125,0.0835986767609523,541.540539644022,0.161128130782201,11.1799815634835,575.595440673827,12.981391096598964,0.14939205905710576,0.14939205886896967
14304.96484375,0.084097768495402,538.503588167329,0.162110243497251,11.1174893917958,575.683496093749,12.919748305774545,0.15023752785137634,0.15023752766413362
14306.16015625,0.0845364067615487,536.029701863306,0.162973395877374,11.0599694461819,575.609613037108,12.862450226708656,0.15097999784699945,0.15097999766058712
14307.75390625,0.0851323890433771,535.004230600397,0.164146169811556,11.0381238529659,575.592089843749,12.849989606915258,0.15198791686479174,0.15198791667856001
14309.048828125,0.0855953828614997,534.380517507286,0.165057249046858,11.024125141375,575.581048583983,12.843736911936555,0.15277022662304737,0.15277022643690627
14311.837890625,0.086632955042044,534.102305463201,0.167098983583733,11.0175886822727,575.597692871093,12.85861655420566,0.15452116854532225,0.15452116835896548
14313.232421875,0.0871554306730276,531.674028590749,0.168127111130383,10.9676796975055,575.61675415039,12.81164400242047,0.15540170650728388,0.15540170632160788
14314.7265625,0.087683140410213,528.266658276903,0.169165538351216,10.8955941595677,575.672509765624,12.73875321277954,0.15629027926635922,0.1562902790817396
14316.3203125,0.0882731277612955,526.670163516921,0.170326515460676,10.8678975074255,575.602801513671,12.718988621796445,0.1572827829193393,0.15728278273500615
14317.615234375,0.0887326749525671,524.331568727728,0.17123081242366,10.8160452510333,575.664544677733,12.66808546811383,0.15805517230069036,0.1580551721170949
14319.0361328125,0.0892606413534542,523.97783492932,0.172269744707326,10.8076605594821,575.641473388671,12.66949348648289,0.15894182227273126,0.15894182208911542
14320.603515625,0.0898245315060137,523.165043025423,0.173379367749533,10.7900224064991,575.535290527343,12.660789670874472,0.15988793404971047,0.15988793386622077
14322.0322265625,0.0903504079310443,524.141117792045,0.174414187378708,10.8079054251242,575.512768554687,12.692957468654232,0.16076945933878597,0.16076945915483007
14323.4921875,0.0908842867636305,520.642803040035,0.175464754145471,10.7373751753512,575.635156249999,12.62140607218562,0.16166360483555384,0.1616636046526349
14325.0859375,0.0914695166696714,516.885376222505,0.176616369554578,10.6608216780271,575.75122680664,12.543697300774022,0.16264283594244558,0.16264283576065286
14326.474609375,0.0919765008129473,513.87597701374,0.177614012951716,10.6014233110496,575.606372070312,12.484384649815823,0.16349036850703194,0.16349036832609884
14327.5390625,0.0923820844609437,518.829786971331,0.178412120454244,10.7004451877204,575.521337890624,12.609534304986878,0.16416787163124594,0.16416787144849906
14328.970703125,0.0929201340786819,516.090751252241,0.179470894492029,10.6388743369872,575.52188720703,12.54824263214071,0.1650659434204186,0.16506594323856003
14330.564453125,0.0935149888735353,510.262623310378,0.180641449757342,10.522568747555,575.511230468749,12.423380822760935,0.16605789226908016,0.16605789208903116
14331.859375,0.0939838859567961,510.056255725892,0.181564145437782,10.52185539468,575.602801513671,12.432247079313399,0.16683910769693572,0.16683910751675823
14333.25390625,0.094497800020017,506.11408601225,0.182575425531388,10.4389957684922,575.64927368164,12.344899864502729,0.16769462415434333,0.16769462397543175
14334.814453125,0.0950800782934887,503.312536282859,0.183721232717926,10.3861416873727,575.850103759765,12.294296442805631,0.16866306340061912,0.1686630632224409
14336.142578125,0.0955551261390288,503.948214305072,0.18465603186838,10.398089788975,575.853729248046,12.318159789869643,0.1694524639855474,0.16945246380702333
14337.337890625,0.096022226576378,503.87840059032,0.185575192108995,10.3868405048443,575.762927246093,12.31438042838678,0.17022805100625002,0.17022805082778072
14338.931640625,0.0966075756477089,501.539256951168,0.18672704201156,10.3416197467305,575.832855224608,12.272679813086524,0.17119913300121206,0.17119913282334714
14340.2265625,0.097084933466564,499.585405983051,0.187666386727503,10.3051280574178,575.671081542968,12.239054206150426,0.17199036225039988,0.1719903620730223
14341.62109375,0.0976105073950891,496.496917495232,0.188700611104055,10.234521776304,575.701953124999,12.165782291266035,0.17286078709874456,0.17286078692242887
14343.015625,0.0981160890545667,494.360244605859,0.189695494693575,10.1951654944118,575.662402343749,12.12914245776431,0.17369738756669975,0.1736973873909151
14344.310546875,0.098623623191489,497.827165140229,0.190694220368211,10.2693128234177,575.526995849609,12.227611427426748,0.17453651548505683,0.17453651530784506
14345.904296875,0.0991911524686757,490.376966030307,0.191811004479859,10.1235372626274,575.600329589843,12.065343115253677,0.17547400278354774,0.1754740026086877
14347.4609375,0.0998175768988339,489.068617498664,0.193043682473524,10.0885449560818,575.496838378905,12.036074826589212,0.1765077580980191,0.17650775792358325
14348.59375,0.100224773861527,489.048255165194,0.193844964656712,10.0906246368773,575.551330566405,12.046641414365046,0.17717916119363622,0.1771791610190472
14349.7890625,0.100671002039994,487.981949465355,0.194723052466299,10.0715877308431,575.643395996093,12.032758038359919,0.177914403265747,0.1779144030913592
14351.18359375,0.101211975790619,485.556910807661,0.195787580612779,10.0182651624907,575.46212158203,11.97971706196478,0.1788050315709436,0.1788050313973245
14352.478515625,0.10169591520011,485.330674854668,0.196739876582775,10.0250543139907,575.581542968749,11.997382263837636,0.17960109016364395,0.17960108998976884
14353.873046875,0.102224935755486,481.835323892435,0.197780883231644,9.94681247365519,575.665368652343,11.91410183139199,0.18047058082075096,0.18047058064808283
14355.466796875,0.102813868952079,483.748779503589,0.1989397859759,9.9867166284451,575.748205566405,11.973471898481238,0.18143765458071434,0.18143765440718576
14356.9609375,0.103347362789113,479.907268872379,0.199989595148415,9.89829217896752,575.772924804687,11.877847625849448,0.18231288604670962,0.1823128858745669
14358.525390625,0.103959010723304,483.924411490386,0.201193195953316,9.984800191411,575.874658203124,11.9936740542522,0.18331539273646671,0.18331539256264534
14359.55078125,0.104329963104697,476.323937261761,0.201923156049422,9.82537253249566,575.912506103515,11.809342764952454,0.18392290399404532,0.18392290382289542
14360.845703125,0.104817715803469,473.45828185719,0.202882955810065,9.76888795484773,575.984521484374,11.750828819425363,0.18472113866824508,0.18472113849794322
14362.439453125,0.105419583017315,474.094344074373,0.204067310113471,9.78402713655233,575.85499267578,11.780627237713261,0.18570525073383984,0.1857052505631061
14363.734375,0.105906244895355,471.699986129372,0.205024963357078,9.73396049856351,575.764739990233,11.72966539441677,0.18650028320693793,0.18650028303694277
14364.9296875,0.106348522286129,467.72987995283,0.205895276806643,9.64488978268818,575.698876953124,11.630727035558248,0.1872222593825662,0.18722225921400495
14366.5234375,0.106958731070278,465.073281497543,0.207096045652092,9.59211844155731,575.558361816405,11.578608241512692,0.1882175128121078,0.1882175126443019
14367.91015625,0.107496148195323,464.414167582092,0.208153575070755,9.58431069371071,575.583905029296,11.579319230477973,0.1890932231131645,0.18909322294534828
14369.013671875,0.107927957373693,463.447423264768,0.209003289171952,9.56689951664245,575.548913574218,11.566412984077934,0.18979629220128902,0.18979629203365986
14371.90234375,0.109027000510786,461.182099945067,0.211165986257123,9.50832072279565,575.691845703124,11.51615464714239,0.19158352062601047,0.19158352045910967
14373.49609375,0.109628922723996,460.941319468168,0.212350448788278,9.50950591722746,575.75386352539,11.528853767776852,0.1925609950168052,0.19256099484972036
14374.791015625,0.11012260618759,457.18691132541,0.213321919107938,9.42576074953966,575.64663696289,11.4364821229348,0.19336198560766793,0.19336198544192182
14376.384765625,0.110712776869887,451.489931081188,0.214483256976562,9.31731489997394,575.901684570312,11.315722947221387,0.194318683425633,0.194318683261637
14377.87890625,0.111308777484837,451.736748907633,0.215656066986661,9.31255064197961,575.682452392577,11.320858688268935,0.19528390388817038,0.19528390372409996
14379.2734375,0.111831344781429,448.492249819042,0.216684374912895,9.25310643257598,575.659051513671,11.258110017133538,0.19612943354329893,0.1961294333801379
14380.7529296875,0.112384464225079,450.393877713585,0.217772803354109,9.28651997068973,575.755126953124,11.308871459334052,0.1970236193383529,0.19702361917445624
14382.162109375,0.112912778955276,443.060364104891,0.218812421080191,9.14147006196194,575.66690673828,11.141737259639324,0.19787695931492585,0.1978769591534514
14383.45703125,0.113418736443745,442.661432512381,0.219808044226,9.13034097443634,575.638067626952,11.13726336833016,0.19869350556744256,0.19869350540603295
14384.720703125,0.113888431017793,440.37481381428,0.220732309208812,9.08391377783958,575.402246093749,11.089027043852056,0.19945093211496792,0.1994509319542574
14386.24609375,0.114461854393557,439.845502914072,0.22186069172764,9.06905691839349,575.561053466796,11.081124160800135,0.20037485402800376,0.20037485386740775
14387.640625,0.115006888930605,437.758500945965,0.222933210689643,9.02411736443028,575.507440185546,11.035892823287838,0.20125224416689907,0.2012522440069586
14388.935546875,0.115490773340731,434.726242136419,0.223885398431889,8.9633336616971,575.457946777343,10.970093190975222,0.2020305509745741,0.20203055081558724
14390.529296875,0.116118435256594,433.037732680855,0.225120511549924,8.92887748791571,575.660479736327,10.938950956706474,0.2030392159334608,0.20303921577492529
14392.0234375,0.116666073096901,429.726987402244,0.226198153292081,8.85707762656034,575.616204833983,10.860532230381123,0.2039184503039536,0.2039184501465546
14393.6171875,0.117308841504919,427.349835903449,0.227462992965378,8.81248804038689,575.659985351562,10.817002946644095,0.20494943193502513,0.20494943177825697
14395.111328125,0.117866480063031,424.059699940789,0.228560314120031,8.74074967496901,575.643560791015,10.73853816742751,0.20584300751674117,0.2058430073611102
14396.505859375,0.118420369497786,424.227702913159,0.229650257749742,8.7468534262929,575.56753540039,10.755570571246803,0.20672978565821445,0.20672978550233662
14397.80078125,0.118919277901021,419.089698909415,0.230632009705628,8.63975936924422,575.62642211914,10.632364437027364,0.2075278664483595,0.20752786629426725
14399.3115234375,0.119504516973622,416.098247094301,0.231783643152692,8.56937670972125,575.583575439452,10.555618064114038,0.20846323536521344,0.20846323521223348
14400.888671875,0.120096676799608,416.456563789864,0.232948895258267,8.57567612993718,575.415979003905,10.573370411568092,0.20940877584413456,0.2094087756908973
14402.3828125,0.120693539071271,411.673446169441,0.234123400836446,8.47996552997376,575.548419189452,10.465323899874665,0.21036092116129473,0.21036092100962336
14403.876953125,0.121252891776247,406.152125354513,0.235224095089298,8.36580111727448,575.686737060546,10.33363911580382,0.21125240713284463,0.21125240698308173
14405.271484375,0.12181433445708,405.133734256072,0.236328901996641,8.35003803133124,575.504144287108,10.323393351925333,0.21214642557568766,0.21214642542607326
14406.765625,0.122376391297485,400.775014866244,0.23743491744719,8.25299632384794,575.702447509765,10.212545825690352,0.21304062211583588,0.21304062196782797
14408.259765625,0.122987837567339,396.143626816914,0.238638121417008,8.16331847535331,575.539739990233,10.111397461818331,0.21401248687558805,0.21401248672904605
14409.853515625,0.123584599006833,392.321353376759,0.239812428577645,8.09330255523941,575.556933593749,10.034177097188103,0.21496010089880452,0.21496010075338165
14411.34765625,0.124194321963261,392.184113444576,0.241012241411304,8.08698356813427,575.671795654296,10.036045605110127,0.21592737032474968,0.21592737017929975
14412.841796875,0.124757277126622,385.142670341425,0.242120024581766,7.93220164777008,575.584674072265,9.852746506644257,0.21681961699169197,0.21681961684889856
14414.13671875,0.125261841297854,379.567534788043,0.243112905957916,7.82454462336629,575.846752929687,9.726792405455225,0.21761864183702828,0.21761864169606027
14415.630859375,0.125875441709489,375.325610669434,0.244320348847931,7.73240973264152,575.718652343749,9.621594776841135,0.21858947631672238,0.21858947617727897
14417.125,0.126485421329619,367.151204038956,0.245520666744423,7.56457222474603,575.474316406249,9.42183104185113,0.21955364871324287,0.2195536485766946
14418.51953125,0.127046891510135,362.529036668933,0.246625527765642,7.46305249490476,575.458386230468,9.303631756031278,0.22044032309537898,0.22044032296054372
14420.013671875,0.127683298324975,354.704713984636,0.247877849095885,7.31175683514285,575.522436523437,9.124179393346507,0.2214443878299226,0.22144438769768812
14421.408203125,0.128268629063185,343.738060631567,0.249029662922534,7.07874034214484,575.571600341796,8.841556664213055,0.2223669801989267,0.2223669800707882
14422.7275390625,0.128833399205579,331.57540833341,0.250141017608737,6.82489517511553,575.476074218749,8.532081399988202,0.22325635903816887,0.2232563589145155
14424.09765625,0.129435211420059,320.132078791176,0.251325263684391,6.58726145531921,575.460528564452,8.242806678185232,0.22420320063502275,0.22420320051556178
14425.4072265625,0.130036693638352,306.950349332129,0.252508860393548,6.31240592171594,575.499475097655,7.906344347947839,0.22514862811836633,0.22514862800378163
14426.787109375,0.130662604741107,293.391120871461,0.253740528261549,6.03531417220358,575.312597656249,7.566717979030588,0.2261315055388901,0.22613150542922753
14428.08203125,0.131237100604482,280.134692933029,0.254871021221498,5.76362120694976,575.594232177733,7.23260123039929,0.22703279536728865,0.22703279526246833
14429.376953125,0.131824979646586,265.092499326344,0.256027849600551,5.44239997268724,575.386315917968,6.835805934807417,0.22795424104903045,0.2279542409499608
14430.671875,0.132433712614451,249.058149649247,0.257225714334715,5.10905062144171,575.483050537109,6.423229817508914,0.22890747938682313,0.22890747929373284
14431.8974609375,0.133039008122026,232.719929192492,0.258416814834522,4.77370991992914,575.462286376952,6.007316832726378,0.22985443474713646,0.2298544346600739
14433.0625,0.133665854213979,212.45011810505,0.259650322574267,4.35044735846456,575.481072998046,5.480042418719503,0.23083416068064022,0.2308341606012193
14434.2578125,0.134267153101057,191.17584298687,0.260833558524259,3.91039612653541,575.530072021483,4.930358663691635,0.23177305661708023,0.23177305654562574
14435.453125,0.134897885814778,170.023783033252,0.262074714358319,3.45616980148548,575.45942993164,4.361944515165629,0.23275696550312935,0.23275696543991276
14436.25,0.135324809216256,159.847679439504,0.262914814227747,3.25896798343363,575.349896240233,4.11579894553429,0.23342239392642863,0.23342239386677938
