Repository: sandialabs/matcal

6061T6 aluminum plate calibrations
##################################
In this calibration example, we will calibrate 
the Hill48 orthotropic
yield surface :cite:p:`hill1948theory` with 
Voce hardening :cite:p:`voce1948relationship`
to the Ductile Failure aluminum data for a rolled plate.
The rolling process tends to impart a texture 
to the material microstructure that results in 
orthotropic plasticity behavior. The experimental data set
used for this calibration 
was purposefully taken such that this orthotropic behavior
would be characterized. 

This example has been broken into several steps:

#. Experimental data analysis to verify the suspected orthotropic

File: documentation/advanced_examples/6061T6_anisotropic_calibration/aluminum_6061_data/uniaxial_tension/processed_data/cleaned_6061-03-12-300C-ST.csv
{'temperature':1031.67, 'direction':'R33' }
time,displacement,load,engineering_strain,engineering_stress,temperature,true_stress,true_strain,plastic_strain
1.4003291015625e+04,0.0018993310144952,17.2934097672903,0.00015504738924,0.317636102680662,575.963208007812,0.31768535133007636,0.00015503537063582385,0.00015503536603168834
14006.2294921875,0.0019048182037109,30.2957767749776,0.0001658450801786,0.595116532586452,576.086419677733,0.5952152297389033,0.00016583132940369631,0.00016583132077738864
14008.96875,0.001929864112295,58.8245448290423,0.0002151304190906,1.19358414810814,575.888171386718,1.193840924379775,0.0002151072818601719,0.0002151072645581295
14011.7080078125,0.0019811557463322,86.9854118951394,0.0003160620965489,1.77622227838493,575.812585449218,1.7767836749523702,0.0003160121594464325,0.00031601213369594446
14014.447265625,0.0020299460550982,119.39065918341,0.0004120716661387,2.46317687990332,575.607031249999,2.4641918853622986,0.0004119867879261114,0.0004119867522131855
14017.13671875,0.0020809645542698,152.007001026436,0.0005124658688086,3.1410200888474,575.543695068358,3.1426297545306436,0.0005123346030196053,0.0005123345574742466
14019.869140625,0.0021485017688658,186.921336482958,0.0006453655996906,3.86936486555357,575.505847167968,3.8718620206738446,0.0006451574408661112,0.0006451573847521689
14022.515625,0.0022108246426567,222.491561361423,0.0007680045507362,4.61074015025213,575.493432617187,4.614281219873444,0.0007677097861518429,0.0007677097192782021
14025.205078125,0.0022514568555616,256.879755526248,0.0008479606192904,5.33574408769187,575.264642333983,5.340268588825629,0.0008476013037936912,0.0008476012263984943
14027.89453125,0.002320888826915,294.806412817564,0.0009845888525198,6.12510380411585,575.375219726562,6.131134513401473,0.0009841044628391895,0.0009841043739821675
14030.583984375,0.0023964712740926,330.379464273316,0.0011333199920759,6.85528879277349,575.444213867187,6.863058029064332,0.0011326782697791546,0.0011326781703145455
14033.2275390625,0.0024560865749949,367.044123412005,0.0012506309811914,7.63306221817966,575.709478759765,7.642608362829777,0.0012498495936830326,0.0012498494829205925
14035.962890625,0.0025245350030228,400.627401669841,0.0013853237978647,8.32075253963565,575.674652099608,8.332279476809035,0.0013843651221343133,0.0013843650013766397
14038.65234375,0.0026154185885446,435.816532579455,0.0015641645174544,9.05458090659949,575.630047607421,9.068743761560677,0.0015629424862748588,0.0015629423548437899
14041.341796875,0.0027150066828861,467.429439485416,0.0017601339694996,9.70918277463526,575.657623291015,9.726272237957849,0.0017585867489819506,0.0017585866080214833
14044.0810546875,0.0028070372343246,497.817724920939,0.0019412316886204,10.3359482445291,575.806268310546,10.35601271581916,0.0019393499332745548,0.001939349783187414
14046.8203125,0.0029014321855328,528.971656048903,0.0021269820736077,10.983588346869,575.720739746093,11.00695024354553,0.0021247232496551835,0.0021247230901341656
14049.609375,0.0030331545180318,555.313435393628,0.0023861852794994,11.5319597211667,575.780505371093,11.559477114975246,0.0023833428601999843,0.0023833426926713305
14052.3984375,0.0031606522118342,575.986911904474,0.0026370752413638,11.9624924201288,575.80753173828,11.994038414090946,0.002633604259271021,0.0026336040854443776
14055.2373046875,0.0033368850718105,596.209069094248,0.0029838662632251,12.3812019607729,575.875866699218,12.418145813076883,0.0029794233700918644,0.002979423190118737
14058.04296875,0.0035308260084716,612.622097800378,0.0033655032383868,12.7312076358438,575.755181884765,12.774054557931626,0.0033598526069592584,0.003359852421828033
14060.9150390625,0.0037499282950916,617.460868806618,0.0037966527179977,12.8312633021674,575.849554443358,12.879979154445731,0.0037894636226540276,0.003789463435987663
14063.853515625,0.0039813644756878,623.598218815235,0.0042520728341748,12.9569040046879,575.807366943358,13.011997705840752,0.004243058317036066,0.004243058128456389
14066.6923828125,0.0042138104102442,627.694450712296,0.0047094799441949,13.0379204794931,575.707391357421,13.099322306146597,0.004698425038506103,0.004698424848660852
14069.5810546875,0.0044925649504646,634.512155129766,0.0052580131284407,13.1760287091954,575.498541259765,13.245308442807165,0.005244238042700707,0.0052442378507397145
14072.51953125,0.0047461784790328,635.414025381967,0.0057570738299572,13.1909401231659,575.702392578124,13.266881341025087,0.005740565211002794,0.0057405650187291515
14075.408203125,0.0050130162037923,637.613980671583,0.0062821571047389,13.2423279787643,575.673663330077,13.325518365257867,0.006262506611179255,0.0062625064180558
14078.22265625,0.0052656093795644,633.997937603423,0.0067792099560232,13.1576024539133,575.470635986327,13.246800605144747,0.006756334439300694,0.006756334247318077
14081.185546875,0.0055388473689292,640.118053723336,0.0073168876714952,13.2952829753628,575.468823242187,13.392563069169897,0.007290249110877983,0.007290248916782867
14084.173828125,0.0058333987579131,642.868834831543,0.0078965058947377,13.3495805941933,575.615985107421,13.454995637779282,0.00786549165449757,0.007865491459497633
14086.9130859375,0.0060916952532166,644.943816985553,0.0084047817381959,13.3932416363942,575.546057128905,13.50580891085977,0.008369658226568771,0.00836965803083241
14089.9013671875,0.0063627109245037,638.8202431109,0.0089380863761548,13.2670968892398,575.708709716796,13.3856793489105,0.008898378117284233,0.00889837792328888
14092.4912109375,0.00660658670098,644.285416575049,0.0094179851291047,13.3873379153921,575.695471191405,13.51341966654429,0.009373912408550752,0.00937391221270409
14095.330078125,0.0068807659815542,641.894900579759,0.0099575151174187,13.3282995827772,575.799072265624,13.461016329095399,0.009908265728263631,0.009908265533176438
14098.21875,0.0071690417138683,642.487219455231,0.0105247841034665,13.3505763349289,575.771057128905,13.491088270251836,0.010469784135202151,0.010469783939679133
14101.0078125,0.0074336253240425,642.461258852183,0.0110454317315674,13.3450172502356,575.915747070312,13.49241872897097,0.010984876448626685,0.010984876253084384
14104.0458984375,0.0077406684437209,642.098962994419,0.0116496311824704,13.3295568878775,576.253411865233,13.484841311186377,0.011582296672714196,0.011582296477281713
14107.083984375,0.0080335463624535,644.693596289364,0.0122259563509525,13.3906798772524,576.083068847655,13.554393746698604,0.012151822969301172,0.012151822772860683
14110.1220703125,0.0083256015823567,644.480697390369,0.0128006626126779,13.3868305029766,575.853619384765,13.558190805456633,0.012719426645986803,0.012719426449491283
14113.16015625,0.0086294283850235,644.427952909334,0.0133985329949658,13.3886895183749,575.706512451171,13.568078318407084,0.013309566451525421,0.013309566254886605
14116.1982421875,0.0089272264552515,644.76587982893,0.0139845400375603,13.3932607204895,575.681188964843,13.580559313032797,0.013887658541480354,0.013887658344660655
14119.13671875,0.0092412080885255,645.644643497868,0.014602393095517,13.4090971517837,575.674212646484,13.60490206122048,0.014496804806765184,0.01449680460959269
14122.0751953125,0.0095242222149555,645.599637801251,0.0151593082935059,13.4091981852293,575.561932373046,13.612472356260342,0.01504555416151256,0.015045553964230352
14125.11328125,0.0098357529390427,647.468801220734,0.0157723384523646,13.4462909308751,575.762927246093,13.658370384150228,0.015649247721026487,0.01564924752307909
14128.0517578125,0.0101274477985255,643.796007066841,0.0163463355968548,13.367309718701,575.716619873046,13.585816251155478,0.016214172562361396,0.016214172365465507
14131.08984375,0.0104222283515287,644.916978222571,0.0169264047690545,13.4025311004163,575.708380126952,13.629387768528625,0.01678474942243631,0.01678474922490895
14134.0283203125,0.0107197588727641,645.315223752632,0.0175118853287415,13.4015252563361,575.630102539062,13.636211231633908,0.017360319179159714,0.017360318981533465
14137.06640625,0.0110215312199975,641.79791879205,0.0181057129536274,13.3328674171103,575.663720703124,13.574268489175765,0.01794375650278273,0.0179437563060542
14140.1044921875,0.0113332355358293,644.59255301196,0.0187190847063212,13.3916464305482,575.675476074218,13.642325796218946,0.01854603881193353,0.018546038614218666
14142.9931640625,0.0116275325527517,643.481022075521,0.0192982023762211,13.3665104318872,575.817639160155,13.624460057041182,0.019114353604116657,0.019114353406660713
14149.0693359375,0.0122674719309508,644.959404324381,0.0205574750846413,13.3911491214773,575.574731445312,13.666437337683297,0.02034902219592407,0.020349021997859762
14152.107421875,0.0125632264310362,644.300564833911,0.0211394607899094,13.3866452749931,575.65718383789,13.669631739679586,0.020919122205190644,0.02091912200708004
14155.1455078125,0.0128725474410668,643.245839868201,0.0217481426734476,13.3584030591781,575.47173461914,13.648923516580458,0.021515025670969468,0.02151502547315898
14158.083984375,0.0131755194619415,643.473393061094,0.0223443310161248,13.3645986545785,575.516888427733,13.663221672599729,0.02209835383958863,0.022098353641570923
14161.1220703125,0.0134805677088315,644.100124828979,0.022944604956355,13.381287134597,575.548968505859,13.688315483500121,0.02268533590056581,0.022685335702184426
14164.16015625,0.0138023644080752,644.133440021474,0.0235778365011267,13.3776196205232,575.595770263671,13.693034950503632,0.02330417256920178,0.023304172370752
14167.1982421875,0.0141294479212452,644.224549114625,0.0242214714383427,13.377726266938,575.445037841796,13.70175448341836,0.023932783933523397,0.023932783734947245
14170.13671875,0.0144374867585876,643.196608026902,0.024827630262465,13.3552575512398,575.693988037109,13.686836949573824,0.024524432851356887,0.02452443265299693
14173.0751953125,0.0147285502711971,640.867014377032,0.025400385042578,13.3126034757129,575.655206298827,13.650748731697579,0.025083155872149734,0.025083155674312796
14175.9638671875,0.0150336592465522,641.925142212486,0.0260007784842818,13.3341617678073,575.719146728515,13.68086035599592,0.025668505504899807,0.02566850530662647
14178.7529296875,0.015318709495294,642.036064789147,0.0265617003637559,13.3437779066367,575.749414062499,13.698211338908115,0.026215063185085482,0.02621506298656068
14181.4921875,0.0156121402722233,642.553191220272,0.0271391134465974,13.3542303778766,575.725958251952,13.716652352893455,0.026777377904126723,0.02677737770533466
14184.380859375,0.0159009831854854,641.234030344441,0.0277074985313145,13.3215965749614,575.78901977539,13.69070469428977,0.027330592042739254,0.027330591844323245
14187.3193359375,0.0161996297354949,641.62991581968,0.0282951752124232,13.3210060906018,575.868066406249,13.697926293735888,0.027902261238133032,0.02790226103961236
14189.958984375,0.0164813112731524,644.197545696655,0.0288494681422256,13.3890532387789,575.966284179687,13.775320305460705,0.028441156687227683,0.02844115648758536
14192.8974609375,0.0167904042649838,639.069860072135,0.0294577013315515,13.2724235970084,575.794238281249,13.663398689060628,0.029032160028274592,0.029032159830254322
14195.8359375,0.0171131153286647,638.477596081659,0.0300927321626628,13.2580465377055,575.70640258789,13.657017382948839,0.029648829414862965,0.029648829216935176
14198.8740234375,0.0174285137684884,638.853613188392,0.0307133732125478,13.2736326305735,575.787152099608,13.681310665232957,0.030251157860057516,0.03025115766177765
14201.912109375,0.0177672078766985,640.957574620224,0.0313798554786837,13.3104256436642,575.762377929687,13.728104878524816,0.030897571203615654,0.030897571004657613
14204.9501953125,0.0180772793988925,639.20109009727,0.031990014220057,13.2731611411609,575.743865966796,13.697769756606457,0.03148899086920129,0.031488990670682886
14207.98828125,0.0183961920689527,637.198007287854,0.0326175705722015,13.2362974046584,575.490795898437,13.668033271156421,0.032096909173961886,0.03209690897587445
14210.7275390625,0.0187054603712589,638.147847026449,0.0332261487374796,13.2596226594562,575.714532470702,13.70018885593749,0.03268609041472513,0.03268609021617167
14213.6162109375,0.0189960437852479,636.219792006393,0.0337979587795272,13.2277612011026,575.669158935546,13.674832530711601,0.03323935929490345,0.03323935909671747
14216.35546875,0.0192867761558494,634.619729721679,0.0343700619383968,13.1871929049296,575.872460937499,13.640437543645337,0.03379260561505844,0.03379260541737094
14219.1943359375,0.0196014229376896,635.9815911243,0.0349892238757019,13.2108470797223,575.597692871093,13.673084367570615,0.034391014948832455,0.034391014750671814
14222.1328125,0.0199214161161011,633.80430333798,0.0356189064521801,13.1677001854999,575.621643066405,13.636719268376325,0.03499922524866308,0.03499922505102947
14225.0712890625,0.020229662346881,635.720009233964,0.0362254733851088,13.2046660780419,575.604943847655,13.683011359402101,0.035584758560104575,0.03558475836180006
14228.109375,0.0205715933968643,632.796395273751,0.0368983253052659,13.1486295613539,575.501287841796,13.633791974005158,0.036233877483159684,0.0362338772855685
14231.0478515625,0.0208820831433936,633.965774995841,0.0375093070284863,13.1676429332141,575.321276855468,13.661552096622739,0.03682294371234667,0.03682294351435316
14233.986328125,0.0212105026827964,633.790691859003,0.0381555709981231,13.1641550341547,575.667675781249,13.6664408879772,0.037445649234188375,0.03744564903612401
14236.875,0.0215190926596053,629.797040019231,0.0387628143544877,13.0836695462356,575.492663574218,13.590829401698594,0.038030403433439025,0.038030403236470486
14239.6083984375,0.0218150029912239,635.730437383181,0.0393451067050467,13.2097256084767,575.468328857421,13.729463673889631,0.03859080971445777,0.03859080951548003
14242.552734375,0.0221326014056332,632.955122681818,0.0399700768649214,13.1431198707895,575.518151855468,13.668451384056867,0.0391919404940844,0.0391919402959909
14245.4912109375,0.0224548220583128,633.561711656217,0.0406041426652643,13.1526316083919,575.574511718749,13.686682940434517,0.03980145090137564,0.03980145070301792
14248.3798828125,0.022783081182902,631.646499725196,0.0412500909706309,13.1197194022045,575.541882324218,13.660909022839652,0.04042200186566386,0.04042200166767967
14251.3681640625,0.0231151788048153,634.037180375473,0.0419035926710319,13.1639091861038,575.75128173828,13.715524276396113,0.04104941762185157,0.04104941742307586
14254.40625,0.023432236392139,628.323926729974,0.0425274985913675,13.0518069652881,575.886688232421,13.606867669390159,0.04164805188861439,0.04164805169141341
14257.1455078125,0.0237406224129707,627.919369425387,0.0431343406031601,13.0413477584852,575.819122314452,13.60387769639415,0.04222996983668547,0.042229969639527826
14259.984375,0.02406165599603,627.524856075045,0.0437660704879042,13.0344853423441,575.620599365233,13.604953548381156,0.04283539393903624,0.042835393741862994
14262.7236328125,0.0243646681206081,626.882976048299,0.044362337746649,13.0242450413399,575.642517089843,13.60203100052865,0.043406496053829555,0.043406495856698674
14265.5126953125,0.0246691881444335,624.315620596303,0.0449615722495326,12.9724934653375,575.904486083983,13.555757169293553,0.043980111773677825,0.043980111577217575
14268.251953125,0.0249698215464907,626.619253643125,0.0455531586581007,13.0228260827268,576.041650390624,13.616056947223466,0.044546083795413076,0.04454608359807892
14271.2900390625,0.0253168881621476,625.065075214962,0.0462361163443904,12.9856457747615,575.947827148437,13.58605160537597,0.04519907281177233,0.045199072614873034
14274.328125,0.0256457339466263,622.100242622847,0.0468832190790876,12.9254421897412,575.700634765624,13.531428529368306,0.04581738706109573,0.04581738686498807
14277.2666015625,0.0259814523600453,626.974194911442,0.0475438457730135,13.0310075466293,575.98765258789,13.650551761475578,0.04644822947802307,0.04644822928018899
14280.005859375,0.026278228931657,623.212487064233,0.048127842710631,12.9471486642224,576.16964111328,13.570267000446709,0.0470055657783069,0.04700556558163636
14282.7451171875,0.0266042766234595,624.742406324219,0.04876943935856,12.9834230389592,576.121795654296,13.61661730329776,0.04761751436867179,0.047617514171329506
14285.7333984375,0.0269341467711048,621.530646135667,0.0494185578350964,12.9147651997334,576.127014160155,13.552994272440088,0.048236256348049796,0.04823625615162959
14288.771484375,0.0272572313721372,621.051884316659,0.0500543237130079,12.9104926075801,575.918383789062,13.556718585612252,0.048841899700657755,0.04884189950418357
14294.748046875,0.0279296994370621,619.540516185278,0.0513776063711672,12.8664757031321,575.816979980468,13.527524428942185,0.05010131030932099,0.05010131011326991
14297.6865234375,0.0282681999016758,620.221748754065,0.052043707585434,12.8825433887573,575.64317626953,13.552998711595428,0.05073466058690288,0.05073466039048261
14300.42578125,0.0285886262000839,620.353143434187,0.0526742424554414,12.8890600459958,575.810937499999,13.567981521642187,0.05133382389888811,0.051333823702250696
14303.2646484375,0.0289174582347215,617.869707140883,0.0533213181332013,12.8317516304876,575.846038818358,13.515957543130439,0.05194833203008421,0.05194833183420077
14306.2529296875,0.0292398415938548,617.91284674764,0.0539557041073038,12.8331863054146,575.749304199218,13.525609910213335,0.05255042277237536,0.05255042257635203
14309.19140625,0.0295802830777124,617.340560895662,0.0546256248592388,12.8263328700242,575.79868774414,13.526979319452098,0.05318584599771904,0.05318584580167586
14312.2294921875,0.0299413470316708,613.877756735983,0.0553361265078382,12.7542724488708,575.720959472655,13.46004448434991,0.05385931950973335,0.05385931931466024
14315.16796875,0.0302702707319161,613.593946422318,0.0559833825651808,12.7546271885241,575.888885498046,13.468674363630681,0.05447244895303913,0.054472448757840956
14318.056640625,0.0305959655111289,612.666335107053,0.0566242847517158,12.7353376585794,576.152667236327,13.456467046300085,0.05507918934891251,0.05507918915389125
14320.8955078125,0.0309115151992053,611.138556361905,0.0572452234279125,12.7023131930081,576.015502929687,13.429459951518263,0.05566667943915089,0.05566667924452104
14323.734375,0.0312418001337256,612.069186351944,0.0578951581220616,12.7187996061354,576.016326904296,13.455156522187123,0.05628123412334476,0.056281233928342486
14326.6728515625,0.031575948773612,610.949751976099,0.05855269581563,12.6965565317989,575.900091552733,13.439974146039063,0.05690259383556303,0.0569025936407808
14329.7109375,0.0319193716813612,608.236951285037,0.0592284834134989,12.6337036253174,575.69766845703,13.381978732653485,0.05754079727927524,0.057540797085333516
14332.7490234375,0.0322625883414931,606.594572668505,0.0599038651573065,12.6022013969924,575.763201904296,13.35712197186961,0.05817821076327045,0.05817821056968897
14335.587890625,0.0326148111475852,610.129276172779,0.0605969691951345,12.6706302270749,575.926403808593,13.438432018355295,0.05883192808446412,0.05883192788970424
14338.376953125,0.0329396901028891,607.42481800109,0.0612362660033815,12.615831931392,576.090374755858,13.388378373111228,0.05943451722011042,0.05943451702607595
14341.1162109375,0.0332419001533995,607.913898199323,0.0618309549407759,12.6308365206512,576.193920898437,13.411813206144453,0.059994734011251875,0.05999473381687777
14344.154296875,0.0336094861153484,603.674087153056,0.0625542905966989,12.5436873157006,576.085156249999,13.328348778900274,0.06067571754321319,0.06067571735004871
14347.1923828125,0.0339600085244169,603.419530542193,0.0632440485932639,12.5435436236892,576.123663330077,13.336848107858906,0.061324657763040386,0.06132465756975273
14350.130859375,0.0343079528382679,603.998018398704,0.0639287334140599,12.5491363861977,576.040771484374,13.351386782512703,0.06196840880219687,0.06196840860869851
14352.8203125,0.0346165611481983,602.822272017092,0.064536012846341,12.5296762219894,576.171069335937,13.33829156931395,0.06253903554133017,0.06253903534802159
14355.6591796875,0.0349685502069907,605.634249895699,0.0652286569162327,12.5851289898808,576.198809814452,13.406040052727349,0.06318947744615246,0.06318947725186203
14358.697265625,0.0353088610673573,602.501469216209,0.065898320627262,12.5225949000497,575.952331542968,13.34781287556267,0.06381793716734856,0.06381793697390199
14361.7353515625,0.0356610288740847,601.790379209666,0.0665913164373402,12.4973747068507,575.833184814452,13.329591342290135,0.06446787780239593,0.06446787760921345
14364.57421875,0.0359888938365607,598.852330495538,0.0672364891105005,12.4443916454063,575.61323852539,13.281108850446651,0.06507258704007951,0.06507258684759967
14367.5625,0.0363489540521144,598.409957428794,0.0679450156026671,12.4303401383169,575.618072509765,13.274919794646916,0.0657362556945793,0.06573625550218916
14370.5009765625,0.0366730653079535,600.445038190804,0.0685828017319073,12.4752349111475,575.640100097655,13.330821475317537,0.06633328620643146,0.06633328601323114
14373.439453125,0.0370351444585175,593.713503216855,0.0692953010843871,12.3391125499473,575.719805908202,13.194155070875205,0.06699983438606877,0.06699983419484913
14376.4775390625,0.0374168446324179,592.747143094503,0.0700464106865883,12.314573771209,575.841918945312,13.177165464678277,0.06770202200661658,0.06770202181564317
14379.416015625,0.0377725690647256,593.903350417583,0.0707464052244834,12.336274632721,575.762048339843,13.20902171851692,0.06835598025763395,0.06835598006619885
14382.3046875,0.0381249087444675,592.530402245796,0.0714397392462795,12.313762135863,575.561218261718,13.193454093654754,0.06900329472915685,0.06900329453794737
14385.1435546875,0.0384746084547066,592.373705582576,0.072127878336088,12.3109949420485,575.54468383789,13.198960889091149,0.06964534502680382,0.06964534483551453
14388.181640625,0.0388541086540213,590.985499381936,0.0728746588282995,12.2774832707508,575.371044921874,13.172200677036551,0.07034164305857281,0.07034164286767135
14391.1201171875,0.0391961680358554,589.161231889078,0.0735477632798726,12.2480219180262,575.540948486327,13.148836536353631,0.07096883038824724,0.0709688301976844
14394.0087890625,0.0395605067436503,590.95684941409,0.0742647089890714,12.2773059009242,575.547595214843,13.18907645249003,0.07163643591255046,0.07163643572140443
14396.8974609375,0.0399102293702913,592.798021485678,0.0749528931737756,12.3159197612226,575.633013916015,13.239033581098823,0.07227684031602394,0.07227684012415389
14399.8857421875,0.0402615836447501,583.896663084848,0.0756442881150556,12.1400239002878,575.837799072265,13.058347367555896,0.0729198198299147,0.0729198196406633
14402.923828125,0.0406332601844443,585.902929224025,0.0763756732098658,12.1654091147811,575.912341308593,13.094550427436065,0.07359953947574853,0.07359953928597243
14405.8623046875,0.0410150520239524,586.322854327456,0.0771269631916499,12.187026904349,575.921679687499,13.126975281464626,0.07429727719806606,0.07429727700782005
14408.7509765625,0.0413696191779624,583.622786955437,0.0778246804373108,12.1249227679584,575.949255371093,13.06854100933545,0.07494482515776556,0.07494482496836641
14411.689453125,0.0417397694852878,583.71998828313,0.0785530622120657,12.1281401219025,575.73897705078,13.080842669051647,0.07562038564798056,0.07562038545840313
14414.7275390625,0.0420881308776539,578.89466410088,0.0792385677599637,12.0261412456426,575.502716064452,12.979075455237666,0.07625576263381927,0.07625576244571672
14417.765625,0.0424793917744413,580.360093490714,0.080008490952662,12.0579521872734,575.597747802733,13.022690747378665,0.07696890309842852,0.07696890290969387
14420.5048828125,0.0428082925582847,578.288788631427,0.080655701915109,12.0205540961032,575.522491455077,12.990080325746998,0.07756798830930091,0.07756798812103888
14423.1943359375,0.043142143284946,578.087470466562,0.0813126533750331,12.0137287255589,575.47525024414,12.990596886776133,0.07817572290313655,0.07817572271486703
14425.93359375,0.0434823006054196,578.868703497831,0.081982014950261,12.0304385348603,575.385546874999,13.016718128304097,0.0787945582438695,0.07879455805522141
14428.9716796875,0.0438696702971585,574.742394623032,0.0827442810296648,11.9369691265932,575.176696777343,12.924685056244304,0.079498819205013,0.07949881901769873
14432.009765625,0.0442346277478056,578.744663407156,0.0834624443010482,12.0345562090637,575.212677001952,13.038989687976743,0.08016187992705497,0.0801618797380841
14434.798828125,0.0445873615896608,573.327514314397,0.0841565539550509,11.9102098572403,575.524304199218,12.912532077301963,0.08080231505729296,0.08080231487015481
14440.775390625,0.0453482457165291,574.951561342307,0.0856538217399023,11.9383196069822,575.350170898437,12.96088230807944,0.08218240618347693,0.08218240599563806
14443.8134765625,0.0457094494605393,570.79901743948,0.0863645984673656,11.849852476864,575.210589599609,12.87326022951103,0.08283689119725246,0.08283689101068348
14446.8017578125,0.0461056098840603,569.040666826666,0.0871441629487702,11.8145412876415,575.186859130858,12.844109600354688,0.08355422395309081,0.0835542237669443
14449.640625,0.0464700402574628,570.758731852509,0.0878612890375517,11.8429653636584,575.093749999999,12.883503568124183,0.08421364861256732,0.08421364842584987
14452.6787109375,0.0468394068238421,568.033856462354,0.0885881285668728,11.7960622704489,575.228607177733,12.841053353023499,0.08488156172873056,0.08488156154262834
14455.716796875,0.0472174862062368,566.985937236133,0.0893321131755491,11.7659565488604,575.473931884765,12.817034312473128,0.08556476823313432,0.0855647680473802
14458.60546875,0.0476085546052479,564.87028530018,0.0901016575711232,11.7284731405584,575.530456542968,12.785228012864657,0.08627095571897048,0.08627095553367732
14461.5439453125,0.0479915472642174,564.464246100704,0.0908553105254434,11.7135729525263,575.621038818358,12.77781326205225,0.08696207708939953,0.08696207690421383
14464.482421875,0.0483650341996644,563.864188440814,0.091590258117016,11.712014792277,575.80132446289,12.784721251735387,0.08763558540494625,0.08763558521966043
14467.3212890625,0.0487259629468514,562.035200838311,0.0923004937057305,11.6710805305123,575.662237548827,12.748327027112463,0.0882860168545608,0.08828601666980244
14470.16015625,0.0490719410334164,561.125646686688,0.0929813093844731,11.649200053986,575.667950439452,12.73235792983794,0.08890910875951025,0.08890910857498333
14473.1484375,0.0494721118272759,558.425743969656,0.0937687654726299,11.6015897266576,575.591375732421,12.689456474386441,0.08962931554605469,0.08962931536214952
14476.1865234375,0.0498499299626885,557.117175898029,0.0945122359994948,11.568734772756,575.495080566405,12.66212176534786,0.09030881745186226,0.09030881726835324
14479.224609375,0.0502377900654289,557.42777008968,0.0952754671096673,11.5814290638934,575.794677734374,12.68485512929242,0.09100589976718895,0.09100589958335047
14482.11328125,0.0506077432916976,556.605044001529,0.0960034610683189,11.561221252188,575.687231445312,12.671138508110422,0.09167034642988772,0.09167034624624804
14484.8525390625,0.0509836135329459,555.4055873017,0.0967430985290473,11.534699972729,575.563854980468,12.650602590224517,0.0923449683879456,0.09234496820460354
14487.890625,0.0513728944526061,552.153486641181,0.0975091255227546,11.4697433253922,575.461682128905,12.588147968537363,0.09304318075973274,0.09304318057729581
14490.9287109375,0.0517710990191797,551.911773119352,0.0982927124688582,11.4748320432668,575.631365966796,12.602724411443296,0.09375689450731081,0.09375689432466264
14493.8173828125,0.0521506817175413,550.607211652424,0.0990396553026941,11.4416784794039,575.570941162109,12.574858373600836,0.09443675784848043,0.0944367576662361
14496.755859375,0.0525173074822492,547.516802189749,0.0997611014824863,11.3844464002768,575.535675048827,12.520171314436134,0.09509297574676441,0.09509297556531265
14499.7939453125,0.0528908310839393,546.139572988284,0.100496121225892,11.3522919449311,575.527435302733,12.493153253913539,0.09576109742195897,0.09576109724089878
14502.7822265625,0.0533092570835798,547.66098507391,0.101319499907985,11.3785247177733,575.636584472655,12.53139115337082,0.09650900629550031,0.09650900611388595
14505.6982421875,0.0536822306916235,549.207534487646,0.102053437373893,11.4132824682329,575.651635742187,12.578047177348544,0.0971752008199351,0.09717520063764455
14508.4599609375,0.0540349737000395,547.135900318384,0.102747565065854,11.366032493527,575.654931640624,12.533864658198949,0.09780485194411885,0.09780485176246864
14511.3984375,0.0544110318557836,542.163978312154,0.103487572304727,11.2612102937607,575.685803222655,12.426605609752063,0.09847568458030491,0.09847568440020918
14514.4365234375,0.0548168630009209,541.873307374006,0.104286166832129,11.2568377907557,575.820056152343,12.43077025608272,0.09919912335310586,0.09919912317294978
14517.3251953125,0.0551833008511329,540.610403618946,0.105007243233776,11.2361820641083,576.111083984374,12.416062568607673,0.09985188991092575,0.09985188973098282
14520.263671875,0.0555637635393288,540.045911436383,0.105755917711608,11.2184372232868,575.955847167968,12.40485334859746,0.10052918951468078,0.10052918933490029
14523.3017578125,0.0559598781300459,538.271753944757,0.106535392003221,11.174019552838,575.805444335937,12.364448107613578,0.10123386554034271,0.10123386536114781
14526.33984375,0.0563800732759158,536.358737413571,0.107362252011263,11.1446210653684,575.777923583983,12.341132682215328,0.10198083778517449,0.10198083760631749
14529.029296875,0.0567417353479646,537.451662336409,0.108073930636641,11.1621110773883,575.619061279296,12.368444297187716,0.10262331050041872,0.1026233103211659
14532.0673828125,0.0571300721118652,534.49698346853,0.108838099720645,11.0986340087319,575.525073242187,12.306588245185877,0.10331271008308654,0.10331270990473018
14535.005859375,0.0575127806074507,534.123381301616,0.109591193498258,11.0959206994218,575.660095214843,12.311935893283392,0.10399165334158396,0.10399165316315011
14538.0439453125,0.0579161917805437,530.705088873591,0.11038502600467,11.0276950588242,576.040716552733,12.244987466098285,0.10470682545313459,0.104706825275671
14540.8330078125,0.0582905678723858,530.731653211594,0.111121723278197,11.0256014213135,576.026434326171,12.250785252863956,0.10537006656259348,0.10537006638504587
14543.87109375,0.0586949965337247,531.836982143499,0.11191755799798,11.0446810262102,576.033026123046,12.280774756972873,0.10608605458897176,0.10608605441098952
14546.9091796875,0.0591047280504713,527.00951744641,0.112723827676634,10.9404998275262,575.929315185546,12.173754846198074,0.10681090823877606,0.10681090806234483
14549.8974609375,0.0595076579791237,526.591842627809,0.113516713190236,10.9390000421566,576.01577758789,12.18075937394927,0.10752321720321344,0.10752321702668069
14552.5869140625,0.0598741324955788,528.815837545617,0.114237861743716,10.9878306289886,576.220782470702,12.243056906680122,0.10817063912911473,0.10817063895167912
14555.5751953125,0.060262547175246,524.444906244207,0.115002184150365,10.8956634295753,576.171069335937,12.148688523155453,0.1088563637894146,0.10885636361334665
14558.61328125,0.0606752899072067,522.635293045247,0.115814379298318,10.8597460396795,576.183264160155,12.117460788006836,0.10958452333166216,0.10958452315604679
14561.6513671875,0.0610748327916532,522.254391173882,0.116600599786332,10.8589759403056,576.081475830077,12.12513904941685,0.11028889104813598,0.11028889087240933
14564.5400390625,0.061456088387356,518.689665576865,0.117350834547555,10.7829954214645,575.694757080077,12.048388934484345,0.11096055720694076,0.11096055703232642
14567.578125,0.0618666632276938,519.001412353429,0.118158763718372,10.7875441717023,575.881689453124,12.06218705597968,0.11168337155461326,0.11168337137979896
14570.6162109375,0.0622701385667122,516.95420200733,0.118952722490493,10.7436294232936,575.853070068358,12.021613394005696,0.11239317865215859,0.1123931784779323
14573.6044921875,0.0626828492157103,513.677787293639,0.119764854505591,10.6721134601524,575.82159423828,11.950257577340706,0.11311871192984263,0.11311871175665049
14576.34375,0.0630517941202939,515.199693344228,0.120490864288831,10.7003792504379,575.814782714843,11.989677195916457,0.11376686098047595,0.11376686080671251
14579.3818359375,0.0634655268408182,517.972922415747,0.121305007536278,10.7632905317992,575.801654052734,12.068931572267513,0.11449319230570633,0.11449319213079427
14582.3203125,0.063880758294029,511.035788247254,0.122122099989907,10.6134444609107,575.838073730468,11.909580587960074,0.1152216247000711,0.1152216245274685
14588.1474609375,0.0646719241544135,514.049248945714,0.123678956169971,10.6737659182842,575.685638427733,11.99388614683619,0.11660808448927214,0.1166080843154477
14591.185546875,0.0650879393485705,506.920621026617,0.124497590869033,10.532396553478,575.603131103515,11.843654551805052,0.11733635001301139,0.11733634984136422
14594.07421875,0.0654901680353237,506.048608212172,0.125289096478826,10.5197336949681,575.70200805664,11.83774162614891,0.11803997729189943,0.11803997712033795
14597.0126953125,0.0658786743805986,504.032462773738,0.126053599265058,10.476682221222,575.635375976562,11.797305724894526,0.11871913006332131,0.11871912989234587
14600.05078125,0.0662675519715848,502.409458560749,0.126818832588601,10.4393548534638,575.907177734374,11.763261650281807,0.11939847021783084,0.11939847004734878
14603.0888671875,0.0667209713169792,507.113322247131,0.127711071176468,10.53466307044,576.020611572265,11.880056176999068,0.12018997769170198,0.12018997751952724
14605.9775390625,0.0671078276813148,499.255766697832,0.128472327130208,10.375271584134,575.86290283203,11.708206870466833,0.12086479515840229,0.12086479498871813
14608.81640625,0.0674935061425909,498.199285412254,0.129231265206307,10.3619127174436,575.882897949218,11.700995809185764,0.12153710494013083,0.12153710477055117
14611.8544921875,0.0679185870653532,494.658983638401,0.130067739446118,10.2836802753604,576.13882446289,11.621255323254978,0.12227757734002867,0.12227757717160467
14614.7431640625,0.0683061584214291,496.250703403741,0.130830402360605,10.3187444939382,575.919812011718,11.668749989238808,0.12295223218565149,0.12295223201653917
14617.681640625,0.0687204640520018,496.550485251205,0.131645672980445,10.3137332350386,575.849993896484,11.671491589009046,0.12367292104863016,0.12367292087947811
14620.7197265625,0.0691191727794179,493.452117464129,0.132430252014255,10.2473699776208,575.839337158202,11.604431767528514,0.12436598885307452,0.12436598868489436
14623.7578125,0.0695615189193975,493.475388702379,0.133300700748507,10.2483174468214,575.801818847655,11.614425345266138,0.12513434908226673,0.12513434891394173
14626.5966796875,0.0699510702526006,494.475064017227,0.134067259861984,10.2744312247166,575.80659790039,11.651896066953402,0.1258105155942754,0.12581051542540733
14629.4853515625,0.0703673100274965,489.765931371242,0.134886336491024,10.1744833274015,575.87257080078,11.546882110399027,0.12653250185784293,0.12653250169049682
14632.5234375,0.0707846085401619,487.039135006232,0.135707496504247,10.1204360469972,575.88569946289,11.493855087730177,0.12725580167227066,0.12725580150569304
14635.3623046875,0.071181635203676,486.524533284918,0.13648876557271,10.1066797820876,575.826208496093,11.486128030845352,0.12794347915180085,0.12794347898533523
14638.3505859375,0.0715894463259404,485.160860677434,0.137291256299102,10.0706153323988,575.953100585937,11.45322276434356,0.12864934405693013,0.1286493438909414
14641.388671875,0.0720170022201116,482.826327377936,0.138132600787652,10.0291837615631,575.624005126952,11.414540999571367,0.12938884981913945,0.1293888496537113
14644.2822265625,0.0724372386155049,480.363692498067,0.138959541966507,9.97578983077346,575.657073974608,11.362021017646704,0.13011516317263244,0.13011516300796547
14647.1162109375,0.0728176692207381,479.250075931785,0.139708153311485,9.95601983066546,575.684210205077,11.346956976771809,0.13077222376418982,0.13077222359974117
14650.0546875,0.0732418426539837,479.208582874904,0.140542841793425,9.96394534317256,575.552264404296,11.364306538411716,0.1315043260818844,0.1315043259171843
14653.0927734375,0.0736752422306481,478.259676181239,0.141395685480386,9.93512723671793,575.500573730468,11.339911363918539,0.1322517990891332,0.13225179892478667
14655.8818359375,0.0740623323422835,475.514328687624,0.142157401402062,9.88192526947481,575.263214111327,11.286714087851232,0.1329189313351954,0.13291893117161982
14658.919921875,0.0744788654471242,474.148186255325,0.142977055245767,9.8506374565732,575.191748046874,11.259052593620234,0.1336363104605001,0.13363631029732542
14661.80859375,0.0748718863235801,470.206400736654,0.143750441726457,9.77464122141839,575.229376220702,11.179750215910445,0.1343127238164436,0.13431272365441824
14664.5478515625,0.0752747658361483,471.969636114101,0.144543228031289,9.80377028636658,575.479534912108,11.22083889163957,0.1350056299298755,0.13500562976725464
14667.38671875,0.075658010575539,469.323356038038,0.145297377029462,9.7528864754021,575.41812133789,11.169955299937573,0.1356643212150012,0.13566432105311776
14670.4248046875,0.0760881789395307,468.542726741723,0.146143862336125,9.74084328869159,575.450421142577,11.164407750504148,0.1364031447384903,0.13640314457668729
14673.2138671875,0.0764927817655243,466.222518426147,0.146940039777115,9.69154458022854,575.272717285155,11.115620527530854,0.13709756108518412,0.13709756092408817
14676.251953125,0.0769062165728235,464.190950303873,0.147753596790918,9.64789476396601,575.433337402343,11.073405917975142,0.13780663791786069,0.13780663775737653
14679.2900390625,0.0773735461741921,464.477724407314,0.148673207980492,9.658367441895,575.32407836914,11.094307914513191,0.13860754412294446,0.13860754396215738
14682.1787109375,0.0777805598056692,460.534347223763,0.149474129404512,9.56836684859202,575.432348632812,10.998590154265402,0.139304559012649,0.13930455885324913
14685.216796875,0.0782242855130453,459.765380989071,0.150347292851487,9.55368556635863,575.229486083983,10.990056329170278,0.14006389056811627,0.1400638904088401
14688.205078125,0.0786216100897845,459.027616874533,0.151129148153594,9.53590817031579,575.340173339843,10.977061850119082,0.14074332861775637,0.14074332845866852
14691.1435546875,0.0790402469203228,458.515430093037,0.151952941708728,9.52034789710603,575.27134399414,10.966992767312249,0.1414587122281741,0.1414587120692322
14694.08203125,0.0794698836237896,455.149470508577,0.15279838081381,9.45223451589241,575.251019287108,10.896520646128895,0.14219236113401573,0.14219236097609514
14697.0703125,0.0799120510158342,452.197426120501,0.153668477807875,9.39303003938931,575.671136474608,10.836442668669136,0.1429468458837857,0.1429468457267358
14699.9091796875,0.0803128955519106,451.900855045296,0.154457259685966,9.38623834666015,575.592364501952,10.836011001567748,0.14363032849999183,0.1436303283429482
14702.84765625,0.0807498838371179,448.939013685456,0.155317165233597,9.32279327192822,576.173925781249,10.770783096092618,0.1443749082113968,0.1443749080552985
14705.8857421875,0.0811783380542449,447.483298939891,0.156160277442059,9.30173565668627,576.049121093749,10.754297278633354,0.145104408945677,0.14510440878981762
14708.8740234375,0.081634502784591,446.356811842076,0.157057918398434,9.27122074964318,576.440618896483,10.72733938269523,0.14588050607567987,0.14588050592021118
14711.912109375,0.0820700977525608,447.733986158546,0.157915082176405,9.3054564939674,576.45880126953,10.774928422011735,0.14662104500803932,0.14662104485188093
14714.8291015625,0.0824755164024633,441.344549363879,0.158712864995684,9.16783603128839,576.198315429687,10.622889554704225,0.14730978991573132,0.1473097897617764
14717.8388671875,0.0829156029852122,439.158370208228,0.159578867373217,9.12748664091407,575.85235595703,10.58404062210682,0.14805689383343296,0.14805689368004107
14720.876953125,0.083369146079177,439.351592836202,0.160471349473521,9.1272941160706,575.781768798827,10.591963320991296,0.14882625833929294,0.14882625818578624
14723.7158203125,0.0837832821283754,437.152433379027,0.161286286391133,9.07813124146212,575.777209472655,10.542309317831954,0.1495282583572884,0.1495282582045013
14726.7041015625,0.0842057964141209,433.871655308163,0.162117710002623,9.00567117690183,575.61417236328,10.465649966185458,0.1502439527851792,0.15024395263350313
14729.7421875,0.0846748859951581,435.586729101731,0.163040784480188,9.04787509229905,575.70030517578,10.523047746285439,0.15103794126230785,0.1510379411097999
14735.6689453125,0.0855263036595085,428.380219373489,0.164716204160097,8.90585406176907,575.609283447265,10.372792538656618,0.15247745576266375,0.15247745561233342
14738.5576171875,0.0859402105446876,426.622966460592,0.165530690128753,8.86552263289619,575.446520996093,10.33303871369287,0.15317651130379184,0.15317651115403766
14741.595703125,0.0863937078058485,424.215792869055,0.166423082039265,8.81625142798219,575.651580810546,10.283479163671577,0.153941871204768,0.15394187105573207
14744.5341796875,0.0868104746579889,425.04098878202,0.167243195850907,8.83097649137534,575.519580078124,10.307897223293512,0.15464472563873208,0.15464472548934227
14747.4228515625,0.0872316414593008,420.622609401677,0.168071967882528,8.73506880928875,575.357366943358,10.203189014650988,0.15535449884560754,0.15535449869773524
14750.4609375,0.0876625339815936,421.962434478454,0.168919878187896,8.766533992017,575.484643554687,10.24737584708299,0.15608014137961967,0.15608014123110697
14753.44921875,0.088073021739604,417.115897245298,0.169727635998109,8.66305665967042,575.442401123046,10.133416788016172,0.15677093196472028,0.15677093181785917
14756.4873046875,0.0885186174253779,415.262979784593,0.170604479188575,8.62158692064427,575.517932128905,10.092468267994109,0.15752026427170776,0.1575202641254401
14759.3759765625,0.0889308284968138,412.02396919559,0.171415628134947,8.55209387160187,575.494366455077,10.018056415431516,0.15821295600075777,0.15821295585556855
14762.314453125,0.0893695034292035,410.143279926973,0.172278852666903,8.51376346624795,575.383789062499,9.980504869043337,0.15894959175090478,0.1589495916062598
14765.3525390625,0.0898119458180713,407.729712233416,0.173149490799717,8.46910443812369,575.263049316405,9.93552556005866,0.15969200468816544,0.15969200454417232
14768.3408203125,0.0902652689145775,407.68788986656,0.174041539989022,8.47242058032565,575.452343749999,9.946973706506615,0.16045210407552013,0.16045210393136108
14771.3291015625,0.0906940347947708,401.927243027124,0.174885265488066,8.34546812690372,575.612194824218,9.804967536819044,0.16117049643526749,0.16117049629316652
14774.267578125,0.0911293822655997,400.713159475894,0.175741942241163,8.32850180490995,575.642956542968,9.792168888981031,0.1618993885268832,0.16189938838496773
14777.255859375,0.0915655455603374,397.385097981085,0.176600224372548,8.24757962798726,575.726232910155,9.704104041721019,0.16262911414388959,0.1626291140032504
14780.2939453125,0.0920331684916508,394.648285104329,0.177520412776787,8.19342963024666,575.813409423827,9.64793064115596,0.16341088244971333,0.16341088230988826
14783.1826171875,0.0924790575073695,393.333899223139,0.178397833181918,8.17289682762471,575.725518798827,9.630923913379549,0.16415574738482205,0.16415574724524346
14786.1708984375,0.0929111691822452,387.155248255127,0.179248142535738,8.04095612847679,575.507659912108,9.482282579577657,0.16487706805759975,0.16487706792017537
14789.208984375,0.0933919369617081,382.620155931058,0.180194197372166,7.9467553503232,575.681518554687,9.378714553229013,0.1656789989809594,0.16567899884503598
14792.197265625,0.0938513466545681,382.415709321428,0.181098223765775,7.94570965416169,575.575939941405,9.384663559931369,0.16644470375321538,0.16644470361720576
14795.0859375,0.0942717709644573,377.31154191764,0.181925534722775,7.83351201286962,575.794073486327,9.258627875388159,0.16714491761084643,0.1671449174766634
14798.07421875,0.0947545645538512,371.404873546681,0.182875575947985,7.7111801556912,575.81544189453,9.12136666869772,0.16794840275133824,0.1679484026191445
14801.0625,0.095220143342112,367.067422092754,0.183791741887524,7.62359201654938,575.727166748046,9.024745273489861,0.16872262731462948,0.16872262718383607
14804.05078125,0.09568320132616,361.215117310208,0.184702947388534,7.49999106703536,575.669049072265,8.88526152325962,0.16949206585303203,0.16949206572426012
14806.939453125,0.0961372577475281,354.492830458064,0.185596439614502,7.36480214261276,575.850048828124,8.731683199476219,0.17024597253097085,0.1702459724044247
14809.8779296875,0.0966115356019632,349.355238091789,0.18652972357646,7.25538067588587,575.623895263671,8.60872482850973,0.17103284805605498,0.17103284793129087
14812.8662109375,0.0970952000146306,340.287523268466,0.187481478407706,7.06064769032373,575.77935180664,8.384388358493993,0.1718346596746698,0.1718346595531569
14815.8544921875,0.0975626121150462,336.244474932407,0.188401251938904,6.98327290993397,575.840985107421,8.298930269455342,0.17260891807168458,0.17260891795141023
14818.79296875,0.0980348916592326,328.633215802093,0.189330603625954,6.81630503780499,575.720025634765,8.106840185739875,0.17339063088946957,0.17339063077197914
14821.681640625,0.0985102603343997,322.243312484962,0.190266034104948,6.68926109298511,575.731231689452,7.962000272846289,0.174176840209441,0.17417684009404968
14824.6201171875,0.0990077295875925,312.619996848406,0.191244954101381,6.49370805262321,575.662951660155,7.73559695166728,0.17499894017573484,0.17499894006362474
14827.55859375,0.0994978105928016,302.26201809958,0.192209335503431,6.27243638739758,575.886138916015,7.47805721794171,0.17580817025737167,0.17580817014899403
14830.4970703125,0.100011202162058,292.76194672126,0.193219587433414,6.08140010334902,575.756005859374,7.256445722839305,0.17665518940824118,0.1766551893030753
14833.3857421875,0.100504876459091,281.098857655547,0.194191039715116,5.83971463044844,575.848126220702,6.973734886639982,0.17746900193321744,0.1774690018321488
14836.32421875,0.101008661472657,267.682220414159,0.195182387864811,5.55252762274702,575.683111572265,6.636283223261359,0.17829879956563088,0.17829879946945287
14839.2626953125,0.101519330573364,256.584062610977,0.196187282521182,5.3202623960509,575.854388427734,6.36403021821916,0.17913923400616466,0.17913923391393233
14842.1513671875,0.102039166234844,241.206274697021,0.197210215135842,5.00143451968533,576.025775146484,5.987768497643245,0.17999402948242563,0.17999402939564638
14845.08984375,0.102578095842417,233.202066438747,0.198270720817625,4.83062288624977,576.329327392577,5.788393968225117,0.18087945147443574,0.18087945139054598
14847.978515625,0.103062713577405,216.283094119402,0.199224351596534,4.47590849131897,576.205072021483,5.3676184585829985,0.18167497413487751,0.18167497405708594
14850.8671875,0.103593759942712,202.933841931698,0.200269344634185,4.19610338005787,576.113281249999,5.036454254241979,0.18254598546977607,0.182545985396784
14853.755859375,0.104121011351859,191.295080640406,0.201306869957104,3.95353807423554,575.93321533203,4.749412449431895,0.18341002249776053,0.18341002242892848
14856.5947265625,0.104625685521819,176.469490669938,0.202299967788752,3.64772106047017,576.075048828124,4.385654913689615,0.18423636220736947,0.18423636214380926
14859.533203125,0.105149691968452,167.23050721699,0.203331107674436,3.45175322168455,576.133496093749,4.153602027833496,0.18509363409693833,0.1850936340367412
14862.4716796875,0.105684194127171,155.511943141698,0.204382901022363,3.20511851319392,575.996606445312,3.8601899331835083,0.1859673204326353,0.18596732037669053
14865.41015625,0.106193735740903,146.342032456057,0.205385577009865,3.01848897126246,575.885260009765,3.6384430704497404,0.18679949668069123,0.18679949662796017
14868.3486328125,0.106729200388503,139.167081600443,0.206439264343413,2.86678584951495,575.761499023437,3.4586030114333406,0.18767326444567953,0.18767326439555485
14871.287109375,0.107232059579431,129.551065668339,0.207428790659321,2.67035943114587,575.777209472655,3.2242688586736095,0.18849313226677764,0.1884931322200491
14874.2255859375,0.107769495037597,116.634691443093,0.2084863561539,2.40299939518982,575.830218505859,2.903991983013636,0.18936863119605557,0.18936863115396874
14877.1640625,0.108314392076233,107.773941078586,0.209558604546528,2.21234170591365,575.817089843749,2.675956946653494,0.1902555034257583,0.19025550338697633
14880.1025390625,0.108850452550284,98.6124621004366,0.210613464347365,2.02121982408481,576.024841308593,2.4469159335001542,0.19112722645834254,0.19112722642288
14883.041015625,0.109394909594003,88.4283315760411,0.211684846917995,1.80361525196027,575.783691406249,2.185413270516124,0.19201182653878027,0.1920118265071076
14885.9794921875,0.10994633322391,76.7732351378524,0.212769938336926,1.57350035376375,575.85405883789,1.9082939270420267,0.19290694860744664,0.1929069485797902
14888.91796875,0.110505704262008,67.6098351848473,0.213870668665696,1.36403178049122,575.652130126952,1.6557581694923604,0.19381415373793634,0.19381415371393984
14889.7646484375,0.110676853118215,65.9932593770004,0.21420745538494,1.33856166983876,575.661413574218,1.625291559036004,0.19409156385754325,0.1940915638339883
