Repository: sandialabs/matcal

6061T6 aluminum plate calibrations
##################################
In this calibration example, we will calibrate 
the Hill48 orthotropic
yield surface :cite:p:`hill1948theory` with 
Voce hardening :cite:p:`voce1948relationship`
to the Ductile Failure aluminum data for a rolled plate.
The rolling process tends to impart a texture 
to the material microstructure that results in 
orthotropic plasticity behavior. The experimental data set
used for this calibration 
was purposefully taken such that this orthotropic behavior
would be characterized. 

This example has been broken into several steps:

#. Experimental data analysis to verify the suspected orthotropic

File: documentation/advanced_examples/6061T6_anisotropic_calibration/aluminum_6061_data/uniaxial_tension/processed_data/cleaned_CA-LT-02.csv
{'temperature':533.0699999999999, 'direction':'R11' }
engineering_stress,engineering_strain
1.8239120205784318e-01,2.49470235758054e-06
0.3995455167951314,2.43207923631417e-05
0.6671441454237612,4.08944069931749e-05
0.9661094408509743,5.09144629177172e-05
1.3144359879111784,6.7249326093588e-05
1.7555182551379123,9.13152616703883e-05
2.2432154213342828,0.000123622492537834
2.7567818319845556,0.000154101813677698
3.372538417958364,0.000192384657566436
4.0180389117391,0.000230877922149375
4.73375658506558,0.000280622596619651
5.48793437675863,0.000333325035171583
6.270192890676203,0.000390580476960167
7.073296291190461,0.000450890773208812
7.890161923463322,0.000513532431796193
8.746441979241952,0.000578947016038001
9.627086725458225,0.000654931587632746
10.533635237711483,0.000727994716726244
11.461484824606853,0.000801387650426477
12.384063650604533,0.000882566848304123
14.334528064083136,0.00104729633312672
15.360095813774352,0.00113736453931779
16.31867883401644,0.00122104061301798
17.33836645397466,0.00131164724007249
18.378044726052245,0.00140368181746453
19.397848629237746,0.0015004244633019
20.438769119252854,0.00159256893675774
21.523756479972793,0.00169256329536438
22.565640779044653,0.0017877445789054
23.644854230287155,0.00188897724729031
24.741659992086515,0.00199239607900381
25.81568318620414,0.0020924920681864
26.910970557401157,0.00219836970791221
28.009569764359792,0.00230372324585915
29.13425219368199,0.00241733016446233
30.20919894496983,0.00252423970960081
31.354772103314858,0.00263967807404697
32.47857122735318,0.00275860913097858
33.491454042299914,0.00287441513501108
35.572481039739344,0.00313987862318754
36.52949647262902,0.003289301879704
37.43534728551875,0.00345386611297727
38.28350820038539,0.00364878820255399
39.00257684325163,0.0038662503939122
39.66332944764043,0.00411337241530418
40.2340698892561,0.0043876962736249
40.714395649235115,0.00469967303797603
41.14452730691836,0.0050258282572031
41.49737981521525,0.00537471566349268
41.775090996534445,0.00574046839028597
42.05253383194435,0.00613263668492436
42.277863891808884,0.00654107984155416
42.46117098230956,0.0069567714817822
42.60374316381008,0.00737835187464952
42.74616328262877,0.00780551321804523
42.86223630560652,0.00825167074799538
42.97571531812968,0.00870607327669859
43.092047742152836,0.00917147751897573
43.250215293403215,0.0100889839231968
43.336466141017226,0.0105516565963626
43.37795241856289,0.011024059727788
43.43549919876762,0.0114952698349953
43.51551547642694,0.0119702955707908
43.565669326836165,0.0124423950910568
43.621673118063754,0.0129201160743833
43.686165584882175,0.0133986091241241
43.74401201801866,0.0138804037123919
43.76422293740514,0.0143509786576033
43.832516971268994,0.0148243559524417
43.88497859649654,0.0153096811845899
43.91144197556473,0.0157889369875193
43.95873346961045,0.0162617731839418
44.01312271295151,0.0167423598468304
44.04008253195155,0.0172197259962559
44.09373382404274,0.017687501385808
44.14566322988384,0.0181670561432838
44.17129473663384,0.0186507850885391
44.23900288192968,0.019592646509409
44.23862272522507,0.0200673434883356
44.28502867777065,0.0205403417348862
44.33746794083905,0.0210162717849016
44.360044776657375,0.0214881096035242
44.38204466877097,0.0219724718481302
44.428508762930264,0.0224354397505522
44.47833612581688,0.0229038931429386
44.49728581943055,0.0233760178089142
44.51804684793067,0.0238305535167456
44.57579041513534,0.0243039391934872
44.5824006693627,0.024773009121418
44.62596662770371,0.0252463258802891
44.67451934752206,0.0257021635770798
44.70063834934043,0.0261793378740549
44.73685162977226,0.026649309322238
44.781379160954344,0.0271148905158043
44.80951970195434,0.0275786239653826
44.826917461727156,0.0280493628233671
44.896083619795526,0.028975136578083
44.8931541769546,0.0294315703213215
44.936505458568504,0.029897402971983
44.97262034550048,0.0303671024739742
45.00865472865958,0.0308316182345152
45.055056208773415,0.0313069187104702
45.05311070093251,0.0317650809884071
45.080450676637156,0.0322268232703209
45.1176747266601,0.0326888859272003
45.14006819277375,0.0331540778279305
45.141074489932905,0.033623930066824
45.1935674221831,0.0340933538973331
45.21060738741045,0.0345560796558857
45.247862744456036,0.0350213535130024
45.27429034406963,0.0354838967323303
45.317337500319844,0.0359531119465828
45.31620597506993,0.0364215262234211
45.32591562454724,0.0368838235735893
45.388234489502004,0.0373591259121895
45.41930000091117,0.0382841043174267
45.43022615184302,0.0387447811663151
45.48076015895686,0.0392157807946205
45.49044297384329,0.0396790355443954
45.50834164597971,0.0401446484029293
45.54359782600241,0.0406011827290058
45.55745789220714,0.0410635769367218
45.60964222666189,0.041531290858984
45.61654318895729,0.0419908165931702
45.62951771366186,0.042460560798645
45.648552383480144,0.0429253093898296
45.69267292336674,0.0433890707790852
45.68922915086656,0.0438650995492935
45.69416224316212,0.0443272180855274
45.72774573368497,0.0447852723300457
45.772707090753244,0.0452544242143631
45.76872662643507,0.04572943598032
45.83419408338982,0.0462050884962082
45.83703407759437,0.0466816015541554
45.8510327891855,0.0476116202771664
45.890358882162744,0.0480860956013203
45.89308706557199,0.0485680997371674
45.89725984445834,0.0490325391292572
45.943621072685836,0.0494922287762165
45.9302798085721,0.0499661713838577
45.96426134552675,0.0504439808428288
45.98237022195853,0.0509115010499954
45.996051390890536,0.0513862036168575
46.021504000367806,0.0518641658127308
46.01265305779956,0.0523358322679996
46.04394666323148,0.0528064295649529
46.056541031231646,0.0532752238214016
46.09571953395899,0.0537541583180428
46.06269062498153,0.0542301200330257
46.08329511836806,0.054703313857317
46.08683728436811,0.0551760867238045
46.11894039995907,0.0556478016078472
46.118287424913625,0.0561212152242661
46.166992207413806,0.0570892281830311
46.158830019345594,0.0575655177235603
46.1904456398684,0.0580471009016037
46.19161294457311,0.0585212856531143
46.21716841998218,0.0590043887495995
46.21052685873219,0.0594890490174294
46.229543638823074,0.0599658265709877
46.22850603464127,0.0604483559727669
46.265385707414204,0.0609331764280796
46.26783660005046,0.0614242143929005
46.27206304811879,0.0619050897657871
46.2894697527551,0.0623908787965775
46.33679255382348,0.0628776848316193
46.31538302270985,0.0633672103285789
46.31424255259624,0.0638443827629089
46.32003435180066,0.0643281415104866
46.332709223573495,0.0648174807429314
46.35195409768714,0.0653132125735283
46.36767022309642,0.0657975748181343
46.355482846391745,0.0667895451188087
46.38431214189196,0.0672826543450356
46.40411159755101,0.0677726790308952
46.38505009314183,0.0682597532868385
46.375179436119176,0.0687622502446175
46.405735090301036,0.0692557021975517
46.39073902641464,0.0697554796934128
46.392510109414566,0.0702481344342232
46.41112884307386,0.0707471370697021
46.41527925980106,0.0712476372718811
46.392505636982825,0.0717431828379631
46.439278328937554,0.0722567811608315
46.4175154757102,0.072750061750412
46.42442538286931,0.0732603296637535
46.411683424619255,0.0737641677260399
46.42930927841483,0.074271060526371
46.40542202007386,0.0747822299599648
46.41738577518751,0.0752991735935211
46.44919818271024,0.0758036002516747
46.43282908225572,0.0768319368362427
46.4252125308692,0.0773375183343887
46.457740527483054,0.0778109282255173
46.41972485702846,0.0783277079463005
46.42666607121019,0.0788548290729523
46.41204569159646,0.079368032515049
46.42865183093743,0.0798895508050919
46.38670936534645,0.080409824848175
46.40882106825555,0.0809390693902969
46.4024254907555,0.0814566388726234
46.405144729301064,0.0819853916764259
46.40315002471013,0.0825115442276001
46.38042559864191,0.0830406546592712
46.37353805364176,0.0835756808519363
46.368578126755516,0.0840973034501076
46.39320780877829,0.0846406370401382
46.34948084289175,0.0851773172616959
46.348966513232696,0.085721917450428
46.35331818939177,0.0862590223550797
46.28563687868703,0.0873372256755829
46.32386722586894,0.0878770798444748
46.292211353459805,0.088409386575222
46.26233103648233,0.0889434441924095
46.25154800336862,0.0894970670342445
46.25570736495953,0.0900416746735573
46.22297363648225,0.0905894786119461
46.21170758073213,0.0911287218332291
46.19893431545944,0.0916683450341225
46.17773946107293,0.0922251120209694
46.15976028516384,0.0927713885903358
46.13180311386833,0.0933277606964111
46.107602785299974,0.093872144818306
46.08070110791346,0.0944297760725021
46.070293759072605,0.0949823036789894
46.014343637027004,0.0955415442585945
45.97763838909486,0.0960799306631088
45.95414023232218,0.0966390445828438
45.935776427276544,0.097198486328125
45.887214762594695,0.0983159691095352
45.82871982684433,0.0988843441009521
45.78767632004874,0.0994440093636513
45.76581954575329,0.100007377564907
45.72431537848044,0.100568152964115
45.67866526691213,0.101127870380878
45.631346938275506,0.101682268083096
45.612482220866454,0.102252922952175
45.53922826011614,0.10281028598547
45.530140278661435,0.103375479578972
45.50126625884332,0.10394299775362
45.45332178975215,0.104493103921413
45.407770071683906,0.105056189000607
45.36696360377458,0.105624370276928
45.28746612820607,0.106186717748642
45.252241255206,0.106767542660236
45.20187272806945,0.107333146035671
45.143847397660046,0.107898026704788
45.12248259086451,0.108465798199177
45.004039179023366,0.109598465263844
44.96842073202304,0.110170029103756
44.915829406273,0.110735237598419
44.86154302886376,0.111305169761181
44.80842395615902,0.111872263252735
44.77575284172701,0.112439148128033
44.684953530954,0.113001219928265
44.60996873909011,0.113585382699966
44.58301786495356,0.114150419831276
44.52424563843059,0.114725679159164
44.45783449836215,0.115301586687565
44.41029254813472,0.115867897868156
44.363077085430106,0.116435870528221
44.27801590467974,0.117010526359081
44.20857692827032,0.117582812905312
44.16073532511115,0.118145383894444
44.056290624860715,0.118714228272438
43.983157419769626,0.11929539591074
43.94764631113307,0.119847863912582
43.789434035564405,0.121000990271568
43.76054659845065,0.12157728523016
43.67539596906391,0.122157655656338
43.57701588635895,0.122730530798435
43.51624895524525,0.123298533260822
43.412958142403895,0.123871944844723
43.355107236835465,0.124454863369465
43.293503960971634,0.125033959746361
43.22577345351686,0.125619262456894
43.141687262902806,0.126190781593323
43.01819000310711,0.126761212944984
42.97057202153876,0.12734217941761
42.887756001561016,0.127919703722
42.81431419867449,0.128495648503304
42.75386033778796,0.129070594906807
42.626516786628336,0.129650369286537
42.54410328551434,0.13024590909481
42.45555808037766,0.130820527672768
42.38799752533192,0.131403163075447
42.26796192776339,0.131981492042542
42.18434534249031,0.132569029927254
42.07160875364898,0.133152395486832
41.98884193042147,0.133734449744225
41.83269144592097,0.134324103593826
41.752970348761444,0.134911969304085
41.64355677676109,0.135499462485313
41.51201808455617,0.136082649230957
41.414970786533004,0.136677995324135
41.282184285850725,0.13727679848671
41.1419467137594,0.13788928091526
40.98805033489523,0.138473525643349
40.7788389193035,0.13909924030304
40.50284515180244,0.13965018093586

File: documentation/advanced_examples/6061T6_anisotropic_calibration/aluminum_6061_data/uniaxial_tension/processed_data/cleaned_CA-LT-03.csv
{'temperature':533.0699999999999, 'direction':'R11' }
engineering_stress,engineering_strain
1.8620003402562754e-01,3.44888974268542e-07
0.5640465353635471,2.98490758723347e-05
0.9690048310312029,6.49088760837913e-05
1.423209842148256,9.70360270002857e-05
1.8921724107486664,0.000136071525048465
2.4322214878294415,0.000175646899151616
3.028397208249215,0.00022139071370475
3.696778104157861,0.00027135803247802
4.42254896563067,0.000331664981786162
5.216266408920481,0.000397278548916802
6.075373041608204,0.000465643679490313
6.9479735601454315,0.000536838895641267
7.871890761364686,0.000618051737546921
8.827296677853955,0.000699586526025087
9.781700210561928,0.000783115741796792
10.773912563752999,0.000867735419888049
11.762685616875904,0.000956656760536134
12.78160174234549,0.00104596978053451
13.780958805366101,0.00113302597310394
14.831470425415342,0.00122785987332463
15.892838873703276,0.00132741790730506
16.96386889282648,0.00142374471761286
18.035256706495083,0.0015249167336151
19.138442392283153,0.00162425811868161
20.23746424404849,0.00172810209915042
22.45487581356776,0.00193711183965206
23.604997435071994,0.00204738578759134
24.76390067645118,0.00215956871397793
25.887753469671072,0.00226783310063183
27.037365233948,0.00237658177502453
28.199900089963595,0.00248904549516737
29.369662395797405,0.00260261516086757
30.55170823561967,0.00272530294023454
31.69026191222617,0.00284494087100029
32.8273173241734,0.00296966987662017
33.96348719462066,0.00309597910381854
35.07053929771554,0.00323150539770722
36.18909673166287,0.00337930233217776
37.23627415379164,0.00353702716529369
38.23798707027244,0.00371026573702693
39.18944327041219,0.00390723580494523
40.055476022824564,0.00413364171981812
40.790645420236224,0.00438949791714549
41.42247928048842,0.00469031557440758
41.981707682604224,0.00501656951382756
42.41925015981037,0.00538672180846334
42.79217941453889,0.00577228050678968
43.09233325872178,0.00618182541802526
43.35717278126823,0.00661830650642514
43.73941363904227,0.00754265114665031
43.90230407829284,0.00802781339734793
44.033404472179825,0.00850353762507439
44.131712995975604,0.0090120043605566
44.23729816633964,0.00950863305479288
44.28613712179427,0.0100169386714697
44.40891879249926,0.0105283241719007
44.472181340567694,0.0110463248565793
44.53938410106799,0.0115635432302952
44.574425604363576,0.0120837735012174
44.64351573109103,0.0126124694943428
44.69597735631857,0.0131353903561831
44.73307170581862,0.0136672891676426
44.7535509711142,0.0141957113519311
44.81010934388717,0.0147172901779413
44.86873398016005,0.015260586515069
44.8994461694555,0.0157813299447298
44.94718937911481,0.0163187962025404
44.97751246684216,0.0168437678366899
45.02266613847882,0.017377533018589
45.04569468991071,0.0179136767983437
45.09321875041075,0.0184497460722923
45.08386242304715,0.0189623553305864
45.15363235941115,0.0195045061409473
45.21434114891132,0.0205553267151117
45.227592964388684,0.0210735350847244
45.2794597561843,0.0215990468859673
45.28699133136601,0.0221284292638302
45.33277114345722,0.0226489529013634
45.372446086116426,0.0231749601662159
45.3980194512529,0.0236929301172495
45.415072833775696,0.0242072138935328
45.42645517275288,0.0247424487024546
45.49612671561681,0.0252488814294338
45.51262998902596,0.0257719717919827
45.56437602516259,0.026290088891983
45.56202352602619,0.0268048103898764
45.607570771662694,0.0273266695439816
45.64878870329926,0.0278427079319954
45.64300584895833,0.0283559039235115
45.690762475913075,0.0288785807788372
45.72291926068583,0.0294039882719517
45.768962946254184,0.0299207102507353
45.810006453049766,0.030440466478467
45.827180591231574,0.0309533253312111
45.856126169959055,0.0314706414937973
45.876672521731855,0.0319912172853947
45.8908680203229,0.032499223947525
45.95534706984568,0.033529881387949
45.975222556845836,0.0340472050011158
45.98003042105045,0.0345539450645447
46.049809302277936,0.0350750461220741
46.05535959016436,0.0355770103633404
46.09808473132349,0.036094281822443
46.09469910043724,0.0366125404834747
46.13868546736919,0.0371270440518856
46.160569076255534,0.0376399010419846
46.187783823869225,0.0381519310176373
46.17766271066466,0.0386649779975414
46.21600039621033,0.0391771718859673
46.24805431505127,0.0396959260106087
46.27432537955148,0.0402109324932098
46.294388708687876,0.0407272465527058
46.316545135915256,0.0412384122610092
46.34479748771076,0.0417571775615215
46.32590146327887,0.0422666072845459
46.39207109202909,0.0427897274494171
46.401172490779246,0.0433044396340847
46.41195999632471,0.0438145101070404
46.44164799873379,0.0443284064531326
46.432658410779354,0.0448468998074532
46.48819259666597,0.0453675538301468
46.522728715166,0.0463959611952305
46.51447260602967,0.0469114109873772
46.53850298218879,0.0474284924566746
46.556585024029694,0.0479418449103832
46.58510572173448,0.0484612584114075
46.6030222835981,0.0489776954054832
46.61763371834814,0.0495001785457134
46.66092238591656,0.050027247518301
46.64636909278004,0.0505405366420746
46.67060967323473,0.051054697483778
46.70845091884854,0.0515910424292088
46.67620468543923,0.0521020404994488
46.71191705350766,0.0526232272386551
46.73802711046213,0.053155779838562
46.73016904775759,0.0536676123738289
46.77283157487146,0.0541994646191597
46.81716679148518,0.0547261312603951
46.77975042689425,0.0552440471947193
46.828070580258085,0.0557825677096844
46.8155477711671,0.0563096404075623
46.83416203239445,0.0568284653127193
46.83237305966714,0.0573550723493099
46.87339420430358,0.0578866675496101
46.880635071417245,0.0584159642457962
46.89717859671273,0.0594756342470646
46.90647231003107,0.0600065402686596
46.936732783712934,0.0605346150696278
46.92155782255382,0.0610719546675682
46.95578534325843,0.0616023764014244
46.96117909603125,0.0621431097388268
46.96446633341764,0.0626801550388336
46.98473539441764,0.063207171857357
46.96332586330402,0.0637419149279594
47.00119394350872,0.0642776563763618
47.004999982985915,0.0648150518536568
46.962543187735676,0.0653511807322502
46.99659628359949,0.06589674949646
46.982485761213056,0.0664405822753906
47.028068786304146,0.0669982135295868
46.99908742812229,0.0675346106290817
47.020962092145126,0.0680691376328468
47.04189754548604,0.0686259493231773
47.07214907430442,0.0691748037934303
47.040931500213404,0.0697189494967461
47.04471517753145,0.070262610912323
47.054505330781645,0.070811539888382
47.080266538054346,0.0713646113872528
47.070556888577016,0.0719114989042282
47.075038265258804,0.0730157271027565
47.08723011439521,0.07357407361269
47.06181328437254,0.0741262882947922
47.07457760478153,0.074642539024353
47.08612095130445,0.0752042457461357
47.08241777775886,0.075752004981041
47.10356343539535,0.0763095766305923
47.07705533200888,0.0768668428063393
47.09055760366793,0.0774353593587875
47.10621111503172,0.0779984444379807
47.1026242247136,0.0785778239369392
47.06933144225879,0.0791430920362473
47.095423609486275,0.0797159150242805
47.075534705190655,0.0803060531616211
47.083822121349826,0.0808670148253441
47.077600968690774,0.0814385265111923
47.080105530509,0.0820146575570107
47.072936222304314,0.0825851932168007
47.06544042657699,0.0831566974520683
47.048852176963415,0.0837447419762611
47.02939709855419,0.0843196362257004
47.04514005855434,0.0848961696028709
47.01649860519054,0.085480809211731
47.04216141896338,0.0860597193241119
47.0076208280314,0.0872233510017395
46.997812785054016,0.0878160670399666
46.96614349534944,0.0883990153670311
46.95677822312214,0.0889865979552269
46.936343682144845,0.0895781815052032
46.891892182303664,0.0901622623205185
46.93384359275834,0.0907569378614426
46.892580936803704,0.0913543477654457
46.860683553076356,0.0919415578246117
46.84347810787172,0.0925368517637253
46.82790957271256,0.0931214988231659
46.8066923561671,0.0937327444553375
46.76621684821235,0.0943298935890198
46.752790607894006,0.0949196070432663
46.72947582082582,0.095518559217453
46.68703244287122,0.0961194410920143
46.6885307075303,0.0967165753245354
46.637017237848184,0.0973184779286385
46.62919942702999,0.0979174077510834
46.58447063641623,0.0985252261161804
46.5492502358479,0.0991328880190849
46.5031841881204,0.0997320115566254
46.47723513871127,0.100330665707588
46.439836663847544,0.100936070084572
46.370728647392696,0.102140314877033
46.34905077036998,0.102762825787067
46.28570771852887,0.10335823148489
46.25431571959687,0.103965304791927
46.20978818841477,0.104590497910976
46.17688003509652,0.105184786021709
46.09957852355082,0.105802580714226
46.07157662793702,0.106407068669796
46.04323035507342,0.107004404067993
45.97808491320955,0.107623279094696
45.93590093630015,0.108234323561192
45.902675240322765,0.108836106956005
45.86184193782275,0.109451845288277
45.78535440886783,0.110064312815666
45.73876508661779,0.110668629407883
45.690780365640286,0.111294999718666
45.60066980936729,0.11190228164196
45.560239025730624,0.112513341009617
45.52189239532146,0.113124698400497
45.45495350829853,0.113751657307148
45.39140919702554,0.114358827471733
45.347606199798065,0.11497724801302
45.27713409163879,0.115593664348125
45.19892467643399,0.116197168827057
45.10112153743356,0.117436833679676
45.01464259579699,0.118045091629028
44.98093834961494,0.118663795292377
44.938512861387544,0.119285851716995
44.86052706777355,0.119898587465286
44.776838923591505,0.120518423616886
44.70373255309129,0.121139146387577
44.66649955820485,0.12175478041172
44.60039701593184,0.122379131615162
44.490661428840404,0.123003721237183
44.45217168061309,0.12362464517355
44.3858947134991,0.124244600534439
44.30128077593076,0.124877631664276
44.240692742089585,0.125495314598084
44.15104284629388,0.126106426119804
44.08102692617993,0.126725003123283
44.008868711225155,0.127347677946091
43.9199746564067,0.127972707152367
43.84897927372448,0.128586307168007
43.78485354631522,0.129218518733978
43.69503817054222,0.129837229847908
43.62679333342819,0.130455240607262
43.5572827981098,0.131103277206421
43.46438591681404,0.131714656949043
43.30604841315442,0.132976666092873
43.231806044972345,0.13360096514225
43.132723790471914,0.134224370121956
43.04925926788068,0.134851515293121
42.95731948699405,0.135479375720024
42.85689550294833,0.136104509234428
42.78349395194793,0.136757507920265
42.67187994349301,0.137373879551888
42.621064173174645,0.137999206781387
42.49581372010601,0.13863967359066
42.42017595319667,0.139274120330811
42.3157267805145,0.139892101287842
42.21167565426411,0.140529826283455
42.108501124650004,0.141162559390068
42.027773730331525,0.141787901520729
41.94693452521773,0.142412796616554
41.81387967862635,0.143055498600006
41.725871165307865,0.143683880567551
41.599010636784655,0.144305437803268
41.49356858423876,0.144937992095947
41.3963826408294,0.145584866404533
41.301379244147206,0.146219402551651
41.18117369416943,0.146849125623703
41.067641012464506,0.147480815649033
40.95312886819129,0.148126304149628
40.84296392764542,0.148772999644279
40.71920726680411,0.149414822459221
40.57282904582641,0.150051012635231
40.46493610064405,0.15069854259491
40.31993538866641,0.151344358921051
40.17259112241587,0.151987314224243
40.05499300018815,0.152640715241432
39.89922267239205,0.153290256857872
39.72779436080061,0.153950050473213
39.40114583052671,0.154496312141418

File: documentation/advanced_examples/6061T6_anisotropic_calibration/aluminum_6061_data/uniaxial_tension/processed_data/cleaned_CA-LT-04.csv
{'temperature':533.0699999999999, 'direction':'R11' }
engineering_stress,engineering_strain
1.8056596705667446e-01,4.29074043495348e-06
0.41234604230218613,5.62814529985189e-05
0.6823825655622111,9.15739728952758e-05
0.9270860120733919,0.000134501664433628
1.209517915058431,0.000182768184458837
1.5432419722322197,0.000228778080781922
1.8932242974096187,0.000271424592938274
2.290951229881227,0.000322273001074791
2.7306186712549687,0.00037281759432517
3.2169268678447867,0.00042854793719016
3.723155555279861,0.000482601928524673
4.305408595449572,0.000538467254955322
4.949082380359564,0.000601555744651705
5.589721899807896,0.000660692574456334
6.317363635415653,0.000730202358681709
7.080542755196797,0.000800683104898781
7.89679286904065,0.000877363490872085
8.73535259090165,0.000956802279688418
9.599575126535429,0.00103719206526876
10.48342604731134,0.00112142751459032
11.406041770871484,0.00121020525693893
12.315746701880455,0.00129235826898366
14.23182594143283,0.00147544522769749
15.226389675652321,0.00157044979277998
16.217392236036563,0.00166942365467548
17.24742906322209,0.00176417781040072
18.266079078998494,0.00186067726463079
19.32042133690002,0.00196192204020917
20.373815439256045,0.0020637174602598
21.43699745864623,0.00216322648338974
22.50354274676372,0.00227361754514277
23.61815996827922,0.00237785815261304
24.700271555339803,0.00248112971894443
25.759792889286814,0.0025876781437546
26.878444244302266,0.0026999949477613
27.957467617192464,0.00280646583996713
29.12502054170802,0.00292747793719172
30.194837413700583,0.0030485128518194
31.28918333799999,0.00316957174800336
32.38719442017432,0.00329361855983734
33.40227767157581,0.00342525099404156
34.4538358406704,0.00357396900653839
35.473796278969594,0.00372888287529349
37.31404096461259,0.00409599859267473
38.10755994374039,0.00431229546666145
38.78666740831114,0.00455421069636941
39.4113274879271,0.00482391286641359
39.97502384942903,0.0051237465813756
40.4199145321124,0.00544103235006332
40.7966945506366,0.00577256781980395
41.17595229638794,0.00614292314276099
41.464576211343555,0.00652765249833465
41.68858243138979,0.00692247878760099
41.92566604207241,0.00733762048184872
42.108060756482224,0.00775974476709962
42.25265000473263,0.00819097924977541
42.40535224430142,0.00861686188727617
42.51150094107452,0.00906558521091938
42.607796870552185,0.00951751600950956
42.68905201182517,0.00996983982622623
42.811847099825584,0.0104291280731559
42.865717541075846,0.0108850104734302
42.93652508162144,0.0113662984222174
43.01616120257634,0.0118266204372048
43.11516742573586,0.0127744683995843
43.1866279413269,0.0132389767095447
43.21215658214529,0.0137160299345851
43.29139912910015,0.0141947483643889
43.35009979671395,0.0146762812510133
43.38250256523685,0.01514823269099
43.415799820123205,0.0156291592866182
43.48393284644173,0.0161051768809557
43.50315535839624,0.0165774691849947
43.53479781351014,0.0170497428625822
43.575510360351146,0.0175269469618797
43.64477491191958,0.0179995056241751
43.6608667216015,0.0184796545654535
43.69991552380615,0.0189674962311983
43.71996096321535,0.0194318294525146
43.76046330576079,0.0199143160134554
43.77880922107904,0.020384980365634
43.85966631592022,0.0208665989339352
43.903751076352236,0.0213420987129211
43.90955629285231,0.0218129903078079
43.991330236216285,0.022296242415905
44.025857409852826,0.0232361555099487
44.03439080976195,0.0237043555825949
44.0943840101712,0.0241744630038738
44.11695190112582,0.0246501732617617
44.15397916414865,0.0251215044409037
44.1918696065125,0.0255995355546474
44.22577958455797,0.0260641984641552
44.23240772851252,0.0265333261340857
44.28779432414904,0.0270029064267874
44.306314664308275,0.0274693500250578
44.328520288285695,0.0279377903789282
44.3890188734905,0.0284098275005817
44.440720185308834,0.028884157538414
44.46029154694511,0.0293517913669348
44.4740263850589,0.0298146810382605
44.4919608366499,0.030287753790617
44.51876412053635,0.030752245336771
44.55658300399103,0.0312254149466753
44.56898058499106,0.0317052751779556
44.61855301926401,0.0321726240217686
44.63401421605943,0.0326354466378689
44.66190430087771,0.0335700027644634
44.730506932537004,0.0340387560427189
44.76648317408257,0.0345168858766556
44.7689206494236,0.0349804013967514
44.8073254214465,0.0354429669678211
44.845036966537606,0.035911176353693
44.84650839660579,0.0363861210644245
44.89808448033317,0.0368536897003651
44.91049547862866,0.0373190082609653
44.9014030247422,0.0377954430878162
44.94080514906056,0.0382586307823658
44.98120462567439,0.038730226457119
44.98641948117429,0.039200559258461
45.0388140199246,0.0396724790334702
45.062110917265606,0.0401488244533539
45.05405606756094,0.0406110212206841
45.07766603512933,0.0410813726484776
45.09073895333375,0.0415457375347614
45.125637338811195,0.0420084744691849
45.14995842303856,0.0424974374473095
45.183304874675144,0.0429723225533962
45.2262178579707,0.0439018346369267
45.26956466715266,0.0443896502256393
45.25551228637995,0.0448486506938934
45.25010511631167,0.0453166589140892
45.28067418778898,0.0457904897630215
45.31549654192551,0.0462597794830799
45.32947289135749,0.0467359721660614
45.357680518834904,0.0472123548388481
45.37422404413039,0.0476910546422005
45.40093787938048,0.0481579229235649
45.427870863789636,0.0486308336257935
45.45404800722153,0.0491164140403271
45.4431889427669,0.0495902299880981
45.46845371010794,0.0500587299466133
45.51886696156257,0.0505351796746254
45.53814761513102,0.0510229878127575
45.51554841715354,0.051490381360054
45.549838551903626,0.0519647262990475
45.56478989147193,0.0524421669542789
45.543724737608116,0.0529121570289135
45.608977517835754,0.0533980205655098
45.63267246160855,0.0543588623404503
45.633182318835864,0.0548377148807049
45.657789638699505,0.0553210638463497
45.64746279363132,0.0557979717850685
45.68940078679055,0.0562672391533852
45.70820736258608,0.0567495599389076
45.70239767365427,0.0572430714964867
45.73018936497248,0.0577314794063568
45.764014366813534,0.0582044273614883
45.7358782982453,0.0586868710815907
45.7509593383363,0.0591675639152527
45.76103572722259,0.0596587583422661
45.76078974347263,0.0601461455225945
45.79200284513189,0.0606394968926907
45.810706554995605,0.0611254200339317
45.83913333163208,0.0616175793111324
45.80476716554088,0.0621000900864601
45.852434343859265,0.0625936314463615
45.82701751383658,0.0630747079849243
45.84848965899568,0.0635662376880646
45.878387865700354,0.0640665367245674
45.872596066495724,0.0650393664836884
45.90156400738214,0.0655332580208778
45.888186963814036,0.0660286396741867
45.88502495451859,0.066514827311039
45.91489632663237,0.067017562687397
45.937781760245926,0.0675150081515312
45.92785296160954,0.0680062919855118
45.95984873883695,0.0684966966509819
45.943197875177894,0.0690084174275398
45.92821075615501,0.0695123448967934
45.93605092913234,0.0700137913227081
45.956789595473325,0.0705131441354752
45.97411579633696,0.0710240602493286
45.96516198783691,0.0715162605047226
45.96318517297337,0.072020135819912
45.958158159609695,0.072529062628746
45.96233988335974,0.0730319246649742
46.02081245695077,0.0735461786389351
46.006836107519,0.0740520134568214
45.96963889208694,0.0745567828416824
46.01193915222359,0.0750667899847031
45.959177874064316,0.0761089697480202
45.97765348990526,0.0766138136386871
46.00457305701897,0.0771362707018852
46.00456411215528,0.0776539817452431
45.99585181497342,0.0781685784459114
45.99843688056433,0.0786868035793304
46.016541284564376,0.0792121142148972
45.985390796950796,0.0797341391444206
45.999317949632534,0.0802515894174576
46.006827162655306,0.0807429105043411
45.980269862518796,0.0812641382217407
45.97576165124614,0.0817893818020821
45.99173270526885,0.0823133066296577
45.97217028849606,0.0828438997268677
45.957943482882385,0.0833721309900284
45.96452690251885,0.0839216709136963
45.9713026367233,0.0844479203224182
45.98903582888264,0.0849834606051445
45.930746624995884,0.0855206474661827
45.93081371147331,0.0860556736588478
45.93885961631427,0.0866004675626755
45.96058669008702,0.0876796245574951
45.9151959795641,0.0882176905870438
45.89256547456401,0.0887603908777237
45.90811164756403,0.089310884475708
45.88122785990491,0.0898546800017357
45.82804617315469,0.0904020965099335
45.824119378018295,0.0909489020705223
45.80114002333642,0.0914974510669708
45.78774509004092,0.0920674353837967
45.75517684154073,0.0926053896546364
45.75815100869994,0.0931506007909775
45.74038650951796,0.0937202498316765
45.72088670679065,0.0942749455571175
45.69503605088139,0.0948216319084167
45.70675829467704,0.0953761488199234
45.67893529633598,0.0959391072392464
45.58907519624469,0.0964867323637009
45.60517147835836,0.0970397666096687
45.54580889083542,0.0975899696350098
45.535258424176426,0.0981518924236298
45.50366963824452,0.0987302288413048
45.45339950460782,0.0998550429940224
45.41245886374406,0.10040744394064
45.383580371494,0.100975975394249
45.35616883688019,0.101544730365276
45.325282222743745,0.102105237543583
45.27063357835729,0.102649092674255
45.231638445334426,0.103220254182816
45.204446059879665,0.103785403072834
45.16300450665229,0.104347653687
45.11437575549302,0.104915387928486
45.074973631174664,0.105486765503883
45.0363497099927,0.106043681502342
44.99151805344712,0.106608629226685
44.94112716415143,0.107189640402794
44.890271141946734,0.107750959694386
44.84096705358287,0.108314596116543
44.807522208446414,0.108896784484386
44.761684254741674,0.109452575445175
44.70235744667332,0.110034413635731
44.67454786562791,0.110610328614712
44.63274851785486,0.111185774207115
44.52238679030906,0.112328328192234
44.4787045487408,0.112898416817188
44.412056369785894,0.113473795354366
44.368584332513,0.114049166440964
44.30372512628561,0.114630535244942
44.24109319110348,0.115184664726257
44.18361796980792,0.11576134711504
44.14231953439868,0.116336263716221
44.074235704830194,0.116910524666309
44.00005147826164,0.117487274110317
43.962787176352556,0.118050746619701
43.88889365785225,0.118621990084648
43.80349704471555,0.119190879166126
43.76199734987445,0.119767315685749
43.69080070776055,0.120348066091537
43.63415735878316,0.120915278792381
43.565541309828426,0.121493048965931
43.527431718305515,0.122073516249657
43.448904760441586,0.122657090425491
43.39727500753222,0.123235896229744
43.277279661850024,0.123796962201595
43.16506187509969,0.124954789876938
43.06775070359937,0.125526800751686
43.002126711530835,0.126097872853279
42.92796931955338,0.126685261726379
42.83665120668935,0.127271920442581
42.75949728539356,0.127842620015144
42.68522808262058,0.128428548574448
42.58825681593854,0.129036501049995
42.503280611392796,0.12961371243
42.426412925733274,0.130193561315537
42.32760796200564,0.130783095955849
42.25453737096,0.131358101963997
42.15843822848227,0.131950229406357
42.057973992550224,0.132537916302681
41.93670847623151,0.133124098181725
41.86576229029952,0.133714944124222
41.72267577913994,0.134314119815826
41.64672046957148,0.134912759065628
41.542436776866595,0.135494068264961
41.393102278456865,0.136089533567429
41.272843059297315,0.13669490814209
41.15388084536517,0.137290388345718
40.979894302773516,0.13790175318718
40.80119828947752,0.138518154621124
40.588628077590435,0.139157116413116
40.22607486467993,0.139684230089188
