Repository: sandialabs/matcal

6061T6 aluminum plate calibrations
##################################
In this calibration example, we will calibrate 
the Hill48 orthotropic
yield surface :cite:p:`hill1948theory` with 
Voce hardening :cite:p:`voce1948relationship`
to the Ductile Failure aluminum data for a rolled plate.
The rolling process tends to impart a texture 
to the material microstructure that results in 
orthotropic plasticity behavior. The experimental data set
used for this calibration 
was purposefully taken such that this orthotropic behavior
would be characterized. 

This example has been broken into several steps:

#. Experimental data analysis to verify the suspected orthotropic

File: documentation/advanced_examples/6061T6_anisotropic_calibration/aluminum_6061_data/uniaxial_tension/processed_data/cleaned_CA-ST-02.csv
{'temperature':533.0699999999999, 'direction':'R33' }
engineering_stress,engineering_strain
1.6410499751609914e-01,3.96496579924133e-06
0.2700401880812019,4.33245586464182e-05
0.40101140555841125,7.60591647122055e-05
0.5252995170869169,0.000111041001218837
0.6710476143505799,0.000140914882649668
0.8422735484023348,0.000175605324329808
1.0196842267229342,0.000212061771890149
1.237934427019174,0.000248140975600109
1.4463412241740439,0.000287113274680451
1.7079125171693057,0.000329145637806505
1.9843814805509896,0.000376265321392566
2.2958205280826496,0.000427365535870194
3.004458341840879,0.000539511966053396
3.4139220535113877,0.000598642393015325
3.8593899594263616,0.000662192527670413
4.281198141969067,0.000719966716133058
4.75451979419378,0.00078164815204218
5.254969820192745,0.000844418653286994
5.771357356975892,0.00091083935694769
6.307773002494843,0.000977768562734127
6.856476654434338,0.00104247697163373
7.451765715246112,0.00110935652628541
8.04386649122552,0.00118198443669826
9.3074084245852,0.00132167071569711
9.92588872153631,0.00139177043456584
10.58834867677163,0.00146152859088033
11.262158545853614,0.0015374249778688
11.972678135299352,0.00161771685816348
12.651284687506346,0.00168878445401788
13.375343446173753,0.00176980532705784
14.131946973074205,0.0018531457753852
14.867769345531407,0.00193168187979609
15.62203379059095,0.00201189587824047
16.370342074576577,0.00209120754152536
17.917987971485587,0.00225880253128707
18.686464686755397,0.00234458455815911
19.459909155667265,0.00242513162083924
20.26926501586334,0.00251206010580063
21.089137799479897,0.00260107289068401
21.87574463523274,0.00268158270046115
22.72540605097453,0.00277136429212987
23.51466727501138,0.0028581244405359
24.32904120370763,0.00294511206448078
25.167373949653822,0.0030369006562978
26.001811207486263,0.00312736514024436
27.653283490946777,0.00331151904538274
28.48001027632478,0.00341314706020057
29.32493315055507,0.00351894227787852
30.091894829546582,0.00361847295425832
30.898178129083586,0.00373158138245344
31.68030582437032,0.0038444313686341
32.46985999269149,0.00397278880700469
33.22142979758048,0.00410058489069343
33.9044059156739,0.00424058735370636
34.65005422083577,0.00439496384933591
35.259351497155976,0.00454838993027806
36.4570195413194,0.00490761268883944
36.955038241571216,0.00508838379755616
37.43718875373212,0.00528898974880576
37.8977061131884,0.00549442041665316
38.293695226371455,0.00570385530591011
38.6965092705094,0.00592604838311672
39.041494771237865,0.0061503928154707
39.37206115178446,0.00638150423765183
39.70981473026294,0.00662098312750459
39.98613051285489,0.00685542449355125
40.2829345056059,0.00711500365287066
40.77012544842594,0.00761917512863874
40.99686432431317,0.00787954684346914
41.20654981767741,0.00815617013722658
41.35163103342792,0.00842712912708521
41.55324825979247,0.00871558021754026
41.66306435065637,0.00899659935384989
41.819044882747846,0.00929401721805334
41.946987739771146,0.00959951803088188
42.05721082193054,0.00990184210240841
42.12726699393083,0.0102100009098649
42.253385098772235,0.0105195613577962
42.41029142425,0.0111620593816042
42.48399262818212,0.0114913722500205
42.588508887341526,0.0118202725425363
42.65079644527365,0.0121454056352377
42.709810183114826,0.0124794254079461
42.77911051413764,0.0128088342025876
42.804925390592324,0.0131403421983123
42.90165067352462,0.0134735517203808
42.93764033236563,0.0138095803558826
42.98381819088845,0.0141431083902717
43.015536677343064,0.014482825063169
43.13277700502532,0.0151451006531715
43.200972645389314,0.01548991817981
43.214363106252875,0.0158364195376635
43.25865807098025,0.0161670669913292
43.30127587377603,0.0164982583373785
43.34275767888975,0.0168368015438318
43.393707622162566,0.0171756464987993
43.40362747593546,0.0175118539482355
43.46248915109479,0.0178387332707644
43.51649823773124,0.0181778203696013
43.522808839026666,0.0185177028179169
43.588455193254354,0.0191801730543375
43.64495989684534,0.0195146538317204
43.68239862359561,0.0198478065431118
43.71752510309561,0.020184239372611
43.72673384020932,0.0205165315419436
43.760666180413935,0.0208348948508501
43.81922820264154,0.0211680475622416
43.82348148530056,0.0215035378932953
43.86825052780065,0.0218323785811663
43.92632952739184,0.0221569500863552
43.94534630748274,0.0224925484508276
44.005218752232985,0.0231485571712255
44.05223295550593,0.0234828237444162
44.083302939347035,0.0238089133054018
44.11008386107435,0.0241362880915403
44.14982589021078,0.0244647283107042
44.14936970216545,0.0247941669076681
44.191804135256355,0.0251163356006145
44.236291414552106,0.0254487600177526
44.23677890962027,0.0257729310542345
44.33499798477968,0.0261162705719471
44.29819434334767,0.0264389142394066
44.3829827057572,0.0270944535732269
44.397969824779885,0.0274254884570837
44.4221477911891,0.0277549773454666
44.45087422075731,0.0280905459076166
44.46728804553011,0.0284214168787003
44.523242640007666,0.0287500619888306
44.52508975434851,0.0290760695934296
44.550260600621435,0.0294029843062162
44.58722524959878,0.0297330226749182
44.61104094903079,0.0300656445324421
44.64077814818991,0.0303993001580238
44.69246157028105,0.0310493856668472
44.6836195725765,0.031378511339426
44.72502981878104,0.0317069962620735
44.75231165287216,0.0320429094135761
44.787746730167584,0.0323668830096722
44.81730055962244,0.0327020138502121
44.842028635145084,0.033033762127161
44.85575900082711,0.0333598293364048
44.88908756273631,0.033687986433506
44.879136401940784,0.0340125262737274
44.93809647059998,0.0343492962419987
44.967757638418384,0.0350040346384048
44.999328534622904,0.035330057144165
45.00130982191839,0.0356586389243603
45.038851414600465,0.0359862893819809
45.083911165168814,0.0363278239965439
45.086523065350605,0.0366560406982899
45.11252578394152,0.036985270678997
45.13723149730523,0.0373188592493534
45.150478840350836,0.0376461669802666
45.171181727237226,0.0379808396100998
45.19183094494184,0.0383066423237324
45.23286997930568,0.0389735549688339
45.27678478732845,0.0393080897629261
45.280962038646756,0.0396422930061817
45.31601695923778,0.039979949593544
45.31960832198786,0.0403135940432549
45.35263275853336,0.040646355599165
45.34368342246506,0.0409732423722744
45.361716267556126,0.0413084551692009
45.38075540980616,0.0416430681943893
45.40972335069257,0.0419823192059994
45.430470961897264,0.0423175245523453
45.456876199351925,0.042990617454052
45.48564735323842,0.0433285124599934
45.50553625753382,0.0436661392450333
45.52568009044308,0.0440007485449314
45.54620408005675,0.0443409495055676
45.547259573965945,0.0446749217808247
45.58688979230686,0.0450086332857609
45.61007040642061,0.045350331813097
45.64135953942079,0.0456950441002846
45.62471762062523,0.0460341311991215
45.636761879511546,0.0463741682469845
45.64120300430721,0.0470461696386337
45.68615094408003,0.0473857559263706
45.698888429898346,0.0477348119020462
45.70326246821636,0.0480740554630756
45.722677294739256,0.0484129562973976
45.7294530289439,0.048759788274765
45.76843027223937,0.0491061545908451
45.7836991544668,0.0494587235152721
45.78078760135307,0.0497938096523285
45.78956251258041,0.0501343235373497
45.80440651378495,0.0504851192235947
45.81686223639871,0.0511717163026333
45.86035663583055,0.0515184439718723
45.83492638851242,0.051864255219698
45.86951170376249,0.0522238947451115
45.85693075305797,0.0525669939815998
45.866143962603424,0.052918367087841
45.87735634917157,0.0532613769173622
45.89296513621708,0.0536113083362579
45.91008113278534,0.0539775565266609
45.90227226683085,0.0543167442083359
45.93509097151274,0.0546714477241039
45.92589117926273,0.0553865842521191
45.96011422753558,0.0557425543665886
45.96685418228564,0.0560985058546066
45.966813930399304,0.0564565174281597
45.99073249576291,0.0568183772265911
45.98716796760373,0.057172454893589
45.96235938830821,0.0575244091451168
46.008819010035765,0.0578856617212296
46.00842990846746,0.0582550577819347
46.013251189967505,0.058625515550375
45.997141490558406,0.0589870177209377
46.0356849079677,0.059721052646637
46.03064894974033,0.0600489750504494
46.012191223626566,0.0604119449853897
46.03396302171761,0.0607744120061398
46.0286095208313,0.0611544214189053
46.03458021730846,0.0615266039967537
46.040734283490295,0.0618968978524208
46.03653467001306,0.0622767433524132
46.04307336533125,0.0626527070999146
46.04300627885403,0.0630330592393875
46.036879047263085,0.0634047761559486
45.996837365194715,0.0641795173287392
46.01388627528577,0.0645468682050705
46.00545574130846,0.0649308636784554
45.99001690667199,0.0653241723775864
45.99107240058118,0.0657144412398338
45.9610981625356,0.0660983249545097
45.960883485808274,0.0664908438920975
45.942170831080865,0.0668774172663689
45.945820335444665,0.0672614052891731
45.941419462535556,0.0676560401916504
45.92639209162634,0.0680550411343575
45.901731102580705,0.068846270442009
45.874936763557955,0.069246344268322
45.88067042114885,0.069638691842556
45.83613394510326,0.0700406804680824
45.83742647789871,0.0704346299171448
45.77308607376212,0.070837140083313
45.78394066578501,0.0712331905961037
45.75589404585294,0.0716353580355644
45.73801326344391,0.0720400512218475
45.69504213853461,0.0724420920014381
45.66187905660271,0.0728422775864601
45.604256245057044,0.0736688822507858
45.570654864806805,0.0740681365132332
45.556217854897746,0.0744731202721596
45.509968437465766,0.0748810395598412
45.46833904210197,0.0752886906266212
45.44633020512467,0.0757001936435699
45.38432441039709,0.076106421649456
45.368089482897034,0.0765151083469391
45.32576238816969,0.076934814453125
45.2776971634195,0.0773410722613335
45.22704240064646,0.0777653679251671
45.15110945323713,0.0785980001091957
45.102552260987046,0.0790230333805084
45.051584427986825,0.0794249176979065
45.02080067978221,0.0798552706837654
44.965615343577355,0.080255463719368
44.93211682925913,0.0806850418448448
44.87809879775898,0.0810958743095398
44.83623683594066,0.0815139785408974
44.76455269875861,0.0819366052746773
44.754856466576726,0.0823478102684021
44.6690483897128,0.0827574729919434
44.57900491991684,0.0836006999015808
44.506989822780405,0.0840130746364594
44.469340891734774,0.0844345837831497
44.39759861293898,0.0848487243056297
44.35353174223437,0.0852674543857574
44.28697748434779,0.0856828838586807
44.226903780165664,0.0861121267080307
44.19035059491556,0.0865208506584167
44.11938204682442,0.0869460329413414
44.05860617084682,0.087362252175808
44.02392246209669,0.0877931714057922
43.90445039093725,0.0881981700658798
43.88221345993719,0.0886216834187508
43.7894060272778,0.0890442803502083
43.73335751173213,0.0894640013575554
43.670238081481834,0.0898856893181801
43.59693939641345,0.0903055667877197
43.54149465916319,0.090729758143425
43.44901371402642,0.09114820510149
43.385670662185305,0.0915693864226341
43.303972750162245,0.0919964388012886
43.22039194434375,0.0924252197146416
43.171687161843764,0.0928464382886887
43.08608481684346,0.0932753309607506
43.00188234300216,0.0937053337693214
42.90534937463825,0.0941210240125656
42.82495294027433,0.0945662036538124
42.75105942177402,0.0949899554252625
42.63465096640994,0.095419354736805
42.570605742773346,0.095850445330143
42.448745393022925,0.0962912067770958
42.353657020136104,0.0967230498790741
42.22239114627203,0.0971658304333687
41.9939661635895,0.0976293683052063
41.726675748406585,0.098018042743206

File: documentation/advanced_examples/6061T6_anisotropic_calibration/aluminum_6061_data/uniaxial_tension/processed_data/cleaned_CA-ST-03.csv
{'temperature':533.0699999999999, 'direction':'R33' }
engineering_stress,engineering_strain
1.8052e-01,1.49e-06
0.30014,1.46e-05
0.41246,2.08e-05
0.551996,2.91e-05
0.682501,3.37e-05
0.848994,4.18e-05
1.026625,4.7e-05
1.214222,5.52e-05
1.456649,6.33e-05
1.697858,7.63e-05
1.98543,8.96e-05
2.284145,9.96e-05
2.971371,0.000136
3.353312,0.000156
3.757195,0.000185
4.197986,0.000212
4.655414,0.000244
5.12909,0.000277
5.604745,0.00031
6.112263,0.000347
6.621349,0.000382
7.158712,0.000426
7.712238,0.000468
8.880415,0.000555
9.479,0.000606
10.09692,0.000656
10.72048,0.000705
11.36731,0.000757
12.06876,0.000811
12.71424,0.000865
13.41543,0.000922
14.11099,0.000981
14.78578,0.001035
15.50289,0.001099
16.97224,0.001225
17.71088,0.001284
18.47629,0.001352
19.23005,0.001415
19.99332,0.001479
20.76189,0.001549
21.59404,0.001619
22.37064,0.001688
23.17316,0.001757
23.93212,0.001824
24.75157,0.001899
26.36066,0.002047
27.21017,0.00212
27.97495,0.002193
28.79088,0.002273
29.61217,0.002352
30.39031,0.002436
31.16091,0.002519
31.91867,0.00261
32.66532,0.002705
33.39608,0.002809
34.07744,0.002912
35.36791,0.003158
35.96529,0.003297
36.51948,0.003456
37.03851,0.003622
37.51336,0.003808
37.91679,0.003996
38.35456,0.004204
38.74782,0.004424
39.0822,0.004644
39.42321,0.004883
39.69989,0.005117
40.30236,0.005626
40.58137,0.005889
40.78185,0.006148
40.99596,0.006424
41.21198,0.006709
41.37599,0.007012
41.5252,0.007304
41.68665,0.007598
41.80722,0.007906
41.96328,0.008225
42.03148,0.008545
42.21014,0.00919
42.3316,0.00952
42.4245,0.009863
42.47921,0.010194
42.56666,0.010525
42.645,0.010868
42.692,0.011205
42.75862,0.01155
42.80781,0.011892
42.88771,0.012241
42.92264,0.012577
43.04919,0.013274
43.07342,0.013621
43.11107,0.013961
43.15698,0.014305
43.22671,0.014651
43.2741,0.015007
43.27468,0.015345
43.34679,0.015698
43.37554,0.016049
43.41702,0.016384
43.43608,0.016726
43.55511,0.017427
43.5786,0.017775
43.60645,0.018116
43.66696,0.018466
43.67751,0.018801
43.74582,0.019155
43.73514,0.019499
43.79454,0.01984
43.82759,0.020179
43.85586,0.020527
43.88479,0.020861
43.96697,0.021552
43.99392,0.021898
44.01139,0.022233
44.06538,0.02257
44.07662,0.02291
44.11372,0.023249
44.13812,0.023581
44.18521,0.023918
44.21859,0.024267
44.24485,0.024609
44.25653,0.024941
44.32842,0.025607
44.36197,0.025945
44.35723,0.026291
44.40596,0.026623
44.4136,0.026954
44.45075,0.027284
44.48126,0.027631
44.49738,0.027967
44.54342,0.028303
44.55719,0.028642
44.58965,0.028973
44.6333,0.029645
44.6602,0.029977
44.68354,0.030316
44.71128,0.030657
44.74915,0.03099
44.77972,0.031323
44.77553,0.031651
44.80784,0.031989
44.83947,0.03233
44.85141,0.032661
44.88308,0.032999
44.9602,0.033677
44.95215,0.03401
44.96828,0.034344
45.03485,0.03468
45.01789,0.035004
45.0493,0.035349
45.08293,0.03569
45.08984,0.036021
45.10799,0.03635
45.14301,0.036693
45.1435,0.037036
45.19414,0.037704
45.20699,0.038035
45.24071,0.038369
45.2635,0.038717
45.30178,0.03905
45.32203,0.039389
45.32906,0.03973
45.33309,0.040061
45.35981,0.0404
45.39379,0.040738
45.40156,0.041083
45.45265,0.041763
45.46805,0.042102
45.51566,0.042447
45.51435,0.04279
45.50731,0.04312
45.56089,0.043459
45.53034,0.043804
45.57709,0.044144
45.57159,0.044486
45.59606,0.044831
45.60705,0.045172
45.6444,0.045855
45.66263,0.046204
45.67516,0.046553
45.69013,0.046899
45.68288,0.047243
45.72885,0.047582
45.75555,0.047934
45.75511,0.048291
45.77261,0.048637
45.76974,0.048972
45.80348,0.049316
45.81331,0.050016
45.82302,0.050362
45.85529,0.050711
45.8941,0.051067
45.87098,0.051423
45.88159,0.051777
45.88914,0.052126
45.9069,0.052474
45.89944,0.052831
45.92799,0.053199
45.90504,0.053549
45.95433,0.054259
45.96866,0.05462
45.94147,0.054983
45.96284,0.055336
45.96744,0.055698
45.96723,0.056053
45.99247,0.05642
45.99536,0.056786
46.01149,0.057145
46.01138,0.057508
45.99498,0.057871
46.04107,0.058609
46.00957,0.05897
46.05411,0.059342
46.01879,0.059707
46.02352,0.060072
46.04141,0.060453
46.03381,0.060825
46.03749,0.061198
46.04604,0.061572
46.03481,0.061942
46.0363,0.062284
46.02115,0.063027
46.00562,0.063409
46.02291,0.063791
45.98264,0.064175
45.98529,0.064563
45.97556,0.064949
45.98663,0.065333
45.98245,0.065724
45.95006,0.066123
45.94009,0.066511
45.93403,0.066896
45.89597,0.067684
45.87132,0.068083
45.87702,0.068463
45.87009,0.068869
45.81325,0.069264
45.82149,0.069663
45.80102,0.070062
45.78205,0.070452
45.76355,0.070865
45.74884,0.071265
45.69433,0.071669
45.67898,0.072462
45.63153,0.07288
45.59782,0.073287
45.56432,0.073689
45.52332,0.074092
45.47486,0.074487
45.45567,0.074904
45.41369,0.075316
45.37326,0.075712
45.33876,0.076117
45.32994,0.076532
45.22722,0.077345
45.16653,0.077752
45.14072,0.078164
45.10208,0.078581
45.02548,0.078995
45.00672,0.079388
44.95554,0.079804
44.91655,0.080215
44.88433,0.080626
44.83526,0.081042
44.77191,0.081447
44.6956,0.082272
44.62064,0.082676
44.57338,0.083094
44.55196,0.083504
44.46564,0.08393
44.40929,0.08434
44.37714,0.084737
44.29954,0.085161
44.27326,0.085581
44.19861,0.086008
44.1319,0.08641
44.00243,0.087236
43.96664,0.087656
43.88832,0.088081
43.84964,0.088497
43.78033,0.088912
43.69491,0.089324
43.62514,0.089743
43.56925,0.09016
43.5148,0.090577
43.44366,0.090999
43.33239,0.091431
43.22368,0.092261
43.12261,0.09268
43.08221,0.093104
42.97061,0.093529
42.91402,0.093955
42.82506,0.094378
42.73896,0.094803
42.61693,0.095234
42.521,0.095669
42.40865,0.096103
42.27893,0.096556
42.09014,0.097013
41.70008,0.097423

File: documentation/advanced_examples/6061T6_anisotropic_calibration/aluminum_6061_data/uniaxial_tension/processed_data/cleaned_CA-ST-04.csv
{'temperature':533.0699999999999, 'direction':'R33' }
engineering_stress,engineering_strain
7.910092206488369e-02,0.000272943987511098
0.07799682540063961,0.000274311634711921
0.0819004547378341,0.000270918913884088
0.07472097873905119,0.000274523888947442
0.08696469760228812,0.000273889279924333
0.08638782377948809,0.000270217075012624
0.08408118453968938,0.000272036733804271
0.07704562999918031,0.000275258120382205
0.0833514443949771,0.00027470666100271
0.07939725561371272,0.000273870013188571
0.0860936390943835,0.000272346253041178
0.08006301901890069,0.000272871227934957
0.08898010466079911,0.000271620927378535
0.09006281751041405,0.000270614604232833
0.08785064092233824,0.000270546035608277
0.07584504411254593,0.000272468809271231
0.08075089999706309,0.000274118647212163
0.07379570946578806,0.000272250530542806
0.06257507685140078,0.000272103148745373
0.07486662977056802,0.000271425262326375
0.07208905743666247,0.000270152842858806
0.07366284679400127,0.000270620977971703
0.08269422403338021,0.000269947136985138
0.08612022909917709,0.000272468663752079
0.07481358952447406,0.000271875294856727
0.0796146751995624,0.000272433273494244
0.077279332032118,0.000270769523922354
0.07588653639992161,0.000271979079116136
0.07399062712905227,0.000272386649157852
0.08426630128791283,0.000269947631750256
0.08183294897007798,0.000269671989372
0.08189963362730592,0.000272400240646675
0.08475369153347605,0.000273326091701165
0.08145460919095827,0.000269094220129773
0.08884631605586342,0.000270029617240652
0.08107460972034257,0.000271952070761472
0.07882616450549004,0.000271254073595628
0.07361841947324449,0.000270108750555664
0.08649144094008847,0.000271051045274362
0.08391677025905926,0.000269282172666863
0.08548402567303798,0.000270357908448204
0.09194543177888538,0.000271059252554551
0.07746130410172081,0.00027097508427687
0.06595782511570647,0.000270901655312628
0.07104186198504292,0.000269901676801965
0.06888988852214448,0.000269181880867109
0.06714261772748281,0.000270827207714319
0.0740931261816982,0.000273994257440791
0.0793212766841139,0.000269395823124796
0.07826539842540986,0.000270430493401363
0.08240603170809534,0.000271044002147391
0.08267390591539357,0.000269680545898154
0.07662055680164696,0.000270215736236423
0.07350051149534986,0.000267972674919292
0.08031995673276832,0.000270712509518489
0.08168293032936315,0.000271775003056973
0.08578949626030875,0.000268567237071693
0.08625931124646127,0.000268614676315337
0.08874124884900998,0.000269877549726516
0.0813698251612163,0.000268949836026877
0.08817763508773255,0.000271079217782244
0.08190407111824899,0.000271020515356213
0.07575573523967635,0.000268838019110262
0.07834805106186236,0.000271620083367452
0.07929080824235252,0.000271557393716648
0.07688582791386353,0.000268703530309722
0.0837033164623623,0.000270391785306856
0.07913446530352021,0.000272147241048515
0.08404238269957787,0.000268844043603167
0.06889724357603273,0.00026954070199281
0.06592688497215188,0.000270133896265179
0.06573970671238503,0.000268597912508994
0.07375516058199888,0.000269634765572846
0.07276381811679612,0.000268679723376408
0.07931414874590353,0.000268332340056077
0.06990565465797922,0.000270325894234702
0.07644040165747022,0.000270405347691849
0.07310641338224473,0.000268008909188211
0.08086587294157797,0.000270443240879104
0.06858843613533594,0.000270528602413833
0.07224237798992998,0.000267152470769361
0.07147720779940883,0.000268332340056077
0.07456182305989584,0.000267522176727653
0.07128859696382571,0.000267805851763114
0.07165704847572318,0.000270874821580946
0.10102680940835689,0.000269236043095589
0.10570928828807967,0.000266771530732512
0.09537673038703076,0.000272281205980107
0.0959432267703767,0.000275378843070939
0.10041855868108258,0.000272721983492374
0.09609130619260825,0.000271848461125046
0.10658174443092658,0.000268163334112614
0.12110897167565313,0.000265594688244164
0.22883507418651783,0.000272863660939038
0.41648646832196035,0.000283110421150923
0.6570691629075214,0.000297669845167547
0.9239732717920086,0.000312312127789482
1.2355379667050619,0.000334532902343199
1.59234200827666,0.000360189500497654
2.0225962385445424,0.000393633148632944
2.504619286398568,0.000429858075222
3.051803150100814,0.000468669401016086
3.64450071620097,0.000512398197315633
4.278007265953252,0.000562210567295551
4.986039344727097,0.000616563018411398
5.698553079709792,0.000672073743771762
6.487069643848988,0.00073025788879022
7.330426048835021,0.000800599809736013
8.19356849218469,0.000868903589434922
9.086475528338493,0.000945701147429645
10.06273192196417,0.0010225756559521
11.009487596263025,0.00110278802458197
12.038111134994015,0.00118890637531877
13.086920994736436,0.00127657619304955
14.150818603217541,0.00136956677306443
15.234400502238518,0.00146289810072631
16.372868084532364,0.00156291190069169
17.497302293888698,0.00166169996373355
18.6843505486998,0.00177046866156161
19.846375547488083,0.00187353929504752
21.010316983310503,0.00197862670756876
22.19507311681483,0.0020856789778918
23.41607831020558,0.00219655456021428
24.626045541868972,0.00230853003449738
25.850036083498296,0.0024273011367768
27.086426442343733,0.00254705618135631
28.318181125609478,0.00267030578106642
30.721979054936455,0.00292947632260621
31.912182610395185,0.00307509629055858
33.041355361262866,0.00323311542160809
34.086421795573436,0.00340110738761723
35.1138735571682,0.00359953637234867
36.04481024012604,0.00382814928889275
36.812138658526514,0.0040806457400322
37.57278750000653,0.00437286263331771
38.19114145075881,0.00468140980228782
38.82366406551105,0.0050308364443481
39.33359732412648,0.00537773268297315
39.81048825646921,0.00574858766049147
40.2523779374025,0.00613124389201403
40.647852720926714,0.00653317384421825
40.96940267892798,0.00695176236331463
41.28589878897448,0.00737524777650833
41.517995638179954,0.00781262014061213
41.77915434933997,0.00827668886631727
41.97672402490871,0.00874105375260115
42.13460981295476,0.0092231472954154
42.30436543504634,0.00971129257231951
42.416457993705926,0.0102100679650903
42.55464271959278,0.0107222637161613
42.64758879763857,0.0112288035452366
42.73291832429784,0.0117301689460874
42.8599130257757,0.0122542437165976
42.94575240966226,0.0127744004130363
43.04309488818542,0.0132975149899721
43.11939457500391,0.0138240978121758
43.17763010970849,0.0143558662384748
43.267230808754356,0.0148702664300799
43.32246981414099,0.0153944892808795
43.3952988938684,0.0159244127571583
43.43610088934578,0.0164373330771923
43.48568226848243,0.0169602576643229
43.559423724300906,0.0174854304641485
43.62705136582386,0.0180051308125257
43.6851348378468,0.0185297727584839
43.71989457793785,0.0190459992736578
43.78605526182437,0.0195579566061497
43.824495813301866,0.0200759768486023
43.896493020711105,0.0205857306718826
43.97421494084774,0.0216171126812696
44.01769145055259,0.0221267696470022
44.09675957266646,0.0226334985345602
44.131818965689234,0.023144019767642
44.16999564368937,0.0236529931426048
44.24569602464419,0.0241612046957016
44.28193613966712,0.0246731322258711
44.32356553503092,0.0251798462122679
44.35786461464469,0.025680186226964
44.40349236405387,0.0261908154934645
44.425058430281275,0.0266926661133766
44.48128137066772,0.027201795950532
44.51562964703153,0.0277094561606646
44.53989258964537,0.028212808072567
44.620172740782024,0.0287184473127127
44.634488995032065,0.0292198751121759
44.682576581941184,0.0297133158892393
44.735583843850634,0.0302238520234823
44.76799108480528,0.0307283308357
44.79542498157804,0.031227620318532
44.82856122891906,0.0317238606512547
44.87951564462383,0.0322292484343052
44.926941311624006,0.0327315591275692
44.9600551968059,0.0332336984574795
44.98713129903319,0.033736415207386
45.01952512269259,0.0342307314276695
45.02180606291981,0.0347242280840874
45.071821267942646,0.0352369546890259
45.13306227682927,0.0357314459979534
45.15121140514759,0.0362433567643166
45.18674934837484,0.0367413274943829
45.21508667637495,0.037247397005558
45.256380639352436,0.0377545915544033
45.27818374446611,0.0382505767047405
45.292772817057006,0.0387540236115456
45.33780126060271,0.0392612777650356
45.357381567102884,0.039775438606739
45.41363581451217,0.040279570966959
45.394958939239345,0.0407866537570953
45.46631658889858,0.0412915386259556
45.49473889310332,0.0418029464781284
45.52482494194421,0.0423168987035751
45.57560046037625,0.0433322973549366
45.5788474458763,0.0438446290791035
45.622547577171964,0.0443562008440495
45.65870271599027,0.0448691099882126
45.67496447808123,0.0453813895583153
45.714303988354104,0.0458994582295418
45.72688493905862,0.0464161150157452
45.72192501217239,0.0469267964363098
45.76694451085418,0.047444261610508
45.78890415108165,0.0479699596762657
45.79773273149076,0.0484875552356243
45.783282304286054,0.0490078665316105
45.85399145133179,0.0495269559323788
45.86227886749096,0.0500688888132572
45.86000239969548,0.0505832806229591
45.89929271321834,0.0511115156114101
45.91552316828666,0.0516487918794155
45.93095305805943,0.0521720983088017
45.94983566519588,0.052710272371769
45.98495319983238,0.0532452836632729
45.98971186728695,0.05376797914505
45.99394278778682,0.0543131269514561
46.002002109923225,0.0548527091741562
45.999904539400475,0.0553840845823288
46.02424798578698,0.0559252090752125
46.035697411241586,0.0564698539674282
46.04939646990077,0.0570126920938492
46.054709718900725,0.0575659908354282
46.0662128135371,0.0581115558743477
46.05860967944623,0.0586572252213955
46.08194235624182,0.0592133030295372
46.06308658369626,0.0597278997302055
46.075421550650816,0.0602807998657227
46.062733261582544,0.0608449466526508
46.06899466612814,0.0614215992391109
46.04392221335527,0.0619887635111809
46.06140047690076,0.0625652000308037
46.04161443853716,0.0631372705101967
46.05250033758248,0.0637228935956955
46.05009864169625,0.0643083304166794
46.017847935855194,0.0648881867527962
46.019654798309695,0.065478190779686
45.94606540517307,0.0666608512401581
45.91978986824111,0.0672465786337852
45.927339333150215,0.0678467303514481
45.871814092127295,0.0684526786208153
45.869439230831965,0.0690533295273781
45.80841289867265,0.0696549266576767
45.79123876049066,0.0702575892210007
45.732144518876815,0.0708668157458305
45.70540384903583,0.0714788436889648
45.64728906999026,0.0720732063055038
45.576043231126334,0.0726792961359024
45.54326030589882,0.0732989385724068
45.52060743873977,0.0739175006747246
45.43003174955757,0.0745262652635574
45.41268765896654,0.07514538615942
45.35092784798911,0.0757535099983215
45.28714649782987,0.0763802751898766
45.217734356011334,0.0769896730780602
45.136680474170234,0.077614426612854
45.060872754851644,0.078241191804409
44.99045431587416,0.078861229121685
44.94017523737397,0.0794831439852715
44.86985519189655,0.0801016241312027
44.787477470237135,0.0807313770055771
44.713534754986796,0.0813630744814873
44.610995310690946,0.0819860994815826
44.545997459077164,0.0826117321848869
44.44002765957678,0.0832270979881287
44.35885302207647,0.0838626995682716
44.2574987722125,0.0844743922352791
44.19206262228039,0.0851120427250862
44.098016326007325,0.0857530385255814
44.01827286668887,0.0863827764987946
43.92178462264303,0.0870022773742676
43.80713383298364,0.0876355692744255
43.6954348483241,0.0882611125707626
43.599335705846364,0.0889050588011742
43.51160895573242,0.0895418897271156
43.378929793413896,0.0901754647493362
43.28148444895893,0.09080471098423
43.144489389935714,0.0914432480931282
43.02059408370801,0.0920755490660667
42.9057286173213,0.092721164226532
42.75550410497987,0.0933761969208717
42.56567173645644,0.0940317437052727
42.28342550927348,0.0947162583470345
41.726764283021595,0.0951949283480644

File: documentation/advanced_examples/6061T6_anisotropic_calibration/aluminum_6061_data/uniaxial_tension/processed_data/cleaned_NM-LT-03.csv
{'temperature':533.0699999999999, 'direction':'R11' }
time,displacement,load,engineering_strain,engineering_stress
2.41072451e+04,0.0001,80.2646,1.0000000000000001e-07,1.668336908680338
24108.245,0.0659,107.2377,6.59e-05,2.2289852925447766
24109.245,0.1234,144.408,0.0001234,3.0015872041810487
24110.245,0.2057,179.9336,0.00020569999999999999,3.740003264100543
24111.245,0.2797,219.0775,0.0002797,4.553627366378412
24112.2249,0.3784,255.9188,0.00037840000000000004,5.319390860543523
24113.2249,0.4524,297.6943,0.00045240000000000005,6.187713988405314
24114.2449,0.5099,333.8777,0.0005099,6.9398027261744435
24115.2449,0.5757,368.7454,0.0005757,7.664544029697957
24116.2249,0.6168,402.2973,0.0006168,8.36193582042951
24117.2649,0.7237,431.902,0.0007237,8.97728322987787
24118.2448,0.7402,455.2568,0.0007402,9.462723571383933
24119.2248,0.7731,475.98,0.0007731,9.893464887306076
24120.2649,0.8224,489.1377,0.0008224,10.166953779586649
24121.2448,0.8307,498.6769,0.0008307,10.365230472416158
24122.2248,0.8882,500.3216,0.0008882,10.399416324132938
24123.2448,0.8142,496.0454,0.0008142000000000001,10.310533525378581
24124.2447,0.8224,485.8483,0.0008224,10.098582076153091
24125.2248,0.7731,469.7302,0.0007731,9.763559897910124
24126.2447,0.7649,448.678,0.0007649,9.32598016451682
24127.2447,0.7073,422.6917,0.0007073,8.785842875973179
24128.2247,0.6415,391.1134,0.0006414999999999999,8.129473275883221
24129.2447,0.5757,357.2325,0.0005757,7.425243067680507
24130.2647,0.4935,319.7333,0.0004935,6.645804817119416
24131.2446,0.4441,283.5498,0.0004441,5.893714000803942
24132.2646,0.329,242.7612,0.00032900000000000003,5.0459040468092935
24133.2646,0.255,203.6173,0.000255,4.232279944531424
24134.2447,0.1892,166.447,0.00018920000000000002,3.4596780328951517
24135.2646,0.1234,130.2635,0.0001234,2.7075872165796775
24136.2446,0.0412,97.3695,4.12e-05,2.0238701822441043
24147.7644,0.0165,95.3959,1.65e-05,1.9828479916025075
24148.7444,0.0905,126.3163,9.049999999999999e-05,2.625542835296484
24149.7444,0.1481,160.1971,0.00014810000000000002,3.3297709649528553
24150.7644,0.2221,199.0121,0.0002221,4.136558728305906
24151.7443,0.3043,237.8271,0.0003043,4.943346491658958
24152.7444,0.4277,276.971,0.00042770000000000004,5.756970593936828
24153.7643,0.4606,315.786,0.00046060000000000003,6.5637583572898786
24154.7643,0.5346,352.2984,0.0005346,7.322685512530171
24156.7643,0.6744,416.7707,0.0006744,8.6627721469557
24157.7442,0.732,443.7439,0.000732,9.223422609366482
24158.7442,0.7649,466.1118,0.0007649,9.688349777005403
24159.7442,0.7813,482.5588,0.0007813,10.03020829417319
24160.7442,0.8142,494.7296,0.0008142000000000001,10.28318401258662
24161.7442,0.806,499.3348,0.0008060000000000001,10.378905228812137
24162.7442,0.8389,496.7033,0.0008389,10.324208281774562
24163.7441,0.806,490.7824,0.0008060000000000001,10.201139631303427
24164.7441,0.7731,477.9537,0.0007731,9.934489156494017
24165.7641,0.7731,458.5462,0.0007731,9.53109527481749
24166.7441,0.6991,435.1914,0.0006991,9.045654933311427
24167.7441,0.658,405.9157,0.0006580000000000001,8.43714594133423
24168.7641,0.5922,374.6663,0.0005922,7.78761268016909
24169.7641,0.5099,339.1408,0.0005099,7.049198698795942
24170.744,0.4441,301.6415,0.0004441,6.269758369688507
24171.744,0.3619,261.5108,0.0003619,5.43562317208984
24172.744,0.3043,223.6826,0.0003043,4.649346504057586
24173.744,0.2221,187.1702,0.0002221,3.8904193488172933
24174.764,0.1317,146.3816,0.0001317,3.042609394822646
24175.764,0.0576,111.5139,5.76e-05,2.3178680912991325
24176.7439,0.0083,82.5672,8.3e-06,1.7161975167930965
24187.7438,0.0247,92.7643,2.47e-05,1.9281489660185869
24188.7638,0.0741,127.3031,7.41e-05,2.646053930617282
24189.7437,0.1728,162.4997,0.0001728,3.377631573065614
24190.7437,0.2468,199.0121,0.0002468,4.136558728305906
24191.7437,0.329,237.1692,0.00032900000000000003,4.9296717352629775
24192.7637,0.3948,277.9578,0.0003948,5.777481689257626
24193.7237,0.477,315.1281,0.000477,6.550083600893898
24194.7637,0.5511,352.6273,0.0005511,7.329521851454988
24195.7636,0.5839,388.1529,0.0005838999999999999,8.067937911374482
24196.7436,0.6991,416.7707,0.0006991,8.6627721469557
24197.7636,0.7237,445.0596,0.0007237,9.250770043612098
24198.7436,0.7649,466.7697,0.0007649,9.702024533401383
24199.7436,0.8307,482.8878,0.0008307,10.037046711644352
24200.7636,0.8224,494.4007,0.0008224,10.276347673661801
24201.7436,0.8635,499.0059,0.0008635,10.37206888988732
24202.7436,0.8389,497.0322,0.0008389,10.331044620699378
24204.7635,0.7731,476.9669,0.0007731,9.913978061173218
24205.7435,0.7566,459.2041,0.0007566000000000001,9.54477003121347
24206.7434,0.6826,433.5467,0.0006826,9.01146908159465
24207.7434,0.6662,406.5736,0.0006662,8.45082069773021
24208.7434,0.5839,373.6795,0.0005838999999999999,7.767101584848293
24209.7434,0.5428,340.7855,0.0005428,7.08338455051272
24210.7634,0.4524,299.9968,0.00045240000000000005,6.235572517971728
24211.7434,0.3784,262.1687,0.00037840000000000004,5.4492979284858185
24212.7433,0.2715,223.0248,0.00027150000000000004,4.63567382620795
24213.7633,0.2468,185.1966,0.0002468,3.8493971581756967
24214.7434,0.1481,148.0263,0.00014810000000000002,3.0767952465394246
24215.7633,0.0823,113.8165,8.23e-05,2.365728699411891
24216.7633,0.0001,81.5804,1.0000000000000001e-07,1.6956864214722982
24228.0831,0.3372,252.6294,0.0003372,5.251019157109965
24228.8431,0.7484,464.1382,0.0007484,9.647327586363806
24229.5831,1.1514,662.8183,0.0011514,13.776985540808235
24230.3431,1.5379,858.538,0.0015379,17.845110209290272
24231.0631,1.8833,1033.5345,0.0018833,21.482493561850163
24231.8431,2.278,1221.6886,0.002278,25.393363728144283
24232.583,2.6152,1393.3957,0.0026152000000000003,28.96237537727062
24233.343,2.9852,1555.2347,0.0029852,32.32627399464263
24234.083,3.347,1689.1137,0.003347,35.10901105428305
24234.8431,3.7253,1805.8877,0.0037253,37.53621276181337
24235.583,4.153,1890.7545,0.004153,39.30020853032891
24236.343,4.6793,1950.9508,0.0046793,40.55141652309277
24237.083,5.1398,1990.7526,0.0051398,41.37871538176662
24237.823,5.6743,2020.0284,0.005674299999999999,41.98722645229016
24238.583,6.2253,2038.7781,0.0062253,42.37694765611705
24239.343,6.842,2055.5541,0.006842,42.72564459075599
24240.083,7.4424,2067.3959,0.0074424,42.97178189169827
24240.8429,8.0591,2077.2642,0.008059100000000001,43.17689908054528
24241.583,8.6265,2083.5141,0.0086265,43.30680614848758
24242.3429,9.2515,2090.4218,0.0092515,43.45038589427951
24243.0629,9.9259,2096.0138,0.0099259,43.56661820582583
24243.8428,10.5508,2101.2769,0.0105508,43.676014178447325
24244.5829,11.1758,2105.2242,0.011175800000000001,43.75806063827687
24245.3429,11.8419,2111.1451,0.0118419,43.881129288748006
24246.8428,13.1577,2113.4477,0.0131577,43.928989896860756
24247.5828,13.7827,2120.6844,0.0137827,44.07940806012385
24248.3428,14.4652,2122.3291,0.0144652,44.11359391184063
24249.0828,15.0984,2125.9475,0.0150984,44.18880403274535
24249.8428,15.7481,2128.9079,0.0157481,44.25033731870775
24250.5828,16.406,2131.5395,0.016406,44.30503634429166
24251.3428,17.0392,2132.5263,0.0170392,44.325547439612464
24252.0828,17.6971,2136.1447,0.0176971,44.400757560517185
24252.8427,18.3714,2139.4341,0.018371400000000003,44.46912926395074
24253.5827,18.9799,2141.0788,0.0189799,44.50331511566752
24254.3427,19.6296,2143.0524,0.0196296,44.544337306309124
24255.0827,20.2793,2146.3418,0.0202793,44.61270900974267
24255.8427,20.9536,2149.3023,0.020953600000000003,44.674244374251415
24256.5827,21.5786,2150.6181,0.0215786,44.70159388704337
24257.3426,22.2282,2152.9207,0.0222282,44.74945449515614
24258.0827,22.8368,2152.5917,0.0228368,44.74261607768497
24258.8426,23.47,2157.5258,0.023469999999999998,44.8451736328353
24259.5826,24.095,2158.1837,0.024095,44.858848389231284
24260.3426,24.7529,2160.1574,0.0247529,44.899872658419234
24261.0826,25.3778,2163.4468,0.0253778,44.96824436185278
24261.8426,26.0357,2165.4204,0.0260357,45.00926655249438
24262.5826,26.636,2166.4072,0.026636,45.02977764781518
24263.3426,27.2775,2169.0388,0.0272775,45.084476673399095
24264.0826,27.9189,2169.6967,0.0279189,45.09815142979508
24264.8426,28.5439,2173.315,0.0285439,45.17335947215346
24265.5825,29.2018,2174.6308,0.0292018,45.20070898494542
24266.3425,29.7939,2176.2755,0.0297939,45.2348948366622
24267.0825,30.4271,2178.907,0.0304271,45.28959178369978
24267.8225,31.0274,2180.2228,0.0310274,45.316941296491734
24268.5825,31.6688,2179.5649,0.031668800000000004,45.303266540095755
24269.3225,32.3267,2183.5122,0.0323267,45.38531299992529
24270.0825,32.9682,2184.499,0.0329682,45.40582409524608
24270.8224,33.5931,2186.4727,0.0335931,45.44684836443403
24271.5824,34.2017,2190.7489,0.0342017,45.53573116318839
24272.3224,34.8184,2190.42,0.0348184,45.52889482426357
24273.0824,35.4599,2189.4331,0.035459899999999996,45.50838165039642
24273.8224,36.0684,2191.4068,0.036068399999999994,45.54940591958437
24275.3224,37.3102,2195.683,0.0373102,45.63828871833872
24276.0824,37.9352,2197.3277,0.0379352,45.6724745700555
24276.8223,38.6095,2200.2882,0.0386095,45.73400993456424
24277.5823,39.218,2200.2882,0.039218,45.73400993456424
24278.3223,39.8595,2201.9329,0.0398595,45.76819578628101
24279.0823,40.4762,2202.5908,0.0404762,45.781870542677
24279.8223,41.1012,2205.8802,0.0411012,45.85024224611056
24280.5823,41.7673,2208.5117,0.0417673,45.90493919314813
24281.3224,42.3594,2209.8275,0.0423594,45.93228870594009
24282.0823,43.0091,2211.4722,0.043009099999999995,45.96647455765687
24282.8223,43.6012,2211.4722,0.0436012,45.96647455765687
24283.5822,44.2426,2213.7748,0.0442426,46.01433516576963
24284.3222,44.8511,2214.7616,0.044851100000000005,46.03484626109042
24285.0822,45.5173,2215.7484,0.0455173,46.05535735641122
24285.8222,46.1505,2216.7353,0.046150500000000004,46.075870530278365
24286.5822,46.7343,2218.051,0.0467343,46.103217964523985
24287.3222,47.4004,2218.38,0.047400399999999995,46.11005638199515
24288.0821,48.0419,2221.3404,0.0480419,46.17158966795754
24288.8221,48.6751,2221.0115,0.0486751,46.16475332903273
24289.5822,49.3083,2224.6298,0.0493083,46.239961371391104
24290.3221,49.9251,2221.9983,0.0499251,46.18526442435353
24291.0821,50.5747,2224.3009,0.0505747,46.23312503246629
24291.8221,51.1833,2224.9588,0.0511833,46.24679978886226
24292.5821,51.8329,2229.235,0.0518329,46.335682587616624
24293.3221,52.4579,2228.9061,0.0524579,46.328846248691804
24294.082,53.1487,2228.5771,0.0531487,46.32200783122064
24294.822,53.7655,2229.564,0.0537655,46.342521005087775
24295.582,54.3987,2232.1955,0.0543987,46.39721795212536
24296.3221,55.0319,2232.5244,0.0550319,46.40405429105017
24297.082,55.7062,2234.4981,0.055706200000000004,46.44507856023811
24297.8221,56.2983,2233.5113,0.056298299999999996,46.42456746491732
24298.582,56.9891,2235.156,0.0569891,46.458753316634095
24299.322,57.6305,2235.4849,0.0576305,46.465589655558915
24300.082,58.2719,2235.8139,0.0582719,46.47242807303008
24300.8219,58.8723,2237.1296,0.0588723,46.4997755072757
24301.582,59.563,2238.1164,0.059563000000000005,46.52028660259649
24302.3219,60.2291,2237.4586,0.0602291,46.50661392474686
24303.8219,61.4791,2239.7611,0.0614791,46.55447245431327
24304.5819,62.1452,2240.748,0.062145200000000005,46.574985628180414
24305.3219,62.7949,2242.7216,0.0627949,46.616007818822006
24306.0819,63.4692,2243.0506,0.0634692,46.62284623629318
24306.8219,64.086,2242.7216,0.064086,46.616007818822006
24307.582,64.7768,2244.0374,0.0647768,46.64335733161398
24308.3218,65.4182,2243.0506,0.0654182,46.62284623629318
24309.0819,66.0925,2245.3532,0.0660925,46.67070684440593
24309.8218,66.7586,2244.3663,0.0667586,46.6501936705388
24310.5818,67.4494,2245.6821,0.06744939999999999,46.67754318333075
24311.3218,68.0826,2246.34,0.0680826,46.69121793972673
24312.0818,68.7816,2247.6557,0.0687816,46.71856537397234
24312.8218,69.3902,2246.011,0.0693902,46.68437952225556
24313.5818,70.0809,2245.3532,0.0700809,46.67070684440593
24314.3218,70.7306,2245.6821,0.07073059999999999,46.67754318333075
24315.0817,71.4214,2247.6557,0.07142140000000001,46.71856537397234
24315.8217,72.1039,2246.34,0.0721039,46.69121793972673
24316.5817,72.7865,2248.6426,0.0727865,46.73907854783949
24317.3217,73.4773,2249.6294,0.0734773,46.75958964316028
24318.0817,74.1598,2247.9847,0.0741598,46.725403791443505
24318.8217,74.8177,2250.2873,0.0748177,46.77326439955627
24319.5816,75.5496,2248.9715,0.0755496,46.74591488676431
24320.3216,76.1664,2248.6426,0.0761664,46.73907854783949
24321.0817,76.8983,2250.2873,0.0768983,46.77326439955627
24321.8216,77.5726,2246.9979,0.07757259999999999,46.704892696122705
24322.5816,78.2798,2250.9452,0.0782798,46.786939155952254
24322.9616,78.6417,2249.6294,0.0786417,46.75958964316028
24323.7016,79.3078,2248.9715,0.0793078,46.74591488676431
24324.4616,80.015,2249.3004,0.080015,46.752751225689124
24325.2016,80.6893,2249.3004,0.0806893,46.752751225689124
24325.9616,81.4048,2248.3136,0.0814048,46.732240130368325
24326.7016,82.1284,2247.3268,0.0821284,46.711729035047526
24327.4416,82.8274,2247.6557,0.0828274,46.71856537397234
24328.2015,83.5264,2246.9979,0.0835264,46.704892696122705
24328.9615,84.2748,2248.3136,0.0842748,46.732240130368325
24329.7016,84.9327,2247.3268,0.0849327,46.711729035047526
24330.4615,85.6646,2244.3663,0.0856646,46.6501936705388
24331.9415,87.0543,2244.6953,0.0870543,46.65703208800995
24332.7014,87.8356,2244.0374,0.0878356,46.64335733161398
24333.4614,88.5592,2244.0374,0.0885592,46.64335733161398
24334.2014,89.2583,2242.7216,0.0892583,46.616007818822006
24334.9615,89.9901,2241.0769,0.0899901,46.58182196710523
24335.7014,90.7303,2240.748,0.0907303,46.574985628180414
24336.4414,91.4293,2240.0901,0.09142929999999999,46.56131087178443
24337.2014,92.1365,2239.4322,0.0921365,46.54763611538845
24337.9614,92.9095,2237.1296,0.09290949999999999,46.4997755072757
24338.7014,93.6332,2236.1428,0.0936332,46.4792644119549
24339.4613,94.3486,2234.827,0.0943486,46.45191489916294
24340.2013,95.0887,2232.8534,0.0950887,46.41089270852133
24340.9613,95.8289,2232.5244,0.09582890000000001,46.40405429105017
24341.7013,96.5443,2230.2219,0.09654430000000001,46.35619576148376
24342.4613,97.2762,2226.2746,0.09727620000000001,46.27414930165423
24343.2013,97.9999,2227.5903,0.0979999,46.30149673589983
24343.9613,98.7811,2223.643,0.0987811,46.219450276070305
24344.7013,99.4884,2222.6562,0.0994884,46.1989391807495
24345.4613,100.2367,2221.0115,0.1002367,46.16475332903273
24346.2012,100.9604,2216.0774,0.1009604,46.062195773882394
24346.9612,101.7087,2214.4327,0.1017087,46.0280099221656
24347.7012,102.4653,2213.1169,0.1024653,46.00066040937365
24348.4412,103.1478,2212.1301,0.1031478,45.98014931405285
24349.2012,103.9291,2209.1696,0.10392910000000001,45.91861394954412
24349.9612,104.7021,2207.196,0.1047021,45.87759175890251
24350.7011,105.434,2204.2355,0.105434,45.816056394393776
24351.4611,106.1988,2202.5908,0.10619880000000001,45.781870542677
24352.2011,106.9636,2198.3145,0.1069636,45.6929856653763
24352.9611,107.679,2196.9988,0.107679,45.66563823113068
24353.7011,108.4191,2193.3804,0.1084191,45.590428110225965
24354.4611,109.1675,2189.7621,0.1091675,45.51522006786758
24355.2011,109.924,2187.1305,0.10992400000000001,45.46052104228367
24355.9411,110.6395,2183.1833,0.1106395,45.37847666100048
24356.7011,111.4043,2182.1964,0.11140430000000001,45.357963487133325
24357.461,112.1609,2178.2491,0.1121609,45.27591702730379
24358.2011,112.9092,2173.9729,0.1129092,45.18703422854944
24358.9411,113.6493,2170.3545,0.1136493,45.111824107644715
24360.461,115.1213,2165.4204,0.11512130000000001,45.00926655249438
24361.201,115.9026,2162.46,0.11590260000000001,44.94773326653198
24361.961,116.6345,2156.2101,0.1166345,44.81782619858968
24362.701,117.3746,2154.2364,0.1173746,44.77680192940175
24363.441,118.1641,2149.3023,0.11816410000000001,44.674244374251415
24364.201,118.9042,2146.0129,0.1189042,44.60587267081786
24364.9609,119.669,2142.0656,0.119669,44.52382621098832
24365.7009,120.3926,2139.1051,0.1203926,44.46229084647958
24366.4609,121.1657,2132.8552,0.1211657,44.33238377853728
24367.2009,121.8811,2130.2237,0.1218811,44.27768683149971
24367.9409,122.613,2126.6054,0.122613,44.20247878914133
24368.7009,123.3778,2120.0265,0.1233778,44.06573330372787
24369.4609,124.1426,2118.7108,0.1241426,44.03838586948225
24370.2008,124.9156,2112.4609,0.1249156,43.90847880153996
24370.9608,125.6311,2107.5268,0.1256311,43.80592124638962
24371.7008,126.3712,2103.9084,0.1263712,43.7307111254849
24372.4608,127.1853,2098.9743,0.1271853,43.62815357033457
24373.2008,127.8432,2094.6981,0.1278432,43.53927077158021
24373.9608,128.6162,2091.4086,0.12861619999999999,43.47089698960032
24374.7008,129.3728,2083.5141,0.1293728,43.30680614848758
24375.4608,130.154,2082.5272,0.130154,43.28629297462044
24376.2008,130.8777,2077.2642,0.1308777,43.17689908054528
24376.9607,131.6343,2071.3432,0.1316343,43.053828351527805
24377.7008,132.3662,2066.7381,0.1323662,42.95810921384864
24378.4607,133.1803,2059.5014,0.1331803,42.80769105058554
24379.2007,133.9122,2053.9094,0.1339122,42.69145873903923
24379.9607,134.7181,2049.3042,0.13471809999999998,42.5957375228137
24380.7007,135.4089,2045.0279,0.1354089,42.50685264551301
24381.4607,136.2313,2037.1334,0.1362313,42.342761804400276
24382.2007,136.9385,2033.1861,0.13693850000000002,42.260715344570734
24382.9607,137.7033,2026.2783,0.1377033,42.11713352023246
24383.7006,138.4763,2020.6863,0.1384763,42.00090120868614
24384.4606,139.2411,2014.1075,0.13924109999999998,41.86415780181903
24385.2007,139.9977,2005.2261,0.1399977,41.67955378683916
24385.9606,140.7296,1997.9894,0.1407296,41.52913562357606
24386.7006,141.519,1986.1475,0.141519,41.28299624408744
24387.4606,142.292,1971.6741,0.142292,40.982159917561255
24388.2006,143.0815,1944.3719,0.1430815,40.41467103767931
24388.9606,143.8956,1884.5047,0.1438956,39.170303540932956
24389.3405,144.4795,1746.0205,0.1444795,36.29184526506701
