Repository: sandialabs/matcal

6061T6 aluminum plate calibrations
##################################
In this calibration example, we will calibrate 
the Hill48 orthotropic
yield surface :cite:p:`hill1948theory` with 
Voce hardening :cite:p:`voce1948relationship`
to the Ductile Failure aluminum data for a rolled plate.
The rolling process tends to impart a texture 
to the material microstructure that results in 
orthotropic plasticity behavior. The experimental data set
used for this calibration 
was purposefully taken such that this orthotropic behavior
would be characterized. 

This example has been broken into several steps:

#. Experimental data analysis to verify the suspected orthotropic

File: documentation/advanced_examples/6061T6_anisotropic_calibration/aluminum_6061_data/uniaxial_tension/processed_data/cleaned_NM-LT-04.csv
{'temperature':533.0699999999999, 'direction':'R11' }
time,displacement,load,engineering_strain,engineering_stress
2.87850687e+04,0.0083,39.8049,8.3e-06,0.824030514344249
28786.5688,0.0659,78.6199,6.59e-05,1.6275683806439263
28787.5687,0.1152,107.2377,0.0001152,2.220006508949759
28788.5687,0.1563,142.1054,0.0001563,2.941828414418708
28789.5687,0.2715,179.9336,0.00027150000000000004,3.7249378080540922
28790.5687,0.3455,216.446,0.0003455,4.4808078580213815
28791.5686,0.4113,255.9188,0.0004113,5.2979633259815495
28792.5687,0.5182,295.3917,0.0005182,6.115120864115275
28793.5686,0.5428,334.2067,0.0005428,6.918658730414951
28794.5686,0.6497,369.0744,0.0006497,7.6404806358839
28795.5686,0.7402,401.6395,0.0007402,8.314634725020461
28796.5686,0.7731,430.5862,0.0007731,8.91388165415654
28797.5686,0.8553,455.2568,0.0008552999999999999,9.424605891805202
28798.5686,0.8635,474.0064,0.0008635,9.812755153120992
28799.5686,0.8964,488.1508,0.0008964,10.105568781772007
28800.5685,0.8964,495.3875,0.0008964,10.255381031599416
28801.5685,0.8964,496.3744,0.0008964,10.275811574437267
28802.5685,0.8964,493.4139,0.0008964,10.214524086270831
28803.5685,0.88,483.8746,0.00088,10.017044020111033
28804.5685,0.8635,466.4408,0.0008635,9.656134102463339
28805.5684,0.8307,446.0464,0.0008307,9.23393462647565
28806.5685,0.7649,420.3891,0.0007649,8.702783986336252
28807.5684,0.6991,390.4555,0.0006991,8.083106514362324
28808.5684,0.6251,354.601,0.0006251,7.340856136229083
28809.5684,0.5757,319.0754,0.0005757,6.605414558926086
28810.5684,0.4935,280.9183,0.0004935,5.815496364460457
28811.5684,0.3948,240.7875,0.0003948,4.984719154492684
28812.5683,0.3537,204.6041,0.00035370000000000003,4.235659975529197
28813.5683,0.2468,163.1576,0.0002468,3.377645492066887
28814.5683,0.1728,128.9478,0.0001728,2.6694432584319854
28815.5683,0.0823,96.3827,8.23e-05,1.9952891692954244
28816.5683,0.0247,67.107,2.47e-05,1.389231369155544
28818.0683,0.0001,32.2393,1.0000000000000001e-07,0.6674094636865949
28826.5681,0.0412,77.6331,4.12e-05,1.6071399079796334
28827.5681,0.1399,105.9219,0.00013989999999999999,2.192767165281664
28828.5681,0.2139,142.4343,0.0002139,2.9486372152489535
28829.568,0.2797,177.9599,0.0002797,3.68407879255195
28830.568,0.3537,217.4328,0.00035370000000000003,4.501236330685674
28832.5681,0.4606,295.3917,0.00046060000000000003,6.115120864115275
28833.588,0.5675,333.2198,0.0005675,6.898228187577101
28834.568,0.6497,368.0875,0.0006497,7.620050093046049
28835.5679,0.6991,401.3105,0.0006991,8.30782385401666
28836.5679,0.7813,429.5994,0.0007813,8.893453181492246
28837.5679,0.8224,454.27,0.0008224,9.40417741914091
28838.568,0.8307,474.6643,0.0008307,9.82637482495504
28839.5679,0.88,488.8087,0.00088,10.119188453606055
28840.5679,0.9211,496.0454,0.0009211,10.269000703433463
28841.5679,0.8882,497.6901,0.0008882,10.303048847931803
28842.5678,0.88,493.4139,0.00088,10.214524086270831
28843.5678,0.8307,482.5588,0.0008307,9.989804676442938
28844.5678,0.8307,467.0986,0.0008307,9.669751704123827
28845.5678,0.7731,444.7307,0.0007731,9.206697352981113
28846.5678,0.7402,419.7312,0.0007402,8.689164314502205
28847.5678,0.6909,388.1529,0.0006908999999999999,8.035438698029935
28848.5678,0.5839,355.5878,0.0005838999999999999,7.361284608893375
28849.5678,0.5264,316.7728,0.0005264,6.557746742593698
28850.5677,0.4277,280.5893,0.00042770000000000004,5.808685493456654
28851.5677,0.3866,239.4718,0.0003866,4.957481880998146
28852.5677,0.2879,202.3015,0.0002879,4.187992159196809
28853.5677,0.255,162.1708,0.000255,3.357217019402594
28854.5677,0.1317,128.9478,0.0001317,2.6694432584319854
28855.5676,0.0741,94.738,7.41e-05,1.9612410247970842
28856.5676,0.0905,67.107,9.049999999999999e-05,1.389231369155544
28858.0676,0.0001,31.9103,1.0000000000000001e-07,0.6605985926827925
28865.5675,0.0165,49.6731,1.65e-05,1.0283193813342908
28866.5675,0.0165,76.3173,1.65e-05,1.5799005643115382
28867.5675,0.0741,106.9088,7.41e-05,2.2131977081195138
28868.5675,0.1892,143.4212,0.00018920000000000002,2.969067758086803
28869.5674,0.255,176.9731,0.000255,3.663650319887657
28870.5674,0.3208,216.7749,0.0003208,4.487616658851627
28871.5674,0.403,254.603,0.00040300000000000004,5.270723982313455
28872.5674,0.4606,294.4049,0.00046060000000000003,6.094692391450982
28873.5674,0.5346,331.5751,0.0005346,6.864180043078761
28874.5673,0.6251,368.7454,0.0006251,7.633669764880097
28875.5673,0.7073,399.6658,0.0007073,8.273775709518318
28877.5673,0.8224,453.2831,0.0008224,9.383746876303059
28878.5673,0.8718,473.6775,0.0008718,9.805946352290748
28879.5673,0.8964,488.4798,0.0008964,10.112379652775811
28880.5673,0.9211,495.3875,0.0009211,10.255381031599416
28881.5673,0.9293,498.0191,0.0009293,10.309859718935607
28882.5672,0.8964,492.4271,0.0008964,10.194095613606539
28883.5872,0.88,483.8746,0.00088,10.017044020111033
28884.5672,0.8635,466.4408,0.0008635,9.656134102463339
28885.5672,0.8142,445.0596,0.0008142000000000001,9.213506153811357
28886.5671,0.7237,419.0733,0.0007237,8.675544642668157
28887.5671,0.6991,387.824,0.0006991,8.028629897199691
28888.5671,0.5675,354.272,0.0005675,7.33404526522528
28889.5671,0.5264,316.4439,0.0005264,6.550937941763453
28890.5871,0.4524,280.2604,0.00045240000000000005,5.80187669262641
28891.5671,0.3948,239.8007,0.0003948,4.964290681828391
28892.5671,0.3126,202.6304,0.0003126,4.194800960027055
28893.5671,0.2632,164.1444,0.0002632,3.3980739647311795
28894.567,0.1563,126.3163,0.0001563,2.614966641269352
28895.587,0.0988,94.409,9.88e-05,1.9544301537932818
28896.567,0.033,65.7912,3.3e-05,1.361992025487449
28897.567,0.0247,42.7654,2.47e-05,0.8853180025106845
28922.5266,0.0494,87.1723,4.94e-05,1.804617903965873
28923.2666,0.5017,302.6284,0.0005017,6.264933113942683
28924.0266,0.8882,510.1899,0.0008882,10.561816402258035
28924.7865,1.3487,718.7382,0.0013487,14.879128163237683
28925.5265,1.6941,901.3003,0.0016941,18.658480483247686
28926.2865,2.0888,1088.4676,0.0020888,22.533168435922466
28927.0265,2.4178,1264.7799,0.0024178000000000003,26.18313904894291
28927.7865,2.8125,1440.1053,0.0028125,29.812679119125505
28928.5265,3.1579,1590.1024,0.0031579,32.917879420172504
28929.2665,3.4457,1716.0868,0.0034457,35.52597515540489
28930.0264,3.824,1825.9531,0.0038239999999999997,37.80039824648412
28930.7664,4.2845,1903.9122,0.0042845,39.414286920260835
28931.5265,4.7533,1957.8585,0.0047533,40.531068958049374
28932.2664,5.296,1996.3446,0.005296,41.3277980235188
28933.0264,5.7977,2022.0021,0.0057977,41.85895280400532
28933.7865,6.3897,2041.7385,0.006389700000000001,42.26753053798541
28935.2664,7.5164,2069.6985,0.0075164,42.846351064630745
28936.0264,8.166,2078.9089,0.008166,43.0370223299603
28936.7864,8.7828,2087.4614,0.0087828,43.21407392345581
28937.5263,9.3913,2095.027,0.0093913,43.370694974113455
28938.2863,10.0739,2101.9348,0.0100739,43.51369842311062
28939.0263,10.6742,2104.5663,0.0106742,43.56817504027325
28939.7663,11.2992,2108.1847,0.0112992,43.64308220027373
28940.5263,11.9077,2111.1451,0.0119077,43.70436761826662
28941.2863,12.6149,2118.0529,0.0126149,43.847371067263786
28942.0262,13.2646,2122.3291,0.0132646,43.93589582892475
28942.7663,13.8649,2123.9738,0.013864900000000001,43.9699439734231
28943.5262,14.531,2127.9211,0.014531,44.05165993425382
28944.2662,15.1396,2128.579,0.0151396,44.06527960608787
28945.0262,15.8303,2132.5263,0.0158303,44.14699556691859
28945.7862,16.4882,2137.7894,0.016488199999999998,44.25595087141742
28946.5262,17.1214,2140.0919,0.017121400000000002,44.303616617576246
28947.2862,17.7135,2141.4077,0.0177135,44.33085596124435
28948.0262,18.3796,2143.7103,0.0183796,44.378523777576746
28948.7862,19.0128,2148.3155,0.0190128,44.473859410241516
28949.5261,19.6214,2149.9602,0.0196214,44.507907554739845
28950.2862,20.2957,2152.2628,0.0202957,44.55557537107224
28951.0061,20.8796,2154.8943,0.0208796,44.61005198823487
28951.7861,21.5786,2155.8811,0.0215786,44.630480460899165
28952.5261,22.1707,2158.5127,0.0221707,44.68495914823536
28953.2861,22.8368,2161.4731,0.0228368,44.746244566228235
28954.0261,23.4535,2161.8021,0.0234535,44.753055437232035
28954.766,24.0621,2163.7757,0.0240621,44.79391238256062
28955.526,24.7117,2168.7098,0.0247117,44.89605681605565
28956.286,25.3367,2169.0388,0.0253367,44.902867687059434
28957.0261,25.9782,2169.6967,0.0259782,44.916487358893484
28957.766,26.5785,2174.3018,0.026578499999999998,45.01182092138472
28958.526,27.2199,2174.9597,0.027219899999999998,45.02544059321876
28959.286,27.8778,2177.9202,0.0278778,45.08672808138519
28960.026,28.4452,2176.9334,0.0284452,45.0662996087209
28960.766,29.1195,2179.8938,0.0291195,45.127585026713774
28961.5259,29.761,2183.5122,0.029761,45.20249218671426
28962.266,30.386,2186.8016,0.030386,45.27058847571094
28963.7659,31.6113,2189.7621,0.0316113,45.33187596387737
28964.5259,32.2445,2191.4068,0.0322445,45.36592410837572
28965.2659,32.8284,2191.7357,0.0328284,45.372732909205965
28966.0259,33.4533,2195.683,0.0334533,45.454448870036686
28966.7659,34.1277,2197.3277,0.0341277,45.48849701453503
28967.5259,34.7444,2196.9988,0.0347444,45.481688213704786
28968.2859,35.4188,2201.604,0.0354188,45.577023846369556
28969.0258,35.9862,2200.9461,0.035986199999999996,45.56340417453551
28969.7658,36.5783,2203.5776,0.0365783,45.61788079169815
28970.5258,37.2444,2204.8934,0.0372444,45.64512013536624
28971.2858,37.9023,2207.196,0.0379023,45.69278795169863
28972.0258,38.4944,2210.1564,0.0384944,45.754073369691504
28972.7858,39.0782,2210.4854,0.0390782,45.76088424069531
28973.5258,39.7032,2211.4722,0.0397032,45.78131271335961
28974.2858,40.3611,2215.4195,0.0403611,45.86302867419033
28975.0257,40.9861,2213.4458,0.0409861,45.82216965868819
28975.7657,41.57,2216.4063,0.04157,45.883457146854624
28976.5257,42.2278,2217.7221,0.0422278,45.91069649052272
28977.2857,42.8693,2220.0247,0.042869300000000006,45.9583643068551
28978.0257,43.4778,2220.3536,0.043477800000000004,45.965173107685345
28978.7857,44.1604,2222.6562,0.0441604,46.01284092401774
28979.5256,44.7031,2221.9983,0.0447031,45.999221252183695
28980.2657,45.3775,2226.9324,0.0453775,46.101365685678715
28981.0256,45.9695,2224.9588,0.045969499999999996,46.06050874035013
28981.7656,46.6521,2227.2614,0.046652099999999995,46.10817655668251
28982.5256,47.2442,2228.2482,0.0472442,46.12860502934681
28983.2857,47.861,2230.2219,0.047860999999999994,46.16946404484895
28984.0256,48.4942,2229.235,0.0484942,46.1490335020111
28984.7856,49.1438,2234.827,0.0491438,46.26479760734017
28985.5256,49.7688,2235.8139,0.0497688,46.28522815017802
28986.2656,50.3856,2234.4981,0.050385599999999996,46.25798880650992
28987.0255,51.027,2235.4849,0.051027,46.278417279174214
28987.7855,51.6849,2237.4586,0.0516849,46.319276294676364
28988.5255,52.2523,2236.4717,0.0522523,46.29884575183851
28989.2855,52.9595,2239.4322,0.0529595,46.36013324000495
28990.0255,53.5434,2238.4454,0.0535434,46.339704767340656
28990.7855,54.2342,2241.7348,0.0542342,46.407801056337334
28992.2855,55.5088,2244.3663,0.055508800000000004,46.462277673499976
28993.0254,56.0763,2243.7084,0.0560763,46.44865800166592
28993.7855,56.7753,2245.6821,0.0567753,46.489517017168055
28994.5254,57.392,2245.6821,0.057392000000000006,46.489517017168055
28995.2854,58.0417,2246.011,0.0580417,46.496325817998304
28996.0254,58.6996,2245.0242,0.0586996,46.47589734533402
28996.7654,59.2999,2247.9847,0.0592999,46.53718483350045
28997.5254,59.9495,2247.6557,0.0599495,46.53037396249664
28998.2654,60.5663,2248.9715,0.060566299999999997,46.55761330616475
28999.0254,61.2406,2249.9583,0.0612406,46.57804177882903
28999.7855,61.9561,2252.2609,0.0619561,46.625709595161425
29000.5253,62.5729,2250.6162,0.0625729,46.59166145066308
29001.2653,63.2061,2252.9188,0.0632061,46.63932926699547
29002.0253,63.8722,2251.932,0.0638722,46.61890079433117
29002.7853,64.5465,2253.5767,0.06454649999999999,46.65294893882952
29003.5253,65.1962,2255.5503,0.06519620000000001,46.6938058841581
29004.2653,65.8047,2253.2477,0.0658047,46.64613806782571
29005.0253,66.4955,2254.2346,0.06649550000000001,46.66656861066356
29005.7853,67.1534,2254.8924,0.0671534,46.68018621232406
29006.5253,67.8277,2256.5372,0.06782769999999999,46.71423642699596
29007.2652,68.4609,2255.8793,0.06846089999999999,46.70061675516191
29008.0252,69.1352,2256.8661,0.0691352,46.72104522782621
29008.7852,69.8013,2257.195,0.0698013,46.72785402865645
29009.5252,70.4181,2256.8661,0.0704181,46.72104522782621
29010.2853,71.1171,2258.5108,0.07111709999999999,46.75509337232454
29011.0252,71.7914,2259.1687,0.07179139999999999,46.76871304415859
29011.7651,72.474,2256.8661,0.07247400000000001,46.72104522782621
29012.5251,73.1237,2257.8529,0.0731237,46.741473700490495
29013.2851,73.8473,2256.2082,0.0738473,46.70742555599215
29014.0251,74.5052,2258.1819,0.07450520000000001,46.74828457149429
29014.7651,75.1713,2257.524,0.0751713,46.73466489966025
29015.5251,75.895,2260.4844,0.07589499999999999,46.79595031765312
29015.8851,76.191,2258.1819,0.07619100000000001,46.74828457149429
29016.6451,76.89,2258.1819,0.07689,46.74828457149429
29017.3851,77.589,2258.5108,0.077589,46.75509337232454
29018.1451,78.2798,2257.195,0.0782798,46.72785402865645
29018.885,78.9706,2257.8529,0.0789706,46.741473700490495
29020.385,80.3521,2257.524,0.0803521,46.73466489966025
29021.145,81.0758,2256.2082,0.0810758,46.70742555599215
29021.885,81.7255,2256.2082,0.08172549999999999,46.70742555599215
29022.645,82.4656,2255.2214,0.0824656,46.68699708332786
29023.385,83.1975,2255.8793,0.08319750000000001,46.70061675516191
29024.145,83.8883,2255.2214,0.0838883,46.68699708332786
29024.8849,84.5955,2252.5899,0.0845955,46.632520466165225
29025.6449,85.3192,2253.5767,0.0853192,46.65294893882952
29026.3849,86.0511,2254.8924,0.0860511,46.68018621232406
29027.1449,86.7501,2252.2609,0.0867501,46.625709595161425
29027.8849,87.4573,2250.6162,0.0874573,46.59166145066308
29028.6449,88.1892,2249.9583,0.0881892,46.57804177882903
29029.3849,88.9046,2251.2741,0.0889046,46.60528112249714
29030.1449,89.5954,2246.011,0.08959539999999999,46.496325817998304
29030.8849,90.3191,2246.011,0.0903191,46.496325817998304
29031.6449,91.0921,2246.34,0.0910921,46.50313668900211
29032.3849,91.824,2243.0506,0.091824,46.435040400005434
29033.1448,92.523,2241.4059,0.092523,46.40099225550709
29033.8848,93.2549,2239.7611,0.0932549,46.36694204083519
29034.6448,94.0197,2238.1164,0.0940197,46.33289389633685
29035.3848,94.7351,2237.1296,0.0947351,46.31246542367256
29036.1448,95.4259,2233.5113,0.0954259,46.237560333845636
29036.8848,96.1743,2232.1955,0.0961743,46.210320990177536
29037.6447,96.9637,2229.8929,0.0969637,46.16265317384514
29038.3847,97.6381,2227.9193,0.09763809999999999,46.121796228516565
29039.1647,98.4193,2225.2877,0.0984193,46.06731754118037
29039.8847,99.1265,2223.643,0.09912649999999999,46.03326939668204
29040.6447,99.842,2220.3536,0.099842,45.965173107685345
29041.3847,100.5903,2218.051,0.1005903,45.91750529135297
29042.1447,101.3222,2216.0774,0.1013222,45.87664834602438
29042.8846,102.1117,2212.459,0.1021117,45.8017411860239
29043.6447,102.7696,2210.4854,0.1027696,45.76088424069531
29044.3846,103.5837,2208.5117,0.10358369999999999,45.72002522519317
29045.1446,104.3156,2200.9461,0.10431560000000001,45.56340417453551
29045.8846,105.0228,2203.9066,0.1050228,45.62469166270195
29046.6446,105.7876,2198.6435,0.1057876,45.51573635820313
29047.3846,106.5277,2195.683,0.10652769999999999,45.454448870036686
29048.8846,108.0162,2188.7753,0.10801619999999999,45.31144749121308
29049.6445,108.7563,2185.1569,0.1087563,45.2365403312126
29050.3845,109.5211,2182.5254,0.10952110000000001,45.18206371404997
29051.1445,110.253,2178.5781,0.110253,45.100347753219246
29051.9045,110.9767,2175.6176,0.1109767,45.039060265052804
29052.6445,111.7332,2171.3414,0.11173319999999999,44.950535503391826
29053.3845,112.4734,2168.3809,0.1124734,44.8892480152254
29054.1445,113.2381,2162.7889,0.11323810000000001,44.77348390989632
29054.9044,113.9536,2160.1574,0.11395359999999999,44.7190072927337
29055.6445,114.6773,2156.2101,0.1146773,44.63729133190296
29056.3844,115.475,2153.2496,0.115475,44.57600384373653
29057.1444,116.1822,2146.6708,0.1161822,44.43981126574317
29057.9044,116.9716,2144.0392,0.1169716,44.38533257840699
29058.6444,117.6871,2139.763,0.1176871,44.296807816746
29059.4044,118.4683,2136.1447,0.1184683,44.22190272691908
29060.1444,119.2085,2130.8816,0.1192085,44.11294742242026
29060.9044,119.9979,2127.2632,0.1199979,44.03804026241977
29061.6443,120.6887,2122.3291,0.1206887,43.93589582892475
29062.4043,121.4782,2117.395,0.1214782,43.833751395429736
29063.1443,122.1772,2113.1188,0.1221772,43.74522663376876
29063.9043,122.942,2108.8425,0.122942,43.65669980193423
29064.6443,123.6821,2102.9216,0.1236821,43.53412689577492
29065.4043,124.4798,2097.6585,0.1244798,43.42517159127609
29066.1443,125.1459,2091.0797,0.1251459,43.28897901328273
29066.9243,125.9682,2089.435,0.1259682,43.254930868784385
29067.6443,126.6919,2083.1851,0.1266919,43.12554709162128
29068.4043,127.4403,2076.9352,0.1274403,42.99616331445815
29069.1442,128.1639,2071.0143,0.12816390000000003,42.87359040829884
29069.9042,128.9534,2066.4091,0.1289534,42.77825477563407
29070.6442,129.6853,2058.5145,0.1296853,42.61482285397262
29071.4242,130.483,2053.2515,0.13048300000000002,42.50586961964734
29072.1442,131.1984,2047.9884,0.1311984,42.39691431514852
29072.9243,131.9961,2040.7517,0.1319961,42.24710206532111
29073.6442,132.6622,2032.1992,0.1326622,42.07005047182561
29074.4042,133.4517,2026.9362,0.13345169999999998,41.96109723750035
29075.1442,134.2083,2016.4101,0.1342083,41.74318869867625
29075.9041,134.9895,2009.1734,0.13498949999999998,41.59337644884884
29076.6441,135.7625,1996.6736,0.13576249999999998,41.33460889452261
29077.4041,136.5191,1968.7136,0.1365191,40.75578836787727
29077.7641,137.0536,1875.6233,0.1370536,38.82865759278525

File: documentation/advanced_examples/6061T6_anisotropic_calibration/aluminum_6061_data/uniaxial_tension/processed_data/cleaned_NM-LT-06.csv
{'temperature':533.0699999999999, 'direction':'R11' }
time,displacement,load,engineering_strain,engineering_stress
3.6085888e+03,0.0001,82.8961,1.0000000000000001e-07,1.723033855717915
3609.5887,0.0083,113.4876,8.3e-06,2.3588923604870726
3610.5687,0.0905,146.3816,9.049999999999999e-05,3.042609394822646
3611.5887,0.1728,184.5387,0.0001728,3.8357224017797167
3612.5887,0.2303,223.0248,0.00023030000000000001,4.63567382620795
3613.5887,0.329,261.8397,0.00032900000000000003,5.442459511014658
3614.5887,0.3866,300.3258,0.0003866,6.242410935442891
3615.5886,0.4853,339.1408,0.00048530000000000003,7.049198698795942
3616.5886,0.5428,374.3374,0.0005428,7.780776341244273
3617.5886,0.6333,406.9025,0.0006332999999999999,8.457657036655029
3618.5886,0.6826,435.1914,0.0006826,9.045654933311427
3619.5886,0.7237,458.8751,0.0007237,9.537931613742307
3620.5885,0.7566,479.2694,0.0007566000000000001,9.961836590739633
3621.5885,0.7731,492.756,0.0007731,10.242161821945023
3622.5885,0.8142,499.0059,0.0008142000000000001,10.37206888988732
3623.5885,0.8142,500.3216,0.0008142000000000001,10.399416324132938
3624.5885,0.7566,496.3744,0.0007566000000000001,10.317371942849743
3625.5685,0.7484,485.1904,0.0007484,10.08490731975711
3626.5885,0.6991,469.0723,0.0006991,9.749885141514142
3627.5884,0.6909,447.3622,0.0006908999999999999,9.298630651724858
3628.5884,0.5922,419.7312,0.0005922,8.72430751146444
3629.5884,0.5428,389.7976,0.0005428,8.10212376309126
3630.5884,0.5099,353.9431,0.0005099,7.356871364246949
3631.5684,0.403,317.4307,0.00040300000000000004,6.597944209006657
3632.5883,0.329,279.6025,0.00032900000000000003,5.811667540974405
3633.5883,0.2386,239.4718,0.0002386,4.977532343375737
3634.5683,0.1974,203.9462,0.0001974,4.239116283456243
3635.5883,0.0988,165.1312,9.88e-05,3.4323285201031912
3636.5883,0.0412,128.2899,4.12e-05,2.6665650259380804
3650.0881,0.0576,130.5925,5.76e-05,2.7144256340508397
3651.0881,0.107,165.4602,0.000107,3.4391669375743525
3652.088,0.2221,203.6173,0.0002221,4.232279944531424
3653.088,0.2303,240.7875,0.00023030000000000001,5.004879777621353
3654.088,0.3126,280.5893,0.0003126,5.832178636295202
3655.088,0.4359,318.7465,0.0004359,6.625293721798618
3656.088,0.477,355.2588,0.000477,7.384218798492565
3657.0879,0.5675,390.7844,0.0005675,8.122634858412061
3658.0879,0.6086,421.047,0.0006086,8.7516570242564
3659.0679,0.6744,447.3622,0.0006744,9.298630651724858
3660.0879,0.6909,469.4012,0.0006908999999999999,9.75672148043896
3661.0879,0.7566,487.8219,0.0007566000000000001,10.139604266794688
3662.0679,0.806,496.3744,0.0008060000000000001,10.317371942849743
3663.0879,0.7978,501.6374,0.0007978,10.426765836924897
3664.0879,0.7649,498.348,0.0007649,10.35839413349134
3665.0678,0.7731,491.7692,0.0007731,10.221650726624226
3666.0878,0.7155,477.2958,0.0007155,9.920814400098035
3667.0878,0.6826,458.8751,0.0006826,9.537931613742307
3668.0878,0.658,434.5335,0.0006580000000000001,9.031980176915447
3669.0678,0.5922,405.9157,0.0005922,8.43714594133423
3670.0678,0.5675,374.0085,0.0005675,7.773940002319455
3671.0877,0.4688,337.1671,0.0004688,7.008174429608
3672.0877,0.3784,299.9968,0.00037840000000000004,6.235572517971728
3673.0877,0.3043,259.8661,0.0003043,5.401437320373061
3674.0677,0.2303,221.709,0.00023030000000000001,4.608324313415989
3675.0877,0.1399,184.8677,0.00013989999999999999,3.8425608192508793
3676.0876,0.0659,146.0527,6.59e-05,3.035773055897827
3677.0677,0.0247,114.4744,2.47e-05,2.3794034558078714
3690.5875,0.0905,147.6974,9.049999999999999e-05,3.069958907614606
3691.5874,0.1563,186.5124,0.0001563,3.876746670967658
3692.5874,0.2139,224.3405,0.0002139,4.663021260453567
3693.5674,0.3043,263.1555,0.0003043,5.469809023806619
3694.5674,0.3948,301.6415,0.0003948,6.269758369688507
3695.5874,0.4524,338.4829,0.00045240000000000005,7.03552394239996
3696.5673,0.5346,374.3374,0.0005346,7.780776341244273
3697.5873,0.5922,406.5736,0.0005922,8.45082069773021
3698.5673,0.6662,435.5203,0.0006662,9.052491272236246
3699.5873,0.7073,458.5462,0.0007073,9.53109527481749
3700.5673,0.7649,478.6116,0.0007649,9.948163912889996
3701.5672,0.7237,491.7692,0.0007237,10.221650726624226
3702.5872,0.806,499.6638,0.0008060000000000001,10.3857436462833
3703.5672,0.7895,500.6506,0.0007894999999999999,10.406254741604098
3704.5672,0.7566,496.0454,0.0007566000000000001,10.310533525378581
3705.5672,0.7649,485.1904,0.0007649,10.08490731975711
3706.5872,0.7484,470.0591,0.0007484,9.77039623683494
3707.5871,0.6991,447.0333,0.0006991,9.29179431280004
3708.5871,0.6168,421.047,0.0006168,8.7516570242564
3709.5671,0.5593,388.4818,0.0005593,8.074774250299301
3710.5671,0.5346,355.9167,0.0005346,7.397893554888546
3711.5872,0.4195,318.7465,0.0004195,6.625293721798618
3712.567,0.3455,279.2736,0.0003455,5.804831202049586
3713.5671,0.2632,241.7744,0.0002632,5.025392951488495
3714.587,0.181,201.6436,0.00018099999999999998,4.191255675343483
3715.587,0.1152,165.4602,0.0001152,3.4391669375743525
3716.5871,0.0083,129.2767,8.3e-06,2.687076121258879
3730.0068,0.0165,111.185,1.65e-05,2.3110317523743142
3730.7468,0.4606,340.1276,0.00046060000000000003,7.069709794116739
3731.5068,0.8389,543.7418,0.0008389,11.301925303711506
3732.2467,1.2501,741.4351,0.0012501,15.411072162835138
3733.0068,1.6612,932.5497,0.0016612,19.383477693638
3733.7467,2.0066,1111.1645,0.0020066000000000003,23.096069088556266
3734.5067,2.4096,1292.4109,0.0024096,26.86335950905846
3735.2467,2.7467,1466.0917,0.0027467000000000004,30.47339542737273
3735.9867,3.0674,1620.6939,0.0030674,33.686873802935295
3736.7467,3.4868,1753.5861,0.0034868,36.44909976725492
3737.4867,3.8898,1845.0317,0.0038898,38.34983894263758
3738.2467,4.3585,1914.7672,0.0043585,39.79932362823095
3739.0067,4.8191,1960.819,0.0048191,40.75653163339344
3739.7467,5.4029,1991.0816,0.0054028999999999995,41.38555379923778
3740.5066,5.9457,2016.0811,0.005945700000000001,41.905179992460624
3741.2466,6.5213,2032.8571,0.0065213,42.25387692709957
3742.0066,7.1134,2045.0279,0.007113400000000001,42.50685264551301
3742.7466,7.7137,2057.5277,0.0077137,42.766666781397596
3743.5066,8.3223,2065.4223,0.0083223,42.93075970105668
3744.2465,8.9308,2072.9879,0.0089308,43.08801420324459
3744.9866,9.5311,2079.5668,0.0095311,43.22475968865805
3745.7465,10.2384,2084.8298,0.0102384,43.3341535827332
3746.4865,10.8798,2089.1061,0.0108798,43.423038460033894
3747.2465,11.5294,2093.3823,0.0115294,43.511921258788256
3748.0066,12.1627,2097.6585,0.012162699999999999,43.60080405754261
3748.7465,12.837,2102.2637,0.012837,43.696525273768124
3749.5065,13.4784,2103.2505,0.0134784,43.71703636908893
3750.2465,14.1363,2108.5136,0.014136300000000001,43.82643234171043
3751.0065,14.786,2110.4872,0.014785999999999999,43.86745453235202
3751.7464,15.4274,2115.7503,0.0154274,43.97685050497352
3752.5064,16.077,2116.7371,0.016077,43.99736160029431
3753.2264,16.6527,2120.3555,0.0166527,44.07257172119903
3753.9864,17.3517,2123.3159,0.0173517,44.13410500716143
3754.7464,17.9602,2123.3159,0.0179602,44.13410500716143
3755.5064,18.6099,2125.6185,0.0186099,44.18196561527419
3756.2464,19.2431,2128.579,0.0192431,44.24350097978293
3756.9864,19.8928,2131.2105,0.019892800000000002,44.298197926820514
3757.7463,20.526,2133.5131,0.020526,44.34605853493326
3758.5063,21.1921,2136.8025,0.0211921,44.41443023836682
3759.2463,21.8171,2139.763,0.0218171,44.475965602875554
3760.0063,22.4585,2142.3945,0.0224585,44.53066254991314
3760.7463,23.0177,2141.7367,0.023017700000000002,44.516989872063505
3761.5063,23.7414,2145.6839,0.0237414,44.599034253346694
3762.2263,24.3417,2147.6576,0.0243417,44.64005852253464
3762.9863,25.0325,2150.6181,0.0250325,44.70159388704337
3763.7462,25.6081,2151.9338,0.0256081,44.728941321288985
3764.4862,26.2166,2152.9207,0.0262166,44.74945449515614
3765.2462,26.8416,2155.2232,0.0268416,44.79731302472255
3765.9862,27.4913,2159.1705,0.0274913,44.87935948455209
3766.7462,28.1327,2159.8284,0.0281327,44.89303424094806
3767.5062,28.7495,2160.1574,0.0287495,44.899872658419234
3768.2462,29.3827,2164.7625,0.0293827,44.995591796098395
3769.0062,30.0077,2167.0651,0.030007699999999998,45.04345240421116
3769.7261,30.608,2167.3941,0.030608,45.050290821682324
3770.5061,31.3152,2169.6967,0.0313152,45.09815142979508
3771.2462,31.858,2170.6835,0.031858,45.11866252511588
3772.0061,32.5323,2174.3018,0.0325323,45.193870567474264
3772.7461,33.1408,2174.9597,0.0331408,45.207545323870235
3773.5061,33.807,2175.9465,0.033807000000000004,45.22805641919104
3774.2461,34.4155,2178.5781,0.0344155,45.282755444774956
3775.0061,35.0734,2179.236,0.0350734,45.296430201170935
3775.7461,35.6572,2181.5385,0.0356572,45.344288730737354
3776.486,36.274,2183.1833,0.036274,45.37847666100048
3777.246,36.8826,2186.1437,0.036882599999999995,45.440009946962874
3778.006,37.5569,2188.7753,0.0375569,45.49470897254678
3778.746,38.149,2187.4595,0.038149,45.46735945975483
3779.506,38.7657,2189.4331,0.0387657,45.50838165039642
3780.226,39.3661,2193.7094,0.0393661,45.59726652769713
3781.006,40.0239,2193.7094,0.040023899999999994,45.59726652769713
3781.726,40.5914,2195.3541,0.0405914,45.6314523794139
3782.506,41.2739,2198.6435,0.041273899999999995,45.699824082847464
3783.2459,41.8742,2196.6698,0.0418742,45.65879981365952
3784.0059,42.5157,2198.9724,0.042515700000000003,45.706660421772284
3784.7459,43.1407,2199.3014,0.043140700000000004,45.71349883924344
3785.5059,43.7574,2202.5908,0.043757399999999995,45.781870542677
3786.2259,44.3413,2204.5644,0.0443413,45.8228927333186
3786.9859,45.0321,2204.2355,0.0450321,45.816056394393776
3787.7459,45.6653,2206.867,0.0456653,45.87075334143136
3788.5058,46.282,2208.5117,0.046282,45.90493919314813
3789.2459,46.907,2206.867,0.046907,45.87075334143136
3790.0058,47.532,2211.4722,0.047532,45.96647455765687
3790.7258,48.1077,2212.1301,0.0481077,45.98014931405285
3791.4858,48.782,2213.7748,0.048782,46.01433516576963
3792.2458,49.4152,2214.7616,0.0494152,46.03484626109042
3793.0058,50.0649,2214.4327,0.0500649,46.0280099221656
3793.7458,50.657,2216.0774,0.050656999999999994,46.062195773882394
3794.5058,51.3148,2217.3931,0.0513148,46.089543208128
3795.2457,51.9398,2218.7089,0.0519398,46.11689272091997
3796.0057,52.5977,2219.0378,0.052597700000000004,46.12372905984479
3796.7457,53.198,2220.6826,0.053198,46.15791699010791
3797.5057,53.8312,2221.0115,0.0538312,46.16475332903273
3798.2457,54.4727,2223.972,0.054472700000000006,46.22628869354147
3799.0057,55.0977,2224.3009,0.055097700000000006,46.23312503246629
3799.7457,55.772,2223.643,0.055771999999999995,46.219450276070305
3800.4856,56.3394,2224.6298,0.0563394,46.239961371391104
3801.2456,57.0466,2227.5903,0.057046599999999996,46.30149673589983
3802.0056,57.6881,2227.5903,0.0576881,46.30149673589983
3802.7456,58.3131,2226.9324,0.0583131,46.28782197950386
3803.5057,58.9463,2227.9193,0.0589463,46.308335153371004
3804.2456,59.6042,2229.235,0.059604199999999996,46.335682587616624
3805.0056,60.262,2229.564,0.060262,46.342521005087775
3805.7456,60.8953,2230.8797,0.0608953,46.369868439333395
3806.5056,61.512,2228.9061,0.061512,46.328846248691804
3807.2455,62.1863,2233.1823,0.0621863,46.41772904744615
3807.9855,62.8113,2231.8666,0.0628113,46.39038161320054
3808.7255,63.461,2232.8534,0.063461,46.41089270852133
3809.5055,64.16,2235.156,0.06416,46.458753316634095
3810.2455,64.7685,2236.4717,0.0647685,46.486100750879714
3811.0055,65.4182,2233.8402,0.0654182,46.43140380384214
3811.7255,66.0843,2235.4849,0.0660843,46.465589655558915
3812.5055,66.7257,2236.1428,0.0667257,46.4792644119549
3813.2454,67.4001,2235.8139,0.06740009999999999,46.47242807303008
3814.0055,68.0168,2235.4849,0.0680168,46.465589655558915
3814.7254,68.7241,2239.4322,0.06872410000000001,46.54763611538845
3815.5054,69.3819,2238.4454,0.0693819,46.52712502006766
3816.2454,70.0645,2239.7611,0.0700645,46.55447245431327
3817.0054,70.7142,2237.7875,0.0707142,46.51345026367167
3817.7254,71.372,2239.4322,0.071372,46.54763611538845
3818.4854,72.0217,2240.748,0.0720217,46.574985628180414
3819.2453,72.7618,2240.419,0.07276179999999999,46.56814721070925
3820.0054,73.4033,2239.1033,0.0734033,46.540799776463636
3820.7453,74.094,2240.0901,0.074094,46.56131087178443
3821.5053,74.7684,2239.7611,0.0747684,46.55447245431327
3822.2453,75.492,2240.748,0.075492,46.574985628180414
3823.0054,76.1335,2241.4059,0.07613349999999999,46.5886603845764
3823.7453,76.816,2240.0901,0.07681600000000001,46.56131087178443
3824.5053,77.515,2239.4322,0.077515,46.54763611538845
3825.2453,78.214,2241.0769,0.07821399999999999,46.58182196710523
3826.0053,78.8719,2240.419,0.0788719,46.56814721070925
3827.1052,79.9163,2240.419,0.07991630000000001,46.56814721070925
3827.8652,80.64,2241.4059,0.08064,46.5886603845764
3828.6052,81.3061,2240.748,0.0813061,46.574985628180414
3829.3652,82.0462,2239.4322,0.0820462,46.54763611538845
3830.1052,82.7041,2239.4322,0.0827041,46.54763611538845
3830.8652,83.4606,2238.4454,0.0834606,46.52712502006766
3831.6052,84.135,2236.4717,0.084135,46.486100750879714
3832.3651,84.8587,2237.1296,0.0848587,46.4997755072757
3833.1051,85.5905,2236.8007,0.0855905,46.49293916835087
3833.8651,86.3142,2237.7875,0.0863142,46.51345026367167
3834.6051,87.0379,2236.1428,0.08703789999999999,46.4792644119549
3835.3651,87.7616,2236.1428,0.0877616,46.4792644119549
3836.1051,88.4441,2235.8139,0.08844410000000001,46.47242807303008
3836.8651,89.2418,2235.4849,0.0892418,46.465589655558915
3837.6051,89.9161,2233.8402,0.0899161,46.43140380384214
3838.3651,90.648,2232.1955,0.09064799999999999,46.39721795212536
3839.105,91.3635,2230.5508,0.0913635,46.36303210040858
3839.8851,92.12,2229.8929,0.09212000000000001,46.349357344012596
3840.605,92.8108,2228.5771,0.0928108,46.32200783122064
3841.365,93.5509,2226.9324,0.09355089999999999,46.28782197950386
3842.105,94.2911,2225.9456,0.0942911,46.26731088418307
3842.865,95.0559,2222.6562,0.0950559,46.1989391807495
3843.605,95.7384,2221.9983,0.0957384,46.18526442435353
3844.385,96.5361,2219.6957,0.0965361,46.13740381624077
3845.105,97.2022,2217.7221,0.0972022,46.09638162559917
3845.865,97.9505,2217.3931,0.09795050000000001,46.089543208128
3846.6049,98.6824,2213.4458,0.0986824,46.00749674829847
3847.3649,99.4308,2213.7748,0.0994308,46.01433516576963
3848.105,100.1545,2209.8275,0.1001545,45.93228870594009
3848.8649,100.8864,2208.1828,0.1008864,45.89810285422331
3849.6049,101.6676,2205.2223,0.1016676,45.836567489714575
3850.3649,102.383,2201.9329,0.102383,45.76819578628101
3851.1048,103.1232,2200.9461,0.1031232,45.74768469096022
3851.8648,103.8633,2197.6567,0.10386329999999999,45.679312987526664
3852.6048,104.6281,2195.0251,0.1046281,45.624613961942735
3853.3648,105.3682,2193.0515,0.1053682,45.58359177130115
3854.1048,106.1083,2188.1174,0.1061083,45.4810342161508
3854.8648,106.8484,2186.8016,0.1068484,45.453684703358846
3855.6048,107.6297,2184.828,0.1076297,45.412662512717255
3856.3648,108.3122,2178.907,0.1083122,45.28959178369978
3857.1247,109.1017,2177.9202,0.1091017,45.26908068837898
3857.8649,109.8418,2174.9597,0.1098418,45.207545323870235
3858.6047,110.5902,2171.3414,0.1105902,45.13233728151186
3859.3647,111.3138,2168.052,0.1113138,45.06396557807831
3860.1247,112.128,2163.7757,0.112128,44.9750807007776
3860.8647,112.8352,2160.8152,0.1128352,44.91354533626887
3861.6247,113.6247,2157.1969,0.11362470000000001,44.838337293910485
3862.3647,114.3154,2152.5917,0.1143154,44.74261607768497
3863.1447,115.1131,2149.3023,0.1151131,44.674244374251415
3863.8647,115.8532,2144.0392,0.1158532,44.564848401629924
3864.6047,116.5687,2141.4077,0.11656870000000001,44.51015145459235
3865.3646,117.317,2137.7894,0.11731699999999999,44.43494341223396
3866.1046,118.0983,2134.171,0.11809829999999999,44.35973329132924
3866.8646,118.8466,2128.579,0.1188466,44.24350097978293
3867.6446,119.6114,2125.2896,0.1196114,44.17512927634937
3868.3646,120.3598,2121.0134,0.1203598,44.08624647759501
3869.1245,121.1245,2117.395,0.1211245,44.0110363566903
3869.8646,121.8729,2111.803,0.1218729,43.89480404514398
3870.6045,122.5966,2109.1715,0.1225966,43.8401070981064
3871.3646,123.3696,2102.2637,0.12336960000000001,43.696525273768124
3872.1445,124.1344,2097.9875,0.1241344,43.607642475013776
3872.8645,124.8827,2095.3559,0.1248827,43.55294344942985
3873.6445,125.5899,2088.4482,0.1255899,43.40936370363791
3874.3645,126.3547,2081.8694,0.1263547,43.2726202967708
3875.1245,127.1031,2078.251,0.1271031,43.19741017586609
3875.8644,127.8597,2072.3301,0.1278597,43.074341525394956
3876.6044,128.5998,2066.7381,0.1285998,42.95810921384864
3877.3644,129.3317,2061.1461,0.12933170000000002,42.84187690230231
3878.1244,130.1211,2055.883,0.13012110000000002,42.73248092968081
3878.8644,130.8448,2049.3042,0.13084479999999998,42.5957375228137
3879.6244,131.6261,2045.3569,0.1316261,42.513691062984165
3880.3644,132.3415,2037.1334,0.1323415,42.342761804400276
3881.1244,133.1227,2031.5414,0.1331227,42.226529492853956
3881.8644,133.8464,2024.6336,0.13384639999999998,42.08294766851568
3882.6243,134.6688,2017.3969,0.1346688,41.93252950525259
3883.3643,135.4089,2009.1734,0.1354089,41.76160024666869
3883.7443,135.7872,2007.1997,0.13578720000000002,41.72057597748074
3884.1243,136.1655,2001.2788,0.1361655,41.597507327009616
3884.4843,136.5438,1996.0157,0.1365438,41.48811135438812
3884.8643,136.8974,1991.0816,0.1368974,41.38555379923778
3885.2443,137.3003,1988.1211,0.1373003,41.32401843472905
3885.6243,137.6951,1980.8844,0.1376951,41.17360027146594
3885.9843,138.0404,1975.2924,0.1380404,41.05736795991963
3886.3643,138.4434,1967.3978,0.1384434,40.893275040260555
3886.7443,138.8628,1932.2011,0.13886279999999998,40.16169531926588
3887.1043,139.3562,1880.2284,0.1393562,39.081418663632256
