Repository: sandialabs/matcal

6061T6 aluminum plate calibrations
##################################
In this calibration example, we will calibrate 
the Hill48 orthotropic
yield surface :cite:p:`hill1948theory` with 
Voce hardening :cite:p:`voce1948relationship`
to the Ductile Failure aluminum data for a rolled plate.
The rolling process tends to impart a texture 
to the material microstructure that results in 
orthotropic plasticity behavior. The experimental data set
used for this calibration 
was purposefully taken such that this orthotropic behavior
would be characterized. 

This example has been broken into several steps:

#. Experimental data analysis to verify the suspected orthotropic

File: documentation/advanced_examples/6061T6_anisotropic_calibration/aluminum_6061_data/uniaxial_tension/processed_data/cleaned_NM-LT-07.csv
{'temperature':533.0699999999999, 'direction':'R11' }
time,displacement,load,engineering_strain,engineering_stress
3.33957355e+04,0.0165,56.2519,1.65e-05,1.1739602935056779
33396.7155,0.0494,83.2251,4.94e-05,1.7368828932540834
33397.7355,0.0988,114.8033,9.88e-05,2.395910462818507
33398.7355,0.1974,148.6842,0.0001974,3.102994691230997
33399.7154,0.2221,186.1834,0.0002221,3.8855917561875244
33400.7354,0.3372,223.6826,0.0003372,4.668188821144053
33401.7354,0.403,264.8002,0.00040300000000000004,5.526300809614648
33402.7154,0.4606,302.6284,0.00046060000000000003,6.315764005965197
33403.7354,0.5346,340.7855,0.0005346,7.11209124673974
33404.7554,0.6497,376.9689,0.0006497,7.867227960060238
33405.7154,0.6826,406.5736,0.0006826,8.485069176110674
33406.7153,0.7237,434.8625,0.0007237,9.07545004052508
33407.7353,0.7566,459.2041,0.0007566000000000001,9.583451937001428
33408.7153,0.806,476.9669,0.0008060000000000001,9.954156249237684
33409.7554,0.8553,489.4666,0.0008552999999999999,10.215021241899851
33410.7353,0.8553,495.3875,0.0008552999999999999,10.338588650321926
33411.7153,0.8389,497.0322,0.0008389,10.372913046381948
33412.7353,0.8389,490.4534,0.0008389,10.235615462141858
33413.7352,0.8471,480.2563,0.0008470999999999999,10.02280504135773
33414.7152,0.8142,461.5066,0.0008142000000000001,9.631504421909437
33415.7552,0.7402,440.1255,0.0007402,9.185287273129141
33416.7552,0.7073,411.8366,0.0007073,8.594906408714735
33417.7152,0.6251,380.9162,0.0006251,7.949606927998298
33418.7351,0.5922,346.3775,0.0005922,7.228794610737823
33419.7351,0.4935,308.5493,0.0004935,6.439331414387273
33420.7151,0.4113,269.0764,0.0004113,5.615543821976701
33421.7551,0.3537,231.5772,0.00035370000000000003,4.8329467570201725
33422.7351,0.2632,194.7359,0.0002632,4.064079867881659
33423.7151,0.2057,155.263,0.00020569999999999999,3.2402922754710874
33424.7551,0.107,120.7243,0.000107,2.5194799582106113
33425.735,0.0659,89.146,6.59e-05,1.8604503016761595
33426.7151,0.0001,60.5282,1.0000000000000001e-07,1.2632053928377596
33436.2549,0.0165,69.4096,1.65e-05,1.4485575489558877
33437.2549,0.0741,100.33,7.41e-05,2.093857029672325
33438.2348,0.1234,133.224,0.0001234,2.7803449508727773
33439.2148,0.1974,167.4338,0.0001974,3.4942932237092603
33440.2548,0.2879,206.2488,0.0002879,4.304350640301817
33441.2348,0.3372,246.3795,0.0003372,5.141866321560377
33442.2148,0.4359,282.8919,0.0004359,5.903869166274897
33443.2548,0.5182,323.6806,0.0005182,6.755117110321499
33444.2347,0.6168,358.8772,0.0006168,7.489659603399989
33445.2147,0.6415,390.4555,0.0006414999999999999,8.14868925993444
33446.2547,0.7237,423.3495,0.0007237,8.835177181134894
33447.2347,0.7731,449.3358,0.0007731,9.377503473671263
33448.2147,0.8307,469.0723,0.0008307,9.789398313361563
33449.2547,0.7978,484.8614,0.0007978,10.118912098143776
33450.2547,0.8553,495.0586,0.0008552999999999999,10.331724605897934
33451.2147,0.8635,497.6901,0.0008635,10.386643222199963
33452.2546,0.8635,495.0586,0.0008635,10.331724605897934
33453.2346,0.8471,486.8351,0.0008470999999999999,10.16010262559782
33454.2146,0.806,471.7038,0.0008060000000000001,9.844316929663595
33455.2146,0.7895,452.2963,0.0007894999999999999,9.439288221367315
33456.2346,0.7237,426.31,0.0007237,8.896961928830947
33457.2145,0.6662,399.0079,0.0006662,8.327175284658548
33458.2546,0.6251,363.1534,0.0006251,7.578902615762041
33459.2546,0.4935,327.2989,0.0004935,6.830629946865537
33460.2145,0.4524,292.7601,0.00045240000000000005,6.109815542635033
33461.2545,0.3537,250.3268,0.00035370000000000003,5.224245289498437
33462.2545,0.2797,211.5118,0.0002797,4.414187872905879
33463.2145,0.2057,174.9994,0.00020569999999999999,3.652185028191359
33464.2344,0.1481,136.1845,0.00014810000000000002,2.8421296985688302
33465.2544,0.0576,102.6325,5.76e-05,2.1419095145803335
33466.2144,0.0165,73.6858,1.65e-05,1.5378005613179406
33477.2542,0.0741,100.9878,7.41e-05,2.1075851185203107
33478.2142,0.0988,130.9214,9.88e-05,2.7322903789947404
33479.2543,0.2221,170.3943,0.0002221,3.556077971405313
33480.2542,0.2797,206.9067,0.0002797,4.318080816119833
33481.2542,0.3866,246.7085,0.0003866,5.148732452954398
33482.2542,0.4195,285.1945,0.0004195,5.951923738152934
33483.2542,0.4853,324.0095,0.00048530000000000003,6.7619811547454916
33484.2341,0.6004,358.5483,0.0006004000000000001,7.482795558975996
33485.2141,0.6086,390.7844,0.0006086,8.155553304358435
33486.2141,0.6991,421.3759,0.0006991,8.793988740650878
33487.2541,0.7731,449.6648,0.0007731,9.384369605065286
33488.2341,0.732,468.4144,0.000732,9.77566813754355
33489.214,0.8471,483.5457,0.0008470999999999999,10.091453833477775
33490.234,0.8389,493.4139,0.0008389,10.29740020983791
33491.214,0.8718,497.3612,0.0008718,10.379779177775971
33492.214,0.8471,494.7296,0.0008470999999999999,10.32485847450391
33493.254,0.8553,486.1772,0.0008552999999999999,10.146372449779806
33494.2339,0.8142,472.6906,0.0008142000000000001,9.864911149905602
33495.2139,0.7731,452.2963,0.0007731,9.439288221367315
33496.2539,0.7402,426.31,0.0007402,8.896961928830947
33497.2339,0.658,397.3632,0.0006580000000000001,8.292850888598526
33498.2139,0.5922,364.7981,0.0005922,7.6132270118220635
33499.2539,0.5099,328.2857,0.0005099,6.851224167107545
33500.2339,0.4441,289.7997,0.0004441,6.048032881909009
33501.2139,0.3537,251.9715,0.00035370000000000003,5.258569685558459
33502.2339,0.2797,213.1565,0.0002797,4.448512268965902
33503.2538,0.2468,174.0126,0.0002468,3.631590807949351
33504.2138,0.1399,138.4871,0.00013989999999999999,2.8901842704468677
33505.2338,0.0741,102.6325,7.41e-05,2.1419095145803335
33506.2538,0.0494,72.37,4.94e-05,1.5103402096819112
33531.4134,0.0247,86.8434,2.47e-05,1.812395729798122
33532.1533,0.4441,299.339,0.0004441,6.247115213845152
33532.8933,0.8718,503.94,0.0008718,10.51707676201606
33533.6534,1.2501,712.4883,0.0012501,14.86941727812503
33534.4134,1.653,907.8791,0.001653,18.947164712723847
33535.1533,2.0066,1089.1255,0.0020066000000000003,22.72972275860048
33535.8933,2.4342,1270.0429,0.0024342,26.50541467308308
33536.6533,2.7714,1447.671,0.0027714,30.212459882415672
33537.3933,3.1332,1612.1415,0.0031332,33.644909923268074
33538.1533,3.4704,1749.6388,0.0034704000000000002,36.514437364372085
33538.8932,3.8569,1853.5842,0.0038569,38.68374670845762
33539.6532,4.3421,1930.8854,0.004342100000000001,40.29699958418877
33540.3933,4.8273,1978.9108,0.0048273000000000005,41.29927528829348
33541.1532,5.3947,2013.4496,0.0053947000000000005,42.020089692523975
33541.8932,5.9375,2040.0938,0.0059375,42.576146160878366
33542.6532,6.5624,2056.8698,0.0065624,42.926256252872605
33543.4132,7.1957,2072.9879,0.0071957,43.26263616904885
33544.1532,7.8206,2081.8694,0.0078206,43.447990412137
33544.8932,8.4703,2091.4086,0.0084703,43.64707065710312
33545.6531,9.0953,2097.3296,0.0090953,43.77064015249522
33546.4132,9.7943,2103.2505,0.0097943,43.894207560917295
33547.1531,10.3535,2108.8425,0.0103535,44.01091092491538
33547.8931,11.036,2113.4477,0.011035999999999999,44.10702006867145
33548.6531,11.7433,2117.0661,0.0117433,44.18253499218552
33549.3931,12.3682,2123.6449,0.0123682,44.31983257642561
33550.1531,13.0426,2126.6054,0.0130426,44.381617324121656
33550.893,13.6676,2129.5658,0.0136676,44.44339998484769
33551.653,14.309,2132.8552,0.014308999999999999,44.512048776967724
33552.413,14.9998,2133.5131,0.0149998,44.52577895278575
33553.153,15.6248,2137.1315,0.015624800000000001,44.601293876299806
33553.893,16.2662,2140.0919,0.0162662,44.66307653702583
33554.653,16.883,2143.0524,0.016883,44.72486128472189
33555.393,17.5902,2147.3287,0.0175902,44.81410638405397
33556.153,18.1905,2147.6576,0.018190500000000002,44.82097042847796
33556.913,18.8813,2150.6181,0.0188813,44.882755176174015
33557.6529,19.4898,2154.5654,0.019489799999999998,44.96513414411208
33558.3929,20.2053,2157.8548,0.020205300000000002,45.03378293623212
33559.1529,20.822,2157.5258,0.020822,45.026916804838095
33559.893,21.4717,2161.1442,0.0214717,45.10243172835217
33560.6529,22.0884,2162.7889,0.0220884,45.13675612441219
33561.4129,22.7792,2165.0915,0.0227792,45.18481069629023
33562.1529,23.3631,2167.723,0.023363099999999998,45.23972931259226
33562.8929,24.0292,2169.3677,0.0240292,45.27405370865227
33563.6529,24.6542,2170.3545,0.0246542,45.29464792889428
33564.3929,25.3038,2174.3018,0.025303799999999998,45.377026896832355
33565.1528,25.9535,2176.9334,0.025953499999999997,45.4319476001044
33565.8928,26.6031,2179.8938,0.0266031,45.493730260830425
33566.6528,27.2199,2180.5517,0.027219899999999998,45.507460436648444
33567.4129,27.886,2182.5254,0.027885999999999998,45.548650964102485
33568.1528,28.5521,2185.8148,0.0285521,45.617299756222536
33568.9128,29.1442,2188.1174,0.029144200000000002,45.66535432810057
33569.6528,29.8103,2188.7753,0.0298103,45.67908450391858
33570.4128,30.4435,2190.091,0.030443500000000002,45.70654276858458
33571.1528,31.0603,2194.6962,0.031060300000000002,45.80265191234066
33571.9129,31.7264,2196.012,0.0317264,45.830112263976694
33572.6527,32.3678,2197.6567,0.0323678,45.864436660036716
33573.3927,32.9599,2199.9593,0.0329599,45.91249123191476
33574.1527,33.626,2200.2882,0.033625999999999996,45.91935527633875
33574.9127,34.2592,2203.2487,0.0342592,45.9811400240348
33575.6527,34.9254,2204.5644,0.0349254,46.0085982887008
33576.3926,35.4681,2207.196,0.0354681,46.06351899197285
33577.1526,36.1918,2208.8407,0.0361918,46.097843388032885
33577.9127,36.8003,2210.1564,0.0368003,46.12530165269888
33578.6526,37.4089,2211.8011,0.0374089,46.15962604875891
33579.3926,38.0092,2213.1169,0.0380092,46.18708640039494
33580.1526,38.7082,2215.0906,0.0387082,46.228276927848974
33580.9126,39.3085,2216.4063,0.0393085,46.25573519251498
33581.6526,39.9417,2219.6957,0.0399417,46.324383984635034
33582.3926,40.5256,2218.7089,0.040525599999999995,46.303789764393024
33583.1525,41.2246,2222.3273,0.0412246,46.37930468790708
33583.8925,41.8331,2221.9983,0.041833100000000005,46.37243855651306
33584.6525,42.4992,2224.6298,0.0424992,46.4273571728151
33585.3925,43.1242,2227.5903,0.0431242,46.48914192051114
33586.1525,43.7821,2227.2614,0.0437821,46.482277876087146
33586.9125,44.3906,2229.8929,0.0443906,46.53719649238918
33587.6525,45.0485,2232.1955,0.0450485,46.58525106426722
33588.3925,45.6571,2231.8666,0.0456571,46.57838701984323
33589.1525,46.3314,2235.156,0.0463314,46.64703581196327
33589.9124,46.9564,2233.5113,0.0469564,46.61271141590325
33590.6524,47.5978,2236.1428,0.0475978,46.66763003220528
33591.3924,48.2557,2236.4717,0.0482557,46.67449407662927
33592.1524,48.8807,2237.7875,0.0488807,46.7019544282653
33592.9125,49.5139,2238.7743,0.0495139,46.72254864850731
33593.6524,50.1718,2242.0637,0.050171799999999996,46.79119744062736
33594.3924,50.7639,2241.4059,0.0507639,46.777469351779374
33595.1524,51.4464,2242.7216,0.051446399999999996,46.80492761644537
33595.8924,52.0961,2242.7216,0.0520961,46.80492761644537
33596.6523,52.7457,2245.3532,0.0527457,46.85984831971742
33597.4124,53.4118,2247.6557,0.0534118,46.907900804625434
33598.1523,54.0122,2247.9847,0.0540122,46.91476693601946
33598.8923,54.6454,2247.9847,0.054645400000000004,46.91476693601946
33599.6523,55.295,2246.9979,0.055295000000000004,46.894172715777444
33600.3923,55.9447,2250.2873,0.0559447,46.9628215078975
33601.1522,56.6272,2251.932,0.0566272,46.99714590395751
33601.8922,57.2522,2252.5899,0.0572522,47.01087607977553
33602.6522,57.9183,2252.9188,0.0579183,47.01774012419952
33603.4123,58.5598,2253.9056,0.0585598,47.03833434444154
33604.1522,59.2177,2253.5767,0.0592177,47.03147030001754
33604.8922,59.892,2254.5635,0.059892,47.052064520259556
33605.6522,60.5087,2255.8793,0.0605087,47.07952487189558
33606.4122,61.2077,2254.5635,0.061207700000000004,47.052064520259556
33607.1522,61.8245,2257.195,0.0618245,47.10698313656159
33607.9121,62.5235,2257.524,0.0625235,47.1138492679556
33608.6521,63.1732,2258.5108,0.0631732,47.134443488197604
33609.4121,63.8393,2259.1687,0.0638393,47.14817366401562
33610.1521,64.4807,2260.1555,0.0644807,47.168767884257626
33610.8921,65.155,2258.8397,0.065155,47.141307532621596
33611.6521,65.8047,2259.1687,0.0658047,47.14817366401562
33612.4122,66.4873,2259.1687,0.0664873,47.14817366401562
33613.1521,67.1122,2263.4449,0.0671122,47.23741667637768
33613.8921,67.8195,2260.1555,0.0678195,47.168767884257626
33614.652,68.4774,2260.8134,0.06847740000000001,47.182498060075645
33615.4121,69.1435,2261.8002,0.0691435,47.203092280317655
33616.152,69.826,2262.4581,0.069826,47.21682245613567
33616.912,70.5168,2260.8134,0.0705168,47.182498060075645
33617.632,71.224,2262.787,0.07122400000000001,47.22368650055966
33618.412,71.8572,2262.4581,0.07185720000000001,47.21682245613567
33619.512,72.8769,2263.7739,0.07287690000000001,47.244282807771704
33620.272,73.6006,2263.116,0.0736006,47.230552631953685
33621.052,74.3407,2264.1028,0.0743407,47.251146852195696
33621.7719,75.0068,2262.4581,0.0750068,47.21682245613567
33622.5319,75.7305,2264.4317,0.0757305,47.258010896619695
33623.2719,76.372,2262.787,0.076372,47.22368650055966
33624.0519,77.1367,2262.787,0.0771367,47.22368650055966
33624.7719,77.7946,2261.1423,0.0777946,47.18936210449964
33625.5319,78.4772,2261.1423,0.0784772,47.18936210449964
33626.2719,79.1762,2262.787,0.07917619999999999,47.22368650055966
33627.0318,79.8916,2260.4844,0.0798916,47.17563192868162
33627.7718,80.5742,2262.4581,0.0805742,47.21682245613567
33628.5518,81.3225,2261.4713,0.0813225,47.19622823589366
33629.2718,82.0051,2260.4844,0.0820051,47.17563192868162
33630.0118,82.7041,2260.1555,0.0827041,47.168767884257626
33630.7718,83.4278,2259.1687,0.08342780000000001,47.14817366401562
33631.5518,84.1597,2258.5108,0.0841597,47.134443488197604
33632.2718,84.8258,2256.2082,0.0848258,47.08638891631958
33633.0518,85.607,2256.5372,0.085607,47.093255047713605
33633.7718,86.2649,2255.5503,0.08626489999999999,47.07265874050155
33634.5117,86.9886,2252.2609,0.0869886,47.004009948381515
33635.2717,87.7616,2252.9188,0.0877616,47.01774012419952
33636.0517,88.5017,2251.603,0.0885017,46.990279772563504
33636.7717,89.176,2248.6426,0.089176,46.92849711183748
33637.5117,89.8915,2246.6689,0.0898915,46.88730658438343
33638.2917,90.6398,2245.3532,0.09063979999999999,46.85984831971742
33639.0518,91.4128,2245.0242,0.0914128,46.85298218832341
33639.7716,92.0707,2241.7348,0.0920707,46.784333396203365
33640.5116,92.7862,2240.419,0.0927862,46.75687304456733
33641.2716,93.5263,2238.1164,0.0935263,46.708818472689295
33642.0517,94.2993,2237.4586,0.0942993,46.69509038384131
33642.7916,94.9818,2232.8534,0.0949818,46.59898124008523
33643.5316,95.7466,2232.1955,0.0957466,46.58525106426722
33644.2716,96.4703,2228.9061,0.0964703,46.516602272147175
33645.0516,97.2022,2226.9324,0.0972022,46.475411744693126
33645.7716,97.9094,2223.643,0.09790940000000001,46.40676295257308
33646.5315,98.6907,2221.9983,0.0986907,46.37243855651306
33647.2715,99.3814,2218.7089,0.0993814,46.303789764393024
33648.0315,100.0969,2215.4195,0.1000969,46.235140972272966
33648.7715,100.8617,2212.788,0.1008617,46.18022235597095
33649.5515,101.6183,2210.1564,0.10161830000000001,46.12530165269888
33650.2715,102.3337,2205.5513,0.1023337,46.02919459591284
33651.0515,103.1232,2204.5644,0.1031232,46.0085982887008
33651.7715,103.8222,2200.2882,0.10382219999999999,45.91935527633875
33652.5515,104.6116,2197.3277,0.1046116,45.85757052864269
33653.2714,105.286,2194.3673,0.105286,45.795787867916665
33654.0515,106.0425,2190.7489,0.1060425,45.7202729444026
33654.7714,106.7662,2188.4463,0.10676619999999999,45.67221837252456
33655.5514,107.5145,2182.8543,0.1075145,45.55551500852648
33656.2714,108.2218,2178.907,0.1082218,45.47313604058842
33657.0514,109.0112,2175.6176,0.1090112,45.40448724846837
33657.7714,109.702,2171.6703,0.109702,45.32210828053032
33658.5514,110.4586,2168.3809,0.1104586,45.25345948841028
33659.2714,111.1987,2165.4204,0.1111987,45.19167474071422
33660.0514,111.947,2160.1574,0.111947,45.08183750811016
33660.7713,112.6296,2156.539,0.1126296,45.0063225845961
33661.5313,113.4191,2154.2364,0.1134191,44.95826801271805
33662.2713,114.1263,2147.3287,0.1141263,44.81410638405397
33663.0513,114.924,2145.355,0.11492400000000001,44.77291585659992
33663.7713,115.6312,2140.7498,0.1156312,44.67680671284385
33664.5513,116.396,2136.4736,0.116396,44.587563700481795
33665.2712,117.1197,2132.1974,0.1171197,44.49832068811974
33666.0512,117.9091,2127.9211,0.11790909999999999,44.409075588787665
33666.7712,118.5835,2122.3291,0.1185835,44.29237222478958
33667.5512,119.3812,2117.7239,0.1193812,44.19626308103351
33668.2712,120.1377,2111.803,0.1201377,44.07269567261143
33669.0512,120.8778,2108.1847,0.1208778,43.99718283606739
33669.7712,121.5686,2103.9084,0.1215686,43.907937736735306
33670.5512,122.3581,2097.0006,0.1223581,43.76377402110119
33671.2712,123.0653,2091.7376,0.12306529999999999,43.653936788497134
33672.0311,123.7643,2085.8166,0.12376430000000001,43.53036729310504
33672.7912,124.5373,2081.8694,0.1245373,43.447990412137
33673.5311,125.3268,2077.2642,0.12532680000000002,43.35188126838093
33674.2912,126.0011,2071.6722,0.1260011,43.235177904382844
33675.0511,126.7824,2067.067,0.1267824,43.13906876062677
33675.7711,127.5307,2059.8303,0.1275307,42.988041000568664
33676.5511,128.3366,2054.2383,0.1283366,42.87133763657058
33677.2711,128.9945,2048.3174,0.12899449999999998,42.7477702281485
33678.031,129.7182,2042.3964,0.1297182,42.6242007327564
33678.7711,130.4748,2037.1334,0.13047479999999997,42.51436350015234
33679.531,131.2395,2028.2519,0.13123949999999998,42.32900925706418
33680.271,131.9879,2022.0021,0.1319879,42.19857780421811
33681.051,132.8102,2014.7654,0.13281020000000002,42.047550044160005
33681.771,133.4928,2003.9103,0.1334928,41.82100736058783
33682.511,134.2494,1992.0684,0.13424940000000002,41.573870456773655
33683.271,135.0306,1958.5164,0.1350306,40.873650272785156
33683.651,135.5158,1924.9644,0.13551580000000002,40.173430088796664
33684.011,136.0092,1793.059,0.1360092,37.420603924720716
33684.4109,137.0043,1445.0395,0.1370043,30.15754126611364

File: documentation/advanced_examples/6061T6_anisotropic_calibration/aluminum_6061_data/uniaxial_tension/processed_data/cleaned_NM-LT-08.csv
{'temperature':533.0699999999999, 'direction':'R11' }
time,displacement,load,engineering_strain,engineering_stress
2.37338252e+04,0.0741,203.9462,7.41e-05,4.25629606842378
23734.8252,0.1234,242.1033,0.0001234,5.0526233091983235
23735.8252,0.2139,280.9183,0.0002139,5.862680725790881
23736.8252,0.2468,319.0754,0.0002468,6.659007966565423
23737.8252,0.3372,355.9167,0.0003372,7.427874855703936
23738.8252,0.4359,391.1134,0.0004359,8.162419435752456
23739.8252,0.4359,422.6917,0.0004359,8.821449092286908
23740.8252,0.4853,448.0201,0.00048530000000000003,9.350045209005263
23741.8251,0.5839,470.388,0.0005838999999999999,9.816856578027563
23742.8251,0.5757,486.1772,0.0005757,10.146372449779806
23743.8251,0.6415,497.0322,0.0006414999999999999,10.372913046381948
23744.8251,0.6086,501.3085,0.0006086,10.46215814571403
23745.8251,0.6251,500.6506,0.0006251,10.448427969896015
23746.825,0.6415,491.4402,0.0006414999999999999,10.256209682383865
23747.825,0.5675,478.9405,0.0005675,9.9953446897217
23748.825,0.5346,460.8488,0.0005346,9.61777633306145
23749.825,0.477,436.8361,0.000477,9.116638481009097
23750.825,0.403,408.2183,0.00040300000000000004,8.519393572170696
23751.825,0.3455,373.0216,0.0003455,7.784848992122177
23752.825,0.2961,339.1408,0.0002961,7.077766850679717
23753.8249,0.1892,301.3126,0.00018920000000000002,6.288303654329167
23754.825,0.1728,263.8134,0.0001728,5.505706589372639
23755.8249,0.0576,224.6695,5.76e-05,4.688785128356089
23773.8246,0.0576,203.2883,5.76e-05,4.242565892605766
23774.8246,0.1481,244.077,0.00014810000000000002,5.093813836652368
23775.8246,0.1728,282.2341,0.0001728,5.89014107742691
23776.8246,0.2632,319.7333,0.0002632,6.672738142383438
23777.8246,0.3126,356.2457,0.0003126,7.434740987097959
23778.8246,0.3619,390.1265,0.0003619,8.14182312854042
23779.8245,0.4441,421.7048,0.0004441,8.800852785074872
23780.8245,0.5099,449.6648,0.0005099,9.384369605065286
23781.8246,0.5182,469.4012,0.0005182,9.796262357785556
23782.8245,0.5757,488.4798,0.0005757,10.194427021657843
23783.8245,0.6004,496.7033,0.0006004000000000001,10.366049001957956
23784.8244,0.6251,502.2953,0.0006251,10.482752365956038
23785.8244,0.6004,500.3216,0.0006004000000000001,10.441561838501995
23786.8244,0.6333,493.0849,0.0006332999999999999,10.290534078443889
23787.8244,0.5428,479.9273,0.0005428,10.015938909963708
23788.8244,0.5511,461.8356,0.0005511,9.638370553303458
23789.8245,0.4935,437.494,0.0004935,9.130368656827113
23790.8244,0.4359,407.8893,0.0004359,8.512527440776676
23791.8243,0.3208,375.3242,0.0003208,7.832903564000215
23792.8243,0.2961,340.7855,0.0002961,7.11209124673974
23793.8243,0.1892,301.3126,0.00018920000000000002,6.288303654329167
23794.8243,0.107,261.5108,0.000107,5.457652017494603
23795.8243,0.0659,224.0116,6.59e-05,4.675054952538074
23814.324,0.0988,222.3669,9.88e-05,4.640730556478051
23815.324,0.1317,263.4844,0.0001317,5.498840457978618
23816.324,0.1974,301.3126,0.0001974,6.288303654329167
23817.3239,0.3043,339.7986,0.0003043,7.091494939527704
23818.324,0.3537,374.6663,0.00035370000000000003,7.819173388182199
23819.3239,0.4359,407.5604,0.0004359,8.505663396352682
23820.3239,0.4688,434.8625,0.0004688,9.07545004052508
23821.3239,0.5099,458.5462,0.0005099,9.569721761183413
23822.3239,0.5264,479.2694,0.0005264,10.002208734145693
23823.3238,0.6004,493.7428,0.0006004000000000001,10.304264254261904
23824.3238,0.6333,500.3216,0.0006332999999999999,10.441561838501995
23825.3238,0.6333,502.9532,0.0006332999999999999,10.496482541774053
23826.3238,0.5757,498.0191,0.0005757,10.393509353593984
23827.3238,0.6004,487.493,0.0006004000000000001,10.173832801415834
23829.3238,0.5264,449.3358,0.0005264,9.377503473671263
23830.3237,0.4441,422.3627,0.0004441,8.814582960892887
23831.3237,0.4195,391.1134,0.0004195,8.162419435752456
23832.3237,0.3372,358.2193,0.0003372,7.475929427581973
23833.3237,0.2797,321.378,0.0002797,6.707062538443461
23834.3237,0.2057,282.563,0.00020569999999999999,5.897005121850904
23835.3237,0.1152,243.0901,0.0001152,5.073217529440331
23836.3237,0.0001,203.2883,1.0000000000000001e-07,4.242565892605766
23859.1833,0.3372,350.6537,0.0003372,7.318037623099876
23859.9233,0.7073,553.2811,0.0007073,11.54681073078677
23860.6833,1.1185,752.6191,0.0011185000000000001,15.706935046353617
23861.4232,1.4721,937.8127,0.0014721,19.571869973198275
23862.1832,1.8504,1121.3617,0.0018504,23.402482590952943
23862.9232,2.204,1300.6344,0.0022040000000000002,27.143850109375524
23863.6832,2.5905,1474.6441,0.0025905,30.775380395194045
23864.4232,2.9276,1637.7989,0.0029276,34.180372171380455
23865.1833,3.3142,1789.4407,0.0033142000000000002,37.34509108817668
23865.9232,3.6924,1908.1884,0.0036924,39.82331999680241
23866.6832,4.1694,1992.7263,0.0041694,41.587600632591666
23867.4231,4.6957,2047.3305,0.004695700000000001,42.72717392093647
23868.1832,5.2385,2083.843,0.0052385,43.489178852621016
23868.9231,5.7565,2108.5136,0.0057565,44.00404688049139
23869.6831,6.3651,2128.2501,0.0063651,44.41594172018169
23870.4231,6.9572,2141.7367,0.0069572,44.69740302005589
23871.1831,7.5822,2151.6049,0.0075822,44.90334939641602
23871.9231,8.24,2160.4863,0.00824,45.088701552534154
23872.6831,8.8568,2166.0783,0.0088568,45.20540491653224
23873.4231,9.4489,2174.6308,0.0094489,45.38389302822637
23874.1831,10.1232,2176.2755,0.0101232,45.41821742428639
23874.923,10.7482,2182.5254,0.010748200000000001,45.548650964102485
23875.683,11.4308,2186.1437,0.0114308,45.62416380064653
23876.423,12.0475,2188.7753,0.0120475,45.67908450391858
23877.183,12.7219,2192.3936,0.0127219,45.754597340462624
23877.923,13.3551,2196.3409,0.0133551,45.836976308400686
23878.683,14.0787,2198.9724,0.0140787,45.89189492470272
23879.423,14.679,2201.604,0.014679000000000001,45.946815627974765
23880.183,15.3534,2202.5908,0.015353400000000001,45.96740984821678
23880.9229,15.9948,2206.2091,0.0159948,46.042922684760825
23881.683,16.7103,2205.8802,0.0167103,46.03605864033683
23882.4229,17.2695,2210.4854,0.0172695,46.13216778409291
23883.1829,17.9602,2211.1433,0.0179602,46.145897959910926
23883.9229,18.5934,2212.1301,0.0185934,46.16649218015292
23884.6829,19.2513,2215.4195,0.0192513,46.235140972272966
23885.4229,19.901,2217.3931,0.019901,46.27632941275698
23886.1829,20.526,2220.3536,0.020526,46.33811416045303
23886.9229,21.2085,2222.6562,0.0212085,46.38616873233107
23887.6829,21.8417,2223.972,0.0218417,46.41362908396711
23888.4229,22.4996,2227.5903,0.0224996,46.48914192051114
23889.1828,23.0917,2228.2482,0.0230917,46.502872096329156
23889.9228,23.7331,2229.235,0.0237331,46.52346631657117
23890.6828,24.3992,2231.2087,0.0243992,46.564656844025215
23891.4228,25.0078,2234.4981,0.0250078,46.63330563614525
23892.1828,25.6328,2234.1691,0.0256328,46.62643950475123
23892.9228,26.2331,2236.1428,0.0262331,46.66763003220528
23893.6828,26.9156,2237.4586,0.0269156,46.69509038384131
23894.4227,27.5242,2239.7611,0.027524200000000002,46.74314286874932
23895.1828,28.1903,2242.3927,0.0281903,46.79806357202138
23895.9227,28.7824,2244.3663,0.0287824,46.8392520125054
23896.6627,29.3991,2244.3663,0.0293991,46.8392520125054
23898.1828,30.6656,2246.9979,0.0306656,46.894172715777444
23898.9226,31.307,2251.932,0.031307,46.99714590395751
23899.6827,31.9155,2251.603,0.0319155,46.990279772563504
23900.4227,32.5241,2253.2477,0.0325241,47.02460416862351
23901.1826,33.182,2254.8924,0.033182,47.05892856468355
23901.9226,33.807,2258.1819,0.033807000000000004,47.12757944377361
23902.6826,34.4319,2256.8661,0.0344319,47.1001190921376
23903.4226,35.0652,2260.1555,0.0350652,47.168767884257626
23904.1826,35.6655,2261.1423,0.0356655,47.18936210449964
23904.9226,36.2822,2264.1028,0.0362822,47.251146852195696
23905.6825,36.899,2265.4186,0.036899,47.27860720383172
23906.4225,37.5487,2266.7343,0.0375487,47.30606546849772
23907.1825,38.1325,2267.3922,0.0381325,47.31979564431573
23907.9225,38.774,2268.379,0.038774,47.34038986455774
23908.6826,39.3907,2269.3659,0.0393907,47.36098617176978
23909.4225,40.0568,2270.6816,0.040056800000000004,47.38844443643578
23910.1825,40.6489,2272.9842,0.040648899999999995,47.43649900831382
23910.9225,41.2492,2274.3,0.0412492,47.463959359949854
23911.6825,41.9153,2276.2736,0.0419153,47.50514780043387
23912.4225,42.5403,2277.9183,0.0425403,47.53947219649388
23913.1825,43.1571,2278.9052,0.0431571,47.56006850370593
23913.9224,43.741,2279.563,0.043741,47.57379659255391
23914.6825,44.4235,2281.2078,0.0444235,47.60812307558397
23915.4224,45.0238,2280.8788,0.0450238,47.60125694418994
23916.1824,45.6735,2282.1946,0.0456735,47.62871729582597
23916.9224,46.282,2284.8261,0.046282,47.683635912128004
23917.6824,46.907,2283.1814,0.046907,47.64931151606798
23918.4223,47.5402,2286.1419,0.0475402,47.711096263764034
23919.1823,48.1899,2287.4576,0.0481899,47.738554528430036
23919.9223,48.7655,2288.4445,0.0487655,47.759150835642075
23920.6823,49.4152,2288.4445,0.0494152,47.759150835642075
23921.4224,50.0484,2291.4049,0.0500484,47.82093349636809
23922.1823,50.6652,2292.7207,0.0506652,47.848393848004115
23922.9223,51.3148,2292.3918,0.0513148,47.84152980358012
23923.6823,51.9316,2293.3786,0.0519316,47.86212402382214
23924.4222,52.5401,2294.3654,0.0525401,47.88271824406415
23925.1822,53.2145,2295.0233,0.0532145,47.896448419882155
23925.9222,53.8148,2297.6548,0.053814799999999996,47.95136703618418
23926.6822,54.4316,2296.0101,0.054431600000000004,47.91704264012417
23927.4222,55.0483,2299.6285,0.055048299999999994,47.99255756363823
23928.1822,55.7309,2299.9574,0.0557309,47.99942160806222
23928.9222,56.3723,2300.2863,0.0563723,48.00628565248623
23929.6822,56.9973,2300.2863,0.0569973,48.00628565248623
23930.4222,57.6387,2301.9311,0.0576387,48.04061213551627
23931.1824,58.2966,2300.9442,0.0582966,48.02001582830423
23931.9221,58.9381,2303.9047,0.0589381,48.08180057600028
23932.6821,59.5795,2302.5889,0.0595795,48.05434022436427
23933.4221,60.188,2305.2205,0.060188000000000005,48.10926092763631
23934.1821,60.8706,2305.2205,0.060870600000000004,48.10926092763631
23934.9221,61.5038,2304.5626,0.0615038,48.0955307518183
23935.6821,62.1535,2306.5362,0.0621535,48.136719192302316
23936.422,62.7784,2305.8783,0.0627784,48.1229890164843
23937.1821,63.4199,2306.8652,0.0634199,48.14358532369634
23937.9221,64.0531,2307.1941,0.0640531,48.150449368120334
23938.682,64.7603,2307.1941,0.0647603,48.150449368120334
23939.422,65.4264,2308.5099,0.0654264,48.177909719756364
23940.182,66.0514,2310.1546,0.0660514,48.21223411581638
23940.922,66.6682,2309.1678,0.0666682,48.191639895574376
23941.682,67.3261,2309.8256,0.0673261,48.20536798442236
23943.182,68.6665,2310.4835,0.0686665,48.21909816024037
23943.9219,69.3079,2310.4835,0.0693079,48.21909816024037
23944.6819,69.9823,2311.1414,0.0699823,48.23282833605839
23945.4219,70.6484,2311.7993,0.0706484,48.24655851187641
23946.1819,71.3227,2311.1414,0.0713227,48.23282833605839
23946.9219,71.9806,2311.4704,0.07198059999999999,48.239694467452416
23947.6819,72.696,2309.1678,0.072696,48.191639895574376
23948.4218,73.3375,2311.1414,0.0733375,48.23282833605839
23949.1818,74.0282,2311.4704,0.0740282,48.239694467452416
23949.9218,74.719,2312.4572,0.074719,48.26028868769442
23950.6618,75.3358,2311.4704,0.07533580000000001,48.239694467452416
23951.4218,76.0759,2313.1151,0.0760759,48.27401886351244
23951.8018,76.4131,2313.444,0.0764131,48.28088290793643
23952.5418,77.0792,2312.4572,0.0770792,48.26028868769442
23953.3018,77.77,2311.1414,0.07776999999999999,48.23282833605839
23954.0418,78.4607,2310.4835,0.07846070000000001,48.21909816024037
23954.8018,79.1762,2311.1414,0.07917619999999999,48.23282833605839
23955.5418,79.7847,2309.8256,0.0797847,48.20536798442236
23956.3018,80.5166,2310.1546,0.0805166,48.21223411581638
23957.0418,81.2156,2310.1546,0.0812156,48.21223411581638
23957.8017,81.9311,2309.4967,0.0819311,48.19850393999837
23958.5417,82.6383,2307.5231,0.0826383,48.157315499514354
23959.3017,83.3373,2307.1941,0.0833373,48.150449368120334
23960.0417,84.0527,2307.1941,0.08405270000000001,48.150449368120334
23960.8017,84.7353,2308.1809,0.0847353,48.17104358836234
23961.5416,85.459,2304.8915,0.08545900000000001,48.102394796242294
23962.3017,86.158,2305.5494,0.086158,48.116124972060305
23963.0416,86.8734,2304.8915,0.0868734,48.102394796242294
23963.8016,87.5971,2302.5889,0.0875971,48.05434022436427
23964.5416,88.329,2301.9311,0.08832899999999999,48.04061213551627
23965.3016,89.0856,2300.9442,0.0890856,48.02001582830423
23966.0416,89.7681,2299.6285,0.0897681,47.99255756363823
23966.8016,90.5165,2298.9706,0.0905165,47.97882738782022
23967.5416,91.2319,2299.6285,0.09123189999999999,47.99255756363823
23968.3015,91.9062,2297.9838,0.0919062,47.95823316757821
23969.0416,92.671,2295.6812,0.092671,47.91017859570018
23969.8015,93.4194,2292.7207,0.0934194,47.848393848004115
23970.5415,94.1184,2291.4049,0.09411839999999999,47.82093349636809
23971.2815,94.8174,2290.0892,0.09481740000000001,47.79347523170208
23972.0415,95.6151,2289.7602,0.0956151,47.78660910030808
23972.8015,96.2729,2287.7866,0.09627290000000001,47.745420659824056
23973.5415,97.0048,2283.1814,0.0970048,47.64931151606798
23974.2814,97.7367,2282.1946,0.0977367,47.62871729582597
23975.0414,98.4851,2279.892,0.0984851,47.58066272394793
23975.8014,99.2663,2277.9183,0.0992663,47.53947219649388
23976.5414,99.9571,2274.9579,0.0999571,47.477689535767865
23977.3014,100.7383,2274.6289,0.10073829999999999,47.470823404373846
23978.0414,101.4456,2271.3395,0.1014456,47.402174612253795
23978.8014,102.1775,2269.0369,0.10217749999999999,47.35412004037576
23979.5414,102.8929,2266.0765,0.1028929,47.29233737964974
23980.3014,103.6659,2263.116,0.10366589999999999,47.230552631953685
23981.0413,104.3649,2262.1292,0.10436490000000001,47.209958411711675
23981.8013,105.1791,2257.524,0.10517910000000001,47.1138492679556
23982.5413,105.8534,2255.5503,0.1058534,47.07265874050155
23983.3213,106.6264,2253.9056,0.10662640000000001,47.03833434444154
23984.0413,107.3336,2248.9715,0.1073336,46.93536115626147
23984.8013,108.082,2246.34,0.108082,46.88044253995944
23985.5413,108.8221,2243.7084,0.1088221,46.82552183668738
23986.2813,109.5293,2240.0901,0.10952930000000001,46.750009000143336
23987.8012,111.0507,2233.5113,0.1110507,46.61271141590325
23988.5612,111.8155,2230.5508,0.1118155,46.5509266682072
23989.3012,112.5474,2227.2614,0.11254739999999999,46.482277876087146
23990.0412,113.271,2223.972,0.113271,46.41362908396711
23990.8012,114.0605,2218.7089,0.11406050000000001,46.303789764393024
23991.5412,114.7595,2218.38,0.1147595,46.296925719969025
23992.3012,115.4832,2211.1433,0.1154832,46.145897959910926
23993.0612,116.2809,2207.5249,0.1162809,46.07038303639684
23993.8212,117.0045,2204.8934,0.1170045,46.01546442009482
23994.5611,117.7364,2201.9329,0.1177364,45.95367967239876
23995.3011,118.5095,2195.3541,0.1185095,45.816382088158676
23996.0611,119.266,2194.3673,0.11926600000000001,45.795787867916665
23996.8011,119.9897,2191.0778,0.1199897,45.727136988826594
23997.5611,120.7545,2184.828,0.12075449999999999,45.596705535980526
23998.3011,121.4946,2180.8807,0.12149460000000001,45.51432656804247
23999.0611,122.2265,2177.5912,0.1222265,45.445675688952385
23999.8011,122.9831,2171.9992,0.1229831,45.328972324954314
24000.561,123.715,2168.7098,0.123715,45.26032353283427
24001.281,124.4386,2163.7757,0.1244386,45.1573503446542
24002.061,125.2281,2159.4995,0.1252281,45.06810733229214
24002.801,125.9518,2156.2101,0.1259518,44.99945854017209
24003.561,126.7412,2151.9338,0.1267412,44.91021344084001
24004.321,127.4978,2146.6708,0.1274978,44.80037620823595
24005.041,128.1475,2139.763,0.1281475,44.65621249260184
24005.8009,128.8712,2134.171,0.1288712,44.539509128603754
24006.541,129.6359,2131.8684,0.1296359,44.491454556725714
24007.3009,130.409,2128.2501,0.130409,44.41594172018169
24008.0609,131.1984,2121.3423,0.1311984,44.27177800454757
24008.8009,131.8974,2117.7239,0.1318974,44.19626308103351
24009.5409,132.6622,2113.1188,0.1326622,44.10015602424746
24010.3009,133.4681,2108.1847,0.1334681,43.99718283606739
24011.0609,134.2165,2101.9348,0.1342165,43.86674929625129
24011.8009,134.9402,2097.6585,0.1349402,43.77750419691921
24012.5608,135.7132,2091.0797,0.1357132,43.640206612679115
24013.3009,136.4122,2086.4745,0.1364122,43.54409746892305
24014.0608,137.2345,2082.1983,0.1372345,43.454854456560994
24014.8008,137.9253,2077.9221,0.1379253,43.36561144419894
24015.5408,138.6819,2070.0275,0.13868190000000002,43.20085350832282
24016.3008,139.4467,2065.4223,0.13944669999999998,43.10474436456675
24017.0408,140.1786,2059.5014,0.1401786,42.98117695614467
24017.7808,140.9269,2052.2646,0.1409269,42.83014710911654
24018.5608,141.7246,2047.3305,0.1417246,42.72717392093647
24019.3008,142.4154,2042.3964,0.1424154,42.6242007327564
24020.0607,143.2378,2034.1729,0.1432378,42.45257875245629
24020.8208,143.9779,2028.2519,0.1439779,42.32900925706418
24021.5607,144.718,2022.9889,0.14471799999999999,42.21917202446012
24022.3007,145.4581,2016.4101,0.1454581,42.08187444022003
24023.0607,146.2311,2008.5155,0.1462311,41.91711650434391
24023.8007,146.9877,2002.5945,0.1469877,41.793547008951805
24024.5607,147.7443,1996.0157,0.14774430000000002,41.65624942471171
24025.3006,148.4762,1988.4501,0.1484762,41.49835762022962
24026.0606,149.241,1982.5291,0.149241,41.374788124837515
24026.8006,150.0222,1973.6477,0.1500222,41.18943596871938
24027.5606,150.787,1967.7268,0.150787,41.065868560297304
24028.3006,151.5271,1960.4901,0.1515271,40.9148408002392
24029.0606,152.2755,1952.2665,0.15227549999999998,40.74321673296906
24029.8006,153.0403,1944.3719,0.1530403,40.57845879709294
24030.5606,153.8133,1937.4642,0.1538133,40.434297168428856
24031.3006,154.5699,1925.6223,0.15456989999999998,40.187160264614675
24032.0605,155.2935,1915.7541,0.1552935,39.981213888254544
24032.8005,156.0995,1898.9781,0.1560995,39.6311037962603
24033.5606,158.7146,823.9992,0.15871459999999998,17.196616339722635
24034.3005,159.2244,982.5487,0.15922440000000002,20.50549688518294

File: documentation/advanced_examples/6061T6_anisotropic_calibration/aluminum_6061_data/uniaxial_tension/processed_data/cleaned_NM-ST-03.csv
{'temperature':533.0699999999999, 'direction':'R33' }
time,displacement,load,engineering_strain,engineering_stress
5.1440841e+03,0.0165,156.2498,1.65e-05,3.2477245051233177
5144.5841,0.0741,174.3416,7.41e-05,3.623770952554227
5145.5841,0.1645,212.8276,0.00016450000000000001,4.423720298436115
5146.5841,0.1974,251.9715,0.0001974,5.237344400713986
5147.5841,0.255,290.7865,0.000255,6.044132164067037
5148.5841,0.3866,329.9304,0.0003866,6.857756266344906
5149.584,0.4195,366.7718,0.0004195,7.62352183905636
5150.584,0.477,398.679,0.000477,8.286727778071134
5151.584,0.5675,429.2705,0.0005675,8.922586282840292
5152.584,0.5839,451.9674,0.0005838999999999999,9.394351867950377
5153.584,0.6744,472.3617,0.0006744,9.8182568449477
5154.584,0.6826,486.1772,0.0006826,10.10541841507791
5155.584,0.7073,496.0454,0.0007073,10.310533525378581
5156.5639,0.7073,499.0059,0.0007073,10.37206888988732
5157.5839,0.7073,496.0454,0.0007073,10.310533525378581
5158.5839,0.6991,486.1772,0.0006991,10.10541841507791
5159.584,0.6909,472.3617,0.0006908999999999999,9.8182568449477
5160.5839,0.6086,449.9937,0.0006086,9.353327598762435
5161.5838,0.5593,424.0074,0.0005593,8.813190310218795
5162.5839,0.5017,394.7317,0.0005017,8.204681318241596
5163.5838,0.4441,361.8377,0.0004441,7.520964283906024
5164.5838,0.3701,324.3384,0.0003701,6.7415239547985895
5165.5838,0.2797,286.8392,0.0002797,5.9620857042374995
5166.5838,0.2057,247.3664,0.00020569999999999999,5.141625263034811
5167.5838,0.1234,210.1961,0.0001234,4.369023351398539
5168.5837,0.0659,172.039,6.59e-05,3.5759103444414677
5180.5835,0.0001,47.0416,1.0000000000000001e-07,0.9777814568736028
5182.0835,0.0988,87.5013,9.88e-05,1.8187550719434327
5183.0835,0.1481,121.0532,0.00014810000000000002,2.5161468626749857
5184.0835,0.181,155.9209,0.00018099999999999998,3.2408881661984994
5185.0835,0.2797,193.0912,0.0002797,4.0134900778347715
5186.0835,0.3701,230.9193,0.0003701,4.799764667320681
5187.0834,0.4359,269.0764,0.0004359,5.5928776742777515
5188.0834,0.5264,309.8651,0.0005264,6.440689706818744
5189.0834,0.6415,347.3643,0.0006414999999999999,7.220127957379835
5190.0834,0.6909,382.5609,0.0006908999999999999,7.951705599828166
5191.0834,0.7484,413.1524,0.0007484,8.587564104597323
5192.0834,0.7978,440.7834,0.0007978,9.161887244857743
5193.0633,0.8635,463.1514,0.0008635,9.626816491043009
5194.0833,0.9376,482.2299,0.0009376,10.023371955248372
5195.0833,0.9047,494.4007,0.0009046999999999999,10.276347673661801
5196.0633,0.9211,498.348,0.0009211,10.35839413349134
5197.0633,0.9047,497.0322,0.0009046999999999999,10.331044620699378
5198.0833,0.9293,493.7428,0.0009293,10.26267291726582
5199.0632,0.8882,480.2563,0.0008882,9.982349764606775
5200.0632,0.8307,461.8356,0.0008307,9.599466978251048
5201.0832,0.7895,439.4676,0.0007894999999999999,9.134537732065784
5202.0832,0.7566,412.8234,0.0007566000000000001,8.580725687126163
5203.0832,0.6909,378.9426,0.0006908999999999999,7.876497557469792
5204.0832,0.6168,344.0749,0.0006168,7.151756253946278
5205.0831,0.5428,305.5888,0.0005428,6.351804829518044
5206.0831,0.4441,268.0896,0.0004441,5.572366578956954
5207.0831,0.3866,228.2878,0.0003866,4.745067720283104
5208.0631,0.2879,192.7622,0.0002879,4.00665166036361
5209.0831,0.2057,153.9473,0.00020569999999999999,3.1998659755569028
5210.0831,0.1645,117.1059,0.00016450000000000001,2.4341004028454485
5211.0831,0.0905,87.5013,9.049999999999999e-05,1.8187550719434327
5212.0831,0.0576,59.5413,5.76e-05,1.2375935142118517
5213.083,0.0001,35.8576,1.0000000000000001e-07,0.7453168337809704
5220.0829,0.0165,38.1602,1.65e-05,0.7931774418937294
5221.0829,0.0412,60.5282,4.12e-05,1.258106688078994
5222.0829,0.0988,89.8039,9.88e-05,1.8666156800561913
5223.1029,0.1563,121.3822,0.0001563,2.522985280146148
5224.0828,0.2057,157.2367,0.00020569999999999999,3.26823767899046
5225.0828,0.2797,191.7754,0.0002797,3.9861405650428114
5226.0628,0.3619,230.9193,0.0003619,4.799764667320681
5227.0828,0.4606,271.0501,0.00046060000000000003,5.633901943465692
5228.0828,0.5675,309.5361,0.0005675,6.433851289347581
5229.0828,0.6251,347.0353,0.0006251,7.213289539908672
5230.0828,0.6991,380.2583,0.0006991,7.903844991715407
5231.0828,0.732,412.8234,0.000732,8.580725687126163
5232.0827,0.8142,440.4545,0.0008142000000000001,9.155050905932924
5233.0827,0.8553,463.4803,0.0008552999999999999,9.633652829967826
5234.0827,0.8882,480.9141,0.0008882,9.996022442456411
5235.0626,0.9705,492.4271,0.0009705,10.235325483020205
5236.0627,0.9376,499.6638,0.0009376,10.3857436462833
5237.0827,0.9293,499.9927,0.0009293,10.392579985208119
5238.0826,0.9047,492.756,0.0009046999999999999,10.242161821945023
5239.0626,0.8964,480.5852,0.0008964,9.989186103531592
5240.0826,0.8471,462.4935,0.0008470999999999999,9.613141734647028
5241.0626,0.7813,438.1519,0.0007813,9.107190297820168
5242.0825,0.7566,410.8498,0.0007566000000000001,8.539703496484567
5243.0625,0.6744,378.9426,0.0006744,7.876497557469792
5244.0625,0.5839,344.4038,0.0005838999999999999,7.158592592871095
5245.0625,0.5593,305.9178,0.0005593,6.358643246989207
5246.0825,0.4688,267.4317,0.0004688,5.558691822560974
5247.0826,0.3455,227.6299,0.0003455,4.7313929638871235
5248.0625,0.2797,192.1044,0.0002797,3.9929789825139737
5249.0825,0.2303,152.6315,0.00023030000000000001,3.172516462764942
5250.0624,0.1399,118.4217,0.00013989999999999999,2.461449915637409
5251.0824,0.1317,86.5145,0.0001317,1.7982439766226341
5252.0824,0.0494,58.8835,4.94e-05,1.2239208363622154
5253.0624,0.0083,36.8445,8.3e-06,0.7658300076481126
5289.0618,0.1563,133.224,0.0001563,2.7691225810884164
5289.8018,0.6744,360.8508,0.0006744,7.500451110038881
5290.5818,1.0527,568.7413,0.0010527,11.821551496934347
5291.3018,1.4556,756.2374,0.0014556,15.718744828286145
5292.0617,1.801,940.4442,0.0018009999999999999,19.54756853475073
5292.8018,2.1958,1114.7828,0.0021958000000000004,23.17127713091464
5293.5818,2.574,1294.7135,0.002574,26.911220117171215
5294.3017,2.8783,1441.4211,0.0028783,29.96060557307471
5295.0817,3.2319,1571.3528,0.0032319,32.66129617288559
5295.8017,3.5938,1680.5612,0.0035938,34.931243378228
5296.5617,4.046,1767.4016,0.004046,36.73626133738513
5297.3017,4.5395,1827.9268,0.0045395,37.99430566907382
5298.0616,5.0822,1874.6364,0.0050822,38.965186352085944
5298.8017,5.5838,1913.1225,0.0055838,39.76513777651417
5299.5616,6.1101,1943.0562,0.0061101,40.38732360343369
5300.3016,6.6447,1967.3978,0.0066447,40.893275040260555
5301.0616,7.1957,1987.1343,0.0071957,41.30350733940824
5301.8216,7.7795,2007.5286,0.0077795,41.72741231640557
5302.5616,8.3469,2020.6863,0.008346899999999999,42.00090120868614
5303.3016,8.9308,2033.1861,0.0089308,42.260715344570734
5304.0615,9.5722,2041.7385,0.009572200000000001,42.43848094207945
5304.8215,10.263,2051.9357,0.010263,42.650434469851284
5305.5816,10.8798,2059.8303,0.0108798,42.81452738951036
5306.3015,11.5706,2064.7644,0.0115706,42.917084944660694
5307.0615,12.2202,2073.3169,0.0122202,43.09485262071575
5307.8015,12.9028,2076.9352,0.012902799999999999,43.17006066307412
5308.5815,13.5278,2080.5536,0.0135278,43.24527078397884
5309.3015,14.1692,2085.8166,0.0141692,43.354664678054
5310.0815,14.8682,2091.4086,0.0148682,43.47089698960032
5310.8215,15.5425,2097.3296,0.0155425,43.59396771861779
5311.5614,16.1922,2100.619,0.0161922,43.662339422051346
5312.3015,16.8089,2102.2637,0.0168089,43.696525273768124
5313.0614,17.5326,2107.5268,0.0175326,43.80592124638962
5313.8014,18.1658,2109.8294,0.0181658,43.85378185450239
5314.5614,18.8237,2114.7635,0.0188237,43.95633940965272
5315.3014,19.4322,2119.0397,0.0194322,44.04522220840707
5316.0814,20.1395,2120.3555,0.0201395,44.07257172119903
5316.8013,20.7562,2124.6317,0.0207562,44.161454519953395
5317.5613,21.4141,2126.6054,0.021414100000000002,44.20247878914133
5318.3014,22.0309,2129.2369,0.0220309,44.25717573617891
5319.0613,22.6723,2132.5263,0.0226723,44.325547439612464
5319.8013,23.3549,2136.1447,0.0233549,44.400757560517185
5320.5613,23.9798,2139.1051,0.023979800000000003,44.46229084647958
5321.3013,24.5966,2140.7498,0.0245966,44.49647669819636
5322.0613,25.1887,2142.0656,0.0251887,44.52382621098832
5322.8013,25.8219,2145.6839,0.0258219,44.599034253346694
5323.5613,26.4716,2147.9865,0.026471599999999998,44.64689486145945
5324.3012,27.113,2151.9338,0.027112999999999998,44.728941321288985
5325.0812,27.7544,2153.9075,0.027754400000000002,44.76996559047693
5325.8012,28.3712,2155.5522,0.028371200000000003,44.804151442193714
5326.5812,28.988,2158.5127,0.028988,44.865686806702456
5327.3012,29.613,2161.1442,0.029613,44.92038375374003
5328.0612,30.3037,2164.1047,0.0303037,44.98191911824876
5328.8012,30.9123,2165.7494,0.030912299999999997,45.016104969965546
5329.5611,31.5126,2168.052,0.0315126,45.06396557807831
5330.3012,32.2116,2170.6835,0.0322116,45.11866252511588
5331.0611,32.7955,2173.644,0.0327955,45.180197889624615
5331.8011,33.4122,2174.6308,0.033412199999999996,45.20070898494542
5332.5611,34.0948,2177.2623,0.0340948,45.25540593198299
5333.3011,34.6869,2178.2491,0.0346869,45.27591702730379
5334.0611,35.3694,2180.8807,0.0353694,45.33061605288772
5334.8011,35.9122,2182.1964,0.0359122,45.357963487133325
5335.5611,36.6112,2185.1569,0.036611199999999997,45.41949885164207
5336.3011,37.1786,2187.7884,0.037178600000000006,45.474195798679645
5337.081,37.8694,2188.1174,0.0378694,45.4810342161508
5337.801,38.4779,2192.0647,0.038477899999999995,45.563080675980345
5338.561,39.1276,2192.3936,0.0391276,45.569917014905165
5339.301,39.7197,2194.3673,0.039719700000000004,45.6109412840931
5340.061,40.3775,2196.9988,0.0403775,45.66563823113068
5340.801,41.0272,2198.9724,0.0410272,45.706660421772284
5341.5609,41.6604,2200.2882,0.0416604,45.73400993456424
5342.301,42.2607,2203.5776,0.0422607,45.8023816379978
5343.0609,42.9268,2202.9197,0.0429268,45.78870688160181
5343.8209,43.5765,2205.8802,0.043576500000000004,45.85024224611056
5344.5609,44.2015,2206.5381,0.044201500000000005,45.86391700250655
5345.3009,44.8594,2208.5117,0.0448594,45.90493919314813
5346.0609,45.4926,2210.1564,0.0454926,45.93912504486491
5346.8009,46.134,2210.1564,0.046134,45.93912504486491
5347.5609,46.759,2211.1433,0.046759,45.95963821873206
5348.3008,47.3922,2213.4458,0.0473922,46.00749674829847
5349.0608,48.0583,2215.4195,0.048058300000000005,46.04852101748641
5349.8008,48.6833,2217.0642,0.048683300000000006,46.082706869203186
5350.5608,49.3165,2217.3931,0.0493165,46.089543208128
5351.3008,50.0155,2219.0378,0.050015500000000004,46.12372905984479
5352.0608,50.6241,2219.3668,0.0506241,46.13056747731595
5352.8208,51.3313,2220.0247,0.051331299999999996,46.14424223371192
5353.5608,51.9069,2222.3273,0.0519069,46.192102841824685
5354.3008,52.5977,2223.972,0.052597700000000004,46.22628869354147
5355.0607,53.2638,2222.6562,0.0532638,46.1989391807495
5355.8007,53.9381,2224.3009,0.053938099999999996,46.23312503246629
5356.5607,54.5796,2226.6035,0.0545796,46.28098564057904
5357.3007,55.2457,2227.2614,0.0552457,46.29466039697502
5358.0607,55.8953,2225.9456,0.0558953,46.26731088418307
5358.8007,56.5368,2227.5903,0.0565368,46.30149673589983
5359.1807,56.9068,2228.9061,0.056906799999999994,46.328846248691804
5359.5607,57.2522,2228.5771,0.0572522,46.32200783122064
5359.9207,57.5729,2228.5771,0.057572899999999996,46.32200783122064
5360.3007,57.9266,2228.9061,0.0579266,46.328846248691804
5360.6806,58.2555,2229.564,0.058255499999999995,46.342521005087775
5361.0606,58.5844,2229.235,0.0585844,46.335682587616624
5361.4607,58.9545,2230.2219,0.0589545,46.35619576148376
5361.8007,59.2999,2230.2219,0.0592999,46.35619576148376
5362.1806,59.6206,2228.5771,0.0596206,46.32200783122064
5362.5606,59.9742,2228.9061,0.059974200000000005,46.328846248691804
5362.9206,60.2703,2229.564,0.0602703,46.342521005087775
5363.3006,60.6157,2228.5771,0.060615699999999995,46.32200783122064
5363.6806,61.0268,2230.5508,0.0610268,46.36303210040858
5363.6806,61.0268,2230.5508,0.0610268,46.36303210040858
5364.0606,61.3722,2230.2219,0.0613722,46.35619576148376
5364.4206,61.6436,2229.564,0.0616436,46.342521005087775
5364.8006,62.0054,2229.564,0.0620054,46.342521005087775
5365.1806,62.3508,2228.5771,0.0623508,46.32200783122064
5365.5606,62.7538,2229.564,0.0627538,46.342521005087775
5365.9406,63.0745,2228.2482,0.0630745,46.31517149229582
5366.3006,63.4117,2228.5771,0.0634117,46.32200783122064
5366.6806,63.757,2229.564,0.063757,46.342521005087775
5367.0605,64.1024,2228.2482,0.0641024,46.31517149229582
5367.4606,64.4889,2228.5771,0.0644889,46.32200783122064
5367.8006,64.7603,2229.235,0.0647603,46.335682587616624
5368.1805,65.1797,2229.235,0.0651797,46.335682587616624
5368.5605,65.5251,2227.2614,0.06552509999999999,46.29466039697502
5368.9606,65.854,2228.5771,0.065854,46.32200783122064
5369.3005,66.2077,2228.9061,0.06620770000000001,46.328846248691804
5369.6805,66.5777,2227.2614,0.06657769999999999,46.29466039697502
5370.0605,66.9396,2229.235,0.0669396,46.335682587616624
5370.4605,67.3178,2224.6298,0.06731780000000001,46.239961371391104
5370.8005,67.6221,2224.3009,0.0676221,46.23312503246629
5371.1805,68.0086,2222.9851,0.0680086,46.20577551967432
5371.5805,68.4116,2224.9588,0.0684116,46.24679978886226
5371.9605,68.7816,2223.3141,0.0687816,46.212613937145484
5372.3005,69.0448,2220.3536,0.06904479999999999,46.15107857263674
5372.6804,69.4313,2222.6562,0.06943129999999999,46.1989391807495
5373.0605,69.8013,2220.3536,0.0698013,46.15107857263674
5373.4605,70.1961,2220.3536,0.0701961,46.15107857263674
5373.8205,70.5003,2218.7089,0.0705003,46.11689272091997
5374.1805,70.8704,2217.7221,0.0708704,46.09638162559917
5374.5604,71.298,2217.7221,0.071298,46.09638162559917
5374.9204,71.5941,2215.7484,0.0715941,46.05535735641122
5375.3205,71.9641,2214.1037,0.0719641,46.02117150469445
5375.6804,72.3177,2214.7616,0.0723177,46.03484626109042
5376.0604,72.7371,2213.1169,0.0727371,46.00066040937365
5376.4604,73.1565,2211.8011,0.0731565,45.973310896581694
5376.8004,73.4279,2210.1564,0.07342789999999999,45.93912504486491
5377.1804,73.8391,2208.5117,0.0738391,45.90493919314813
5377.5604,74.2256,2207.5249,0.0742256,45.884428097827325
5377.9604,74.5874,2205.8802,0.0745874,45.85024224611056
5378.3204,74.9082,2204.8934,0.0749082,45.829731150789755
5378.6803,75.2947,2201.604,0.0752947,45.76135944735619
5379.0604,75.673,2199.9593,0.075673,45.72717359563943
5379.4603,76.0595,2200.6171,0.0760595,45.74084627348906
5379.8004,76.3966,2197.3277,0.07639660000000001,45.6724745700555
5380.1803,76.7338,2196.9988,0.0767338,45.66563823113068
5380.5603,77.1367,2193.3804,0.0771367,45.590428110225965
5380.9603,77.5068,2191.4068,0.0775068,45.54940591958437
5381.3003,77.8686,2190.7489,0.0778686,45.53573116318839
5381.6804,78.2469,2190.42,0.0782469,45.52889482426357
5382.0603,78.5841,2187.7884,0.0785841,45.474195798679645
5382.4203,78.9541,2184.499,0.0789541,45.40582409524608
5382.8003,79.3653,2184.499,0.0793653,45.40582409524608
5383.1803,79.7354,2183.1833,0.0797354,45.37847666100048
5383.5603,80.1054,2179.8938,0.08010540000000001,45.31010287902057
5383.9603,80.4673,2178.2491,0.08046729999999999,45.27591702730379
5384.3203,80.8456,2174.3018,0.0808456,45.193870567474264
5384.6803,81.1992,2173.315,0.0811992,45.17335947215346
5385.0603,81.5363,2170.6835,0.08153629999999999,45.11866252511588
5385.4603,81.9557,2167.0651,0.08195569999999999,45.04345240421116
5385.8003,82.3176,2166.0783,0.0823176,45.02294130889037
5386.1802,82.663,2165.7494,0.082663,45.016104969965546
5386.5603,83.0741,2161.4731,0.0830741,44.92722009266485
5386.9603,83.4442,2159.1705,0.0834442,44.87935948455209
5387.3002,83.806,2159.1705,0.08380599999999999,44.87935948455209
5387.6802,84.1843,2155.2232,0.08418429999999999,44.79731302472255
5388.0602,84.5215,2150.6181,0.0845215,44.70159388704337
5388.4202,84.8751,2148.6444,0.08487510000000001,44.66056961785544
5388.8202,85.2698,2146.9997,0.0852698,44.62638376613865
5389.1802,85.6399,2145.355,0.08563989999999999,44.592197914421874
5389.5602,86.0099,2142.0656,0.0860099,44.52382621098832
5389.9602,86.3882,2140.0919,0.0863882,44.482801941800375
5390.3002,86.7665,2138.7762,0.0867665,44.455454507554755
5390.6802,87.1284,2134.8289,0.0871284,44.37340804772523
5391.0802,87.5313,2132.1974,0.0875313,44.31871110068764
5391.4602,87.9425,2128.579,0.08794249999999999,44.24350097978293
5391.8002,88.2714,2126.9343,0.0882714,44.209315128066144
5392.1802,88.6662,2122.6581,0.0886662,44.1204323293118
5392.5601,89.0115,2120.6844,0.0890115,44.07940806012385
5392.9202,89.3652,2115.7503,0.0893652,43.97685050497352
5393.3001,89.7517,2114.1056,0.0897517,43.942664653256735
5393.6802,90.1628,2113.4477,0.0901628,43.928989896860756
5394.0601,90.4753,2110.1583,0.09047530000000001,43.86061819342721
5394.4602,90.9523,2107.1978,0.0909523,43.79908282891846
5394.8002,91.2319,2104.2374,0.09123189999999999,43.73754954295607
5395.1801,91.5937,2100.619,0.0915937,43.662339422051346
5395.5601,91.9556,2097.3296,0.0919556,43.59396771861779
5395.9401,92.3832,2093.3823,0.0923832,43.511921258788256
5396.3001,92.745,2091.0797,0.09274500000000001,43.46406065067549
5396.6801,93.1233,2088.4482,0.0931233,43.40936370363791
5397.0601,93.4934,2083.5141,0.09349339999999999,43.30680614848758
5397.4601,93.8963,2079.8957,0.0938963,43.23159602758287
5397.8001,94.2499,2076.6063,0.0942499,43.163224324149304
5398.1801,94.6036,2073.9748,0.0946036,43.10852737711172
5398.56,95.0147,2067.7249,0.09501470000000001,42.97862030916943
5398.96,95.3683,2062.7908,0.0953683,42.876062754019095
5399.32,95.7302,2059.5014,0.0957302,42.80769105058554
5399.68,96.1002,2053.9094,0.0961002,42.69145873903923
5400.06,96.4703,2047.9884,0.0964703,42.56838801002174
5400.46,96.8815,2035.1597,0.09688150000000001,42.30173753521233
5400.8,97.3338,1998.6472,0.0973338,41.5428083014257
