Repository: sandialabs/matcal

6061T6 aluminum plate calibrations
##################################
In this calibration example, we will calibrate 
the Hill48 orthotropic
yield surface :cite:p:`hill1948theory` with 
Voce hardening :cite:p:`voce1948relationship`
to the Ductile Failure aluminum data for a rolled plate.
The rolling process tends to impart a texture 
to the material microstructure that results in 
orthotropic plasticity behavior. The experimental data set
used for this calibration 
was purposefully taken such that this orthotropic behavior
would be characterized. 

This example has been broken into several steps:

#. Experimental data analysis to verify the suspected orthotropic

File: documentation/advanced_examples/6061T6_anisotropic_calibration/aluminum_6061_data/uniaxial_tension/processed_data/cleaned_NM-ST-04.csv
{'temperature':533.0699999999999, 'direction':'R33' }
time,displacement,load,engineering_strain,engineering_stress
2.52344851e+04,0.0741,0.0031,7.41e-05,6.469607088591855e-05
25237.4851,0.0905,0.0031,9.049999999999999e-05,6.469607088591855e-05
25243.505,0.0988,0.3321,9.88e-05,0.006930827464907596
25246.005,0.107,0.9899,0.000107,0.020658916312893794
25247.0049,0.0741,3.2925,7.41e-05,0.06871348819093122
25248.005,0.1152,14.1476,0.0001152,0.2952561717631036
25249.005,0.1317,30.5946,0.0001317,0.6385001323633301
25250.0049,0.1728,52.3047,0.0001728,1.0915834125376462
25251.0049,0.2139,78.9488,0.0002139,1.6476377939220017
25252.0049,0.2879,110.5271,0.0002879,2.306667450456454
25253.0048,0.3784,145.0659,0.00037840000000000004,3.027481854686958
25254.0048,0.4606,181.2493,0.00046060000000000003,3.7826185680074564
25255.0049,0.4935,220.3932,0.0004935,4.599540029024007
25256.0047,0.5839,257.8925,0.0005838999999999999,5.3821391809505625
25257.0048,0.6826,297.0364,0.0006826,6.199060641967115
25258.0048,0.6991,335.1935,0.0006991,6.995387882741657
25259.0048,0.8224,372.3638,0.0008224,7.771120903274192
25260.0048,0.8553,402.2973,0.0008552999999999999,8.395824076778593
25261.0047,0.9211,430.9152,0.0009211,8.993071072587021
25262.0047,0.9869,455.5857,0.0009869,9.50793701348736
25263.0047,1.028,474.9932,0.001028,9.912965721783639
25264.0047,1.0198,488.8087,0.0010198,10.201291066081835
25265.0047,1.0362,496.0454,0.0010362,10.35231882613994
25266.0046,1.0691,499.0059,0.0010691,10.414103573835993
25267.0046,1.0527,493.7428,0.0010527,10.304264254261904
25268.0046,1.0609,483.8746,0.0010609,10.098317877901767
25269.0046,0.9622,467.4276,0.0009622000000000001,9.75507391730154
25270.0045,0.9376,444.4017,0.0009376,9.274530285491196
25271.0045,0.8718,418.4154,0.0008718,8.732203992954826
25272.0046,0.8635,387.495,0.0008635,8.086904512238387
25273.0045,0.806,352.9563,0.0008060000000000001,7.366092194977913
25274.0045,0.6909,317.1017,0.0006908999999999999,6.617817439111379
25275.0045,0.6662,278.2868,0.0006662,5.80776210948885
25276.0045,0.5511,237.8271,0.0005511,4.96338029683627
25277.0045,0.4935,201.6436,0.0004935,4.208241496545742
25278.0045,0.4359,164.1444,0.0004359,3.425644431589215
25279.0044,0.3537,127.961,0.00035370000000000003,2.6705077182687167
25280.0044,0.2797,93.7512,0.0002797,1.9565594454322341
25281.0045,0.2468,65.7912,0.0002468,1.3730426254418209
25282.0044,0.2139,40.4628,0.0002139,0.844446508723466
25283.0044,0.1645,22.0421,0.00016450000000000001,0.4600120206691952
25284.0043,0.1152,9.5424,0.0001152,0.19914702800702877
25285.0043,0.107,1.3189,0.000107,0.02752504770691547
25286.5043,0.1152,2.3057,0.0001152,0.04811926794892334
25287.5043,0.1152,10.2003,0.0001152,0.21287720382504352
25288.5043,0.1892,21.7132,0.00018920000000000002,0.45314797624520214
25289.5043,0.1892,39.8049,0.00018920000000000002,0.8307163329054513
25290.5042,0.2221,66.1202,0.0002221,1.3799087568358421
25291.5042,0.2879,95.7248,0.0002879,1.99774788591625
25292.5042,0.3372,125.6584,0.0003372,2.6224531463906797
25293.5042,0.3866,162.1708,0.0003866,3.3844559911051997
25294.5042,0.4935,199.67,0.0004935,4.167053056061727
25295.5042,0.5757,240.4586,0.0005757,5.018298913138301
25296.5041,0.6333,276.971,0.0006332999999999999,5.780301757852821
25297.5042,0.7237,316.7728,0.0007237,6.610953394687386
25298.5041,0.7813,352.6273,0.0007813,7.359226063583891
25299.5041,0.8307,386.1793,0.0008307,8.059446247572387
25300.5041,0.8882,418.0865,0.0008882,8.725339948530834
25301.504,0.9458,444.4017,0.0009458,9.274530285491196
25302.504,1.0116,466.4408,0.0010116,9.734479697059534
25303.504,1.0527,482.8878,0.0010527,10.07772365765976
25304.504,1.0445,493.4139,0.0010445,10.29740020983791
25305.504,1.1185,496.7033,0.0011185000000000001,10.366049001957956
25306.504,1.0691,495.7165,0.0010691,10.345454781715947
25307.504,1.0198,488.1508,0.0010198,10.187560890263821
25308.504,1.0362,475.6511,0.0010362,9.926695897601654
25309.5039,0.9787,455.5857,0.0009787,9.50793701348736
25310.5039,0.954,431.902,0.000954,9.013665292829028
25311.5039,0.9211,402.6263,0.0009211,8.402690208172613
25312.5039,0.8224,370.7191,0.0008224,7.736796507214169
25313.5039,0.732,333.2198,0.000732,6.954197355287612
25314.5039,0.7155,296.3785,0.0007155,6.185330466149099
25315.5038,0.6086,258.5503,0.0006086,5.39586726979855
25316.5038,0.5428,219.4064,0.0005428,4.578945808782
25317.5038,0.4853,183.223,0.00048530000000000003,3.823809095461501
25318.5038,0.403,142.4343,0.00040300000000000004,2.9725611514148995
25319.5038,0.3372,109.8692,0.0003372,2.2929372746384393
25320.5038,0.255,78.6199,0.000255,1.6407737494980088
25321.5037,0.2057,52.3047,0.00020569999999999999,1.0915834125376462
25322.5037,0.1892,31.5814,0.00018920000000000002,0.6590943526053379
25323.5037,0.1234,15.1344,0.0001234,0.31585039200511145
25324.5037,0.0905,3.9504,9.049999999999999e-05,0.082443664008946
25326.5037,0.0988,0.0031,9.88e-05,6.469607088591855e-05
25327.5036,0.107,8.8845,0.000107,0.18541685218901396
25328.5036,0.1317,21.3843,0.0001317,0.44628393182120896
25329.5037,0.181,41.4496,0.00018099999999999998,0.8650407289654738
25330.5037,0.1974,65.7912,0.0001974,1.3730426254418209
25331.5036,0.2632,93.7512,0.0002632,1.9565594454322341
25332.5036,0.329,126.6452,0.00032900000000000003,2.6430473666326875
25333.5036,0.4277,163.1576,0.00042770000000000004,3.4050502113472074
25334.5035,0.4524,198.6832,0.00045240000000000005,4.146458835819719
25335.5035,0.5593,240.4586,0.0005593,5.018298913138301
25336.5035,0.6086,277.9578,0.0006086,5.800895978094829
25337.5035,0.7155,315.786,0.0007155,6.590359174445378
25338.5035,0.7731,353.2852,0.0007731,7.372956239401906
25339.5035,0.8635,386.5082,0.0008635,8.06631029199638
25340.5035,0.9211,417.4286,0.0009211,8.71160977271282
25341.5034,0.954,444.4017,0.000954,9.274530285491196
25342.5034,1.028,466.7697,0.001028,9.741343741483526
25343.5034,1.0116,482.5588,0.0010116,10.070857526265739
25344.5034,1.0609,493.7428,0.0010609,10.304264254261904
25345.5034,1.0609,498.0191,0.0010609,10.393509353593984
25346.5033,1.0609,498.0191,0.0010609,10.393509353593984
25347.5033,1.0527,488.4798,0.0010527,10.194427021657843
25348.5033,1.0527,474.3353,0.0010527,9.899235545965626
25349.5033,0.9869,456.5725,0.0009869,9.52853123372937
25350.5033,0.9622,431.5731,0.0009622000000000001,9.006801248405035
25351.5032,0.88,401.3105,0.00088,8.375229856536585
25352.5033,0.8471,371.7059,0.0008470999999999999,7.757390727456176
25353.5033,0.7402,335.8514,0.0007402,7.009118058559672
25354.5032,0.6909,297.6943,0.0006908999999999999,6.212790817785129
25355.5032,0.6168,257.8925,0.0006168,5.3821391809505625
25356.5032,0.5264,218.7485,0.0005264,4.565215632963985
25357.5031,0.4524,181.5783,0.00045240000000000005,3.789484699401479
25358.5032,0.3537,143.4212,0.00035370000000000003,2.9931574586269356
25359.5031,0.3208,110.5271,0.0003208,2.306667450456454
25360.5031,0.2386,77.962,0.0002386,1.627043573679994
25361.5031,0.181,52.9625,0.00018099999999999998,1.1053115013856323
25362.5031,0.1563,31.5814,0.0001563,0.6590943526053379
25363.5031,0.1481,14.1476,0.00014810000000000002,0.2952561717631036
25364.5031,0.0659,3.6215,6.59e-05,0.0755796195849529
25371.5029,0.0905,0.3321,9.049999999999999e-05,0.006930827464907596
25376.4829,0.0823,0.0031,8.23e-05,6.469607088591855e-05
25377.2229,0.0823,0.3321,8.23e-05,0.006930827464907596
25377.9829,0.2386,71.3832,0.0002386,1.4897459894399034
25378.7228,0.5922,272.0369,0.0005922,5.677328569672754
25379.4829,1.0445,480.5852,0.0010445,10.029669085781721
25380.2228,1.4145,671.3708,0.0014145000000000002,14.011307376624465
25380.9828,1.8093,861.1695,0.0018093,17.97234936025517
25381.7228,2.1546,1038.4686,0.0021546,21.672528438193734
25382.4828,2.5247,1212.8072,0.0025247000000000004,25.31092276843625
25383.2228,2.8701,1376.2908,0.0028701,28.722776502076627
25383.9828,3.2237,1523.6563,0.0032237,31.798250319540763
25384.7228,3.528,1642.404,0.003528,34.2764792281665
25385.4828,3.9803,1735.4944,0.0039803,36.21924797564989
25386.2227,4.3914,1799.6379,0.0043914,37.55790359593083
25386.9827,4.9095,1852.2684,0.004909500000000001,38.65628635682159
25387.7227,5.4276,1891.0835,0.0054276,39.46634586038417
25388.4827,5.8717,1926.2802,0.0058717,40.20089044043269
25389.2227,6.4391,1952.5955,0.0064391,40.75008286436308
25389.9827,6.9489,1977.595,0.0069489,41.27181493665744
25390.7227,7.4753,1997.6604,0.0074753,41.69057382077174
25391.4826,8.0509,2013.1206,0.0080509,42.01322356112996
25392.2226,8.6183,2028.9098,0.008618299999999999,42.3427394328822
25392.9826,9.2762,2039.7649,0.0092762,42.56928211645436
25393.7226,9.8518,2047.6595,0.0098518,42.734040052330485
25394.4826,10.5097,2054.5672,0.0105097,42.87820168099458
25395.2226,11.1429,2062.7908,0.011142899999999999,43.049825748264716
25395.9826,11.8173,2070.3564,0.0118173,43.207717552746814
25396.7226,12.434,2072.659,0.012433999999999999,43.255772124624855
25397.4825,13.1988,2079.2378,0.0131988,43.39306970886494
25398.2226,13.8156,2085.4877,0.013815599999999999,43.523503248681045
25398.9825,14.4488,2088.4482,0.0144488,43.58528799637708
25399.7225,15.1067,2095.027,0.0151067,43.72258558061718
25400.4825,15.7317,2096.3428,0.0157317,43.75004593225321
25401.2225,16.3649,2102.9216,0.016364899999999998,43.8873435164933
25401.9825,17.0639,2106.5399,0.0170639,43.96285635303734
25402.7225,17.656,2109.8294,0.017655999999999998,44.03150723212742
25403.4825,18.355,2114.4345,0.018355,44.127614288913456
25404.2224,18.9717,2117.0661,0.018971699999999998,44.18253499218552
25404.9824,19.6214,2119.6976,0.0196214,44.23745360848755
25405.7224,20.2628,2122.987,0.020262799999999997,44.3061024006076
25406.4824,20.9043,2125.2896,0.0209043,44.35415697248563
25407.2224,21.521,2128.2501,0.021521000000000002,44.41594172018169
25407.9825,22.1378,2130.8816,0.0221378,44.470860336483724
25408.7224,22.7628,2134.8289,0.0227628,44.55323930442177
25409.4824,23.3795,2137.1315,0.0233795,44.601293876299806
25410.2224,24.0456,2138.7762,0.0240456,44.63561827235983
25410.9823,24.6706,2142.7235,0.0246706,44.7179972402979
25411.7223,25.2545,2145.355,0.0252545,44.77291585659992
25412.4823,25.8877,2146.6708,0.0258877,44.80037620823595
25413.2223,26.5374,2152.5917,0.026537400000000003,44.92394361665803
25413.9823,27.1541,2153.2496,0.0271541,44.93767379247605
25414.7223,27.7709,2154.5654,0.0277709,44.96513414411208
25415.4822,28.363,2158.1837,0.028363,45.04064698065611
25416.2223,28.988,2161.4731,0.028988,45.109295772776164
25416.9822,29.6541,2163.1178,0.0296541,45.143620168836186
25417.7222,30.2462,2164.4336,0.0302462,45.17108052047221
25418.4822,30.8629,2168.3809,0.0308629,45.25345948841028
25419.2222,31.4715,2169.3677,0.0314715,45.27405370865227
25419.9822,32.1047,2172.9861,0.0321047,45.34956863216635
25420.7222,32.7379,2176.2755,0.0327379,45.41821742428639
25421.4822,33.3382,2177.9202,0.0333382,45.45254182034641
25422.2221,33.9961,2178.5781,0.0339961,45.46627199616443
25422.9822,34.6211,2181.2096,0.0346211,45.52119061246647
25423.7221,35.2707,2184.499,0.035270699999999995,45.5898394045865
25424.4821,35.8299,2185.8148,0.035829900000000005,45.617299756222536
25425.2221,36.4303,2187.7884,0.036430300000000006,45.65848819670655
25425.9821,37.0717,2189.4331,0.0370717,45.69281259276657
25426.7221,37.6967,2190.7489,0.0376967,45.7202729444026
25427.482,38.3217,2192.3936,0.0383217,45.754597340462624
25428.2221,38.9302,2194.6962,0.0389302,45.80265191234066
25428.982,39.5141,2197.6567,0.039514099999999996,45.864436660036716
25429.722,40.1637,2198.3145,0.0401637,45.8781647488847
25430.482,40.7641,2201.275,0.0407641,45.93994949658075
25431.222,41.4219,2203.2487,0.0414219,45.9811400240348
25431.982,42.014,2203.9066,0.042014,45.994870199852805
25432.722,42.6555,2206.5381,0.042655500000000006,46.04978881615485
25433.482,43.264,2206.2091,0.043264000000000004,46.042922684760825
25434.222,43.8972,2208.8407,0.0438972,46.097843388032885
25434.9819,44.5469,2210.1564,0.0445469,46.12530165269888
25435.7219,45.213,2212.1301,0.045213,46.16649218015292
25436.4819,45.8544,2214.1037,0.0458544,46.207680620636935
25437.2219,46.4712,2213.7748,0.046471200000000004,46.200816576212944
25437.9819,47.0962,2215.7484,0.047096200000000005,46.24200501669696
25438.7219,47.7129,2217.3931,0.047712899999999996,46.27632941275698
25439.4818,48.3215,2219.0378,0.0483215,46.310653808817015
25440.2218,48.9876,2221.3404,0.0489876,46.35870838069504
25440.9819,49.6372,2220.0247,0.0496372,46.33125011602904
25441.7218,50.2787,2222.6562,0.0502787,46.38616873233107
25442.4818,50.9119,2221.9983,0.0509119,46.37243855651306
25443.2218,51.5944,2223.972,0.0515944,46.41362908396711
25443.9818,52.1948,2225.2877,0.0521948,46.441087348633104
25444.7218,52.8938,2225.2877,0.0528938,46.441087348633104
25445.4818,53.5599,2228.2482,0.0535599,46.502872096329156
25446.2218,54.1849,2227.9193,0.0541849,46.496008051905164
25446.9817,54.851,2228.2482,0.054851,46.502872096329156
25447.7217,55.4595,2228.9061,0.0554595,46.516602272147175
25448.4817,56.1174,2232.1955,0.056117400000000005,46.58525106426722
25449.2217,56.7835,2229.564,0.056783499999999994,46.530332447965186
25449.9817,57.5072,2232.8534,0.057507199999999994,46.59898124008523
25450.7217,58.1239,2231.5376,0.0581239,46.57152088844921
25451.4817,58.8311,2231.5376,0.0588311,46.57152088844921
25452.2217,59.5137,2232.1955,0.0595137,46.58525106426722
25452.9817,60.188,2230.5508,0.060188000000000005,46.5509266682072
25453.7216,60.8377,2231.8666,0.0608377,46.57838701984323
25454.8616,61.8821,2232.8534,0.0618821,46.59898124008523
25455.6016,62.5482,2230.8797,0.0625482,46.55779071263119
25456.3616,63.2801,2232.1955,0.06328009999999999,46.58525106426722
25457.1016,63.9626,2229.564,0.06396260000000001,46.530332447965186
25457.8616,64.6699,2231.5376,0.0646699,46.57152088844921
25458.6016,65.3771,2229.8929,0.0653771,46.53719649238918
25459.3615,66.109,2229.235,0.066109,46.52346631657117
25460.1015,66.7586,2226.9324,0.0667586,46.475411744693126
25460.8615,67.5152,2227.5903,0.0675152,46.48914192051114
25461.6015,68.1895,2225.2877,0.0681895,46.441087348633104
25462.3615,68.905,2221.6694,0.06890500000000001,46.36557451208907
25463.0815,69.6287,2220.3536,0.0696287,46.33811416045303
25463.8615,70.3852,2220.0247,0.0703852,46.33125011602904
25464.5815,71.1336,2217.0642,0.0711336,46.26946536833299
25465.3614,71.8326,2214.4327,0.0718326,46.214546752030955
25466.1014,72.5151,2211.4722,0.0725151,46.15276200433492
25466.8414,73.2963,2209.4986,0.07329630000000001,46.11157356385089
25467.6014,74.0282,2206.5381,0.0740282,46.04978881615485
25468.3414,74.7519,2202.9197,0.07475190000000001,45.974273892640774
25469.0814,75.4838,2198.3145,0.0754838,45.8781647488847
25469.8414,76.2486,2197.3277,0.0762486,45.85757052864269
25470.5814,76.9476,2192.7225,0.07694759999999999,45.761461384886616
25471.3413,77.6877,2190.091,0.07768770000000001,45.70654276858458
25471.7213,78.0578,2186.8016,0.0780578,45.63789397646454
25472.1013,78.5183,2184.828,0.0785183,45.596705535980526
25472.4813,78.8143,2183.8411,0.0788143,45.57610922876849
25472.8413,79.1926,2182.8543,0.0791926,45.55551500852648
25473.2413,79.5791,2180.5517,0.0795791,45.507460436648444
25473.6013,79.9492,2178.907,0.0799492,45.47313604058842
25473.9814,80.3275,2175.9465,0.0803275,45.41135129289238
25474.3413,80.6646,2172.9861,0.08066459999999999,45.34956863216635
25474.7213,81.0429,2171.9992,0.0810429,45.328972324954314
25475.1013,81.3965,2168.7098,0.0813965,45.26032353283427
25475.4813,81.783,2165.7494,0.081783,45.198540872108246
25475.8413,82.1696,2163.4468,0.08216960000000001,45.150486300230206
25476.2413,82.5314,2162.46,0.0825314,45.129892079988196
25476.6013,82.8768,2158.8416,0.0828768,45.05437715647413
25476.9813,83.2551,2156.539,0.0832551,45.0063225845961
25477.3413,83.6498,2153.2496,0.0836498,44.93767379247605
25477.7213,84.0199,2153.2496,0.08401990000000001,44.93767379247605
25478.1013,84.3735,2148.6444,0.0843735,44.841564648719974
25478.4812,84.7435,2144.3682,0.0847435,44.75232163635791
25478.8412,85.1383,2144.3682,0.0851383,44.75232163635791
25479.2212,85.5001,2140.4209,0.08550010000000001,44.66994266841986
25479.6012,85.9113,2140.0919,0.0859113,44.66307653702583
25479.9812,86.1991,2134.171,0.0861991,44.539509128603754
25480.3412,86.5856,2134.171,0.0865856,44.539509128603754
25480.7212,87.005,2131.2105,0.087005,44.477724380907716
25481.1012,87.3586,2127.9211,0.0873586,44.409075588787665
25481.4812,87.704,2124.6317,0.08770399999999999,44.34042679666762
25481.8412,88.0823,2123.6449,0.0880823,44.31983257642561
25482.2412,88.5017,2120.0265,0.0885017,44.24431765291154
25482.6012,88.8471,2117.7239,0.0888471,44.19626308103351
25482.9812,89.1842,2114.7635,0.0891842,44.13448042030748
25483.3412,89.6119,2110.4872,0.08961190000000001,44.0452353209754
25483.7211,89.949,2109.1715,0.089949,44.0177770563094
25484.1011,90.3273,2104.5663,0.0903273,43.921667912553325
25484.4811,90.7385,2102.5926,0.0907385,43.880477385099276
25484.8412,91.0921,2099.9611,0.0910921,43.825558768797244
25485.2211,91.4457,2096.6717,0.0914457,43.7569099766772
25485.6011,91.8487,2091.7376,0.09184869999999999,43.653936788497134
25485.9811,92.2105,2090.7508,0.0922105,43.633342568255124
25486.3411,92.5888,2086.1456,0.09258880000000001,43.53723342449906
25486.7411,92.9588,2081.2115,0.0929588,43.43426023631898
25487.1011,93.3454,2079.5668,0.0933454,43.39993584025897
25487.4611,93.6825,2075.6195,0.0936825,43.3175568723209
25487.8411,94.0773,2071.6722,0.09407729999999999,43.235177904382844
25488.2411,94.4802,2066.0802,0.0944802,43.11847454038476
25488.6011,94.8174,2063.1197,0.09481740000000001,43.05668979268871
25488.9811,95.2121,2058.8435,0.09521210000000001,42.967446780326654
25489.3411,95.5657,2051.9357,0.0955657,42.82328306469254
25489.7211,95.9851,2039.4359,0.0959851,42.56241598506035
25490.1011,96.3798,2012.7917,0.0963798,42.00635951670596

File: documentation/advanced_examples/6061T6_anisotropic_calibration/aluminum_6061_data/uniaxial_tension/processed_data/cleaned_NM-ST-05.csv
{'temperature':533.0699999999999, 'direction':'R33' }
time,displacement,load,engineering_strain,engineering_stress
2.97917528e+04,0.0083,79.6067,8.3e-06,1.6613679697400165
29792.2528,0.033,94.738,3.3e-05,1.9771536656742421
29793.2527,0.0823,127.632,8.23e-05,2.663641586874695
29794.2327,0.1645,162.1708,0.00016450000000000001,3.3844559911051997
29795.2527,0.2715,200.6568,0.00027150000000000004,4.187647276303736
29796.2527,0.3043,239.8007,0.0003043,5.004568737320286
29797.2327,0.4113,279.2736,0.0004113,5.828356329730858
29798.2527,0.4935,317.7596,0.0004935,6.631547614929393
29799.2527,0.5428,353.2852,0.0005428,7.372956239401906
29800.2326,0.6251,387.1661,0.0006251,8.080040467814394
29801.2527,0.6826,418.0865,0.0006826,8.725339948530834
29802.2526,0.7649,445.0596,0.0007649,9.28826046130921
29803.2326,0.8142,466.4408,0.0008142000000000001,9.734479697059534
29804.2526,0.8553,482.2299,0.0008552999999999999,10.063993481841745
29805.2526,0.8471,495.0586,0.0008470999999999999,10.331724605897934
29806.2325,0.8553,497.0322,0.0008552999999999999,10.372913046381948
29807.2525,0.8635,495.0586,0.0008635,10.331724605897934
29808.2525,0.8635,489.4666,0.0008635,10.215021241899851
29809.2325,0.8307,475.3222,0.0008307,9.919831853177662
29810.2525,0.806,454.9278,0.0008060000000000001,9.494206837669346
29811.2524,0.7073,431.902,0.0007073,9.013665292829028
29812.2324,0.6662,402.6263,0.0006662,8.402690208172613
29813.2524,0.5922,369.4033,0.0005922,7.709336155578139
29814.2524,0.5017,334.2067,0.0005017,6.97479366249965
29815.2324,0.4359,296.3785,0.0004359,6.185330466149099
29816.2524,0.3455,255.5899,0.0003455,5.334084609072526
29817.2524,0.3043,217.7617,0.0003043,4.544621412721977
29818.2323,0.2139,182.5651,0.0002139,3.810078919643486
29819.2524,0.1645,143.4212,0.00016450000000000001,2.9931574586269356
29820.2523,0.107,109.8692,0.000107,2.2929372746384393
29821.2323,0.0001,76.9752,1.0000000000000001e-07,1.6064493534379862
29831.7522,0.0001,79.2778,1.0000000000000001e-07,1.6545039253160234
29832.7521,0.0823,110.8561,8.23e-05,2.3135335818504754
29833.7521,0.1399,144.7369,0.00013989999999999999,3.0206157232929365
29834.7522,0.2057,180.5914,0.00020569999999999999,3.7688883921894414
29835.7521,0.2961,220.3932,0.0002961,4.599540029024007
29836.732,0.329,257.8925,0.00032900000000000003,5.3821391809505625
29837.752,0.4277,297.6943,0.00042770000000000004,6.212790817785129
29838.752,0.5017,334.8645,0.0005017,6.988521751347635
29839.732,0.5839,370.0612,0.0005838999999999999,7.723066331396153
29840.752,0.658,403.2842,0.0006580000000000001,8.416420383990628
29841.752,0.7237,431.5731,0.0007237,9.006801248405035
29842.7319,0.732,454.9278,0.000732,9.494206837669346
29843.752,0.7731,474.6643,0.0007731,9.906101677359647
29844.752,0.8142,487.8219,0.0008142000000000001,10.180696845839828
29845.7319,0.8142,494.4007,0.0008142000000000001,10.317994430079917
29846.7519,0.7978,497.3612,0.0007978,10.379779177775971
29847.7519,0.8224,492.756,0.0008224,10.283670034019895
29848.7319,0.8307,480.2563,0.0008307,10.02280504135773
29849.7519,0.7731,465.7829,0.0007731,9.720749521241519
29850.7519,0.7237,442.4281,0.0007237,9.23334184500718
29851.7318,0.7155,416.7707,0.0007155,8.697879596894802
29852.7518,0.6251,384.8635,0.0006251,8.031985895936357
29853.7518,0.5182,349.009,0.0005182,7.283713227039853
29854.7318,0.4606,315.1281,0.00046060000000000003,6.576628998627363
29855.7517,0.3372,275.6552,0.0003372,5.752841406216791
29856.7517,0.2961,236.5113,0.0002961,4.935919945200241
29857.7317,0.2386,198.6832,0.0002386,4.146458835819719
29858.7517,0.181,160.855,0.00018099999999999998,3.35699563946917
29859.7517,0.0741,123.3558,7.41e-05,2.574398574512642
29861.2517,0.0083,78.2909,8.3e-06,1.6339076181039869
29872.2515,0.033,93.4222,3.3e-05,1.9496933140382124
29873.2515,0.0905,126.6452,9.049999999999999e-05,2.6430473666326875
29874.2315,0.1645,161.5129,0.00016450000000000001,3.370725815287185
29875.2514,0.2303,200.6568,0.00023030000000000001,4.187647276303736
29876.2514,0.3372,239.8007,0.0003372,5.004568737320286
29877.2514,0.3619,277.6289,0.0003619,5.794031933670835
29878.2514,0.4688,316.1149,0.0004688,6.597223218869371
29879.2514,0.5182,353.9431,0.0005182,7.386686415219921
29880.2514,0.6086,387.1661,0.0006086,8.080040467814394
29881.2513,0.6744,417.7576,0.0006744,8.71847590410684
29882.2313,0.7402,443.7439,0.0007402,9.260802196643208
29883.2513,0.7566,465.4539,0.0007566000000000001,9.713883389847496
29884.2513,0.7649,482.2299,0.0007649,10.063993481841745
29885.2313,0.8142,491.1113,0.0008142000000000001,10.249345637959873
29886.2513,0.8224,496.7033,0.0008224,10.366049001957956
29887.2512,0.8635,494.7296,0.0008635,10.32485847450391
29888.2313,0.8142,487.164,0.0008142000000000001,10.166966670021813
29889.2512,0.7813,474.3353,0.0007813,9.899235545965626
29890.2512,0.7813,454.9278,0.0007813,9.494206837669346
29891.2312,0.6909,429.5994,0.0006908999999999999,8.965610720950991
29892.2512,0.6415,401.9684,0.0006414999999999999,8.388960032354598
29893.2512,0.5593,369.7322,0.0005593,7.716200200002132
29894.2312,0.5182,334.2067,0.0005182,6.97479366249965
29895.2511,0.4195,294.4049,0.0004195,6.144142025665084
29896.2511,0.3208,256.2478,0.0003208,5.347814784890541
29897.2312,0.2715,218.4196,0.00027150000000000004,4.558351588539991
29898.2511,0.2057,179.6046,0.00020569999999999999,3.748294171947434
29899.2511,0.0988,142.7633,9.88e-05,2.9794272828089206
29900.2311,0.033,107.2377,3.3e-05,2.238018658336409
29921.6707,0.1234,135.8555,0.0001234,2.8352635671748088
29922.4307,0.5675,364.1402,0.0005675,7.599496836004049
29923.1707,0.9869,561.5046,0.0009869,11.718432711086884
29923.9107,1.3734,754.2638,0.0013733999999999999,15.74125944241364
29924.6706,1.7435,939.4574,0.0017435,19.6061943692583
29925.4307,2.1053,1118.4012,0.0021053,23.34069784325689
29926.1707,2.4836,1293.3977,0.0024836,26.99282234931742
29926.9107,2.829,1455.8945,0.0028290000000000004,30.384081862715785
29927.6706,3.199,1590.4314,0.003199,33.19182664309376
29928.4106,3.5691,1694.0478,0.0035691,35.354269855785276
29929.1706,3.9885,1775.9541,0.0039885,37.06362978830247
29929.9306,4.4819,1834.1767,0.0044819000000000005,38.278718000161334
29930.6706,5.0164,1877.9258,0.0050164,39.19174860493396
29931.4305,5.5838,1916.4119,0.0055838,39.99494197710253
29932.1705,6.1019,1946.6745,0.0061018999999999995,40.62651336897098
29932.9305,6.6776,1974.9635,0.0066776,41.21689632035542
29933.6705,7.2285,1995.3578,0.0072285000000000005,41.6425192488937
29934.4305,7.8371,2015.0943,0.0078371,42.054414088584
29935.1705,8.4127,2026.9362,0.008412699999999999,42.301550992398184
29935.9105,9.0624,2041.0806,0.0090624,42.59674038112037
29936.6706,9.712,2049.3042,0.009712,42.76836444839051
29937.4304,10.3124,2055.5541,0.010312400000000001,42.8987979882066
29938.1704,10.9373,2061.475,0.0109373,43.02236539662868
29938.9304,11.661,2070.0275,0.011661,43.20085350832282
29939.6704,12.2449,2074.9616,0.0122449,43.30382669650289
29940.4304,12.9686,2080.2246,0.0129686,43.41366392910695
29941.1704,13.6182,2084.8298,0.0136182,43.50977307286303
29941.9304,14.2925,2092.3955,0.0142925,43.66766696431516
29942.6703,14.934,2094.6981,0.014934,43.715721536193186
29943.4104,15.5919,2097.6585,0.0155919,43.77750419691921
29944.1703,16.2086,2101.9348,0.0162086,43.86674929625129
29944.9303,16.8501,2106.211,0.0168501,43.95599230861334
29945.6703,17.4997,2110.8162,0.0174997,44.05210145236943
29946.4304,18.1411,2113.4477,0.0181411,44.10702006867145
29947.1703,18.7497,2116.0792,0.0187497,44.161938684973485
29947.9103,19.4076,2117.7239,0.019407599999999997,44.19626308103351
29948.6703,20.0572,2121.3423,0.0200572,44.27177800454757
29949.4103,20.7069,2123.6449,0.0207069,44.31983257642561
29950.1702,21.3319,2127.2632,0.0213319,44.39534541296965
29950.9302,22.0144,2131.8684,0.0220144,44.491454556725714
29951.6702,22.6312,2133.5131,0.0226312,44.52577895278575
29952.4302,23.2644,2137.7894,0.023264399999999998,44.615024052117825
29953.1702,23.9141,2139.1051,0.0239141,44.64248231678383
29953.9302,24.5226,2141.4077,0.024522600000000002,44.69053688866187
29954.6702,25.1558,2143.3814,0.0251558,44.73172741611591
29955.4302,25.8055,2148.3155,0.0258055,44.83470060429598
29956.1701,26.4716,2151.276,0.026471599999999998,44.89648535199203
29956.9301,27.0637,2152.5917,0.0270637,44.92394361665803
29957.6701,27.7215,2154.2364,0.0277215,44.95826801271805
29958.4301,28.3548,2157.8548,0.0283548,45.03378293623212
29959.1701,28.9797,2159.8284,0.0289797,45.074971376716135
29959.9301,29.6212,2163.1178,0.0296212,45.143620168836186
29960.6701,30.2544,2165.4204,0.0302544,45.19167474071422
29961.4101,30.8794,2168.3809,0.0308794,45.25345948841028
29962.1701,31.5537,2170.0256,0.0315537,45.28778388447029
29962.9302,32.1129,2172.3282,0.03211290000000001,45.33583845634833
29963.67,32.7872,2175.9465,0.032787199999999996,45.41135129289238
29964.41,33.3876,2176.2755,0.033387599999999996,45.41821742428639
29965.17,34.0619,2180.5517,0.0340619,45.507460436648444
29965.93,34.6458,2180.2228,0.034645800000000004,45.50059639222445
29966.67,35.2872,2183.1833,0.0352872,45.562381139920504
29967.43,35.9122,2184.828,0.0359122,45.596705535980526
29968.1699,36.5372,2185.8148,0.0365372,45.617299756222536
29968.93,37.1868,2189.1042,0.0371868,45.68594854834258
29969.67,37.8694,2193.0515,0.0378694,45.76832751628064
29970.4299,38.4779,2194.3673,0.038477899999999995,45.795787867916665
29971.1699,39.0782,2193.7094,0.0390782,45.78205769209866
29971.9299,39.695,2196.3409,0.039695,45.836976308400686
29972.6699,40.3364,2197.3277,0.040336399999999994,45.85757052864269
29973.4299,40.9861,2199.3014,0.0409861,45.89876105609674
29974.1699,41.6029,2202.9197,0.0416029,45.974273892640774
29974.9298,42.2361,2203.9066,0.0422361,45.994870199852805
29975.6698,42.9186,2205.2223,0.0429186,46.022328464518814
29976.4298,43.5601,2209.4986,0.0435601,46.11157356385089
29977.1698,44.2097,2209.8275,0.0442097,46.11843760827488
29977.9298,44.8511,2209.8275,0.044851100000000005,46.11843760827488
29978.6698,45.4432,2211.4722,0.045443199999999996,46.15276200433492
29979.4299,46.1422,2214.7616,0.0461422,46.22141079645495
29980.1698,46.7508,2213.7748,0.046750799999999995,46.200816576212944
29980.9298,47.4333,2216.0774,0.047433300000000005,46.248871148090984
29981.6698,48.0337,2218.051,0.048033700000000006,46.290059588575
29982.4297,48.6586,2219.0378,0.0486586,46.310653808817015
29983.1697,49.333,2219.3668,0.049333,46.31751994021103
29983.9297,49.9991,2221.0115,0.0499991,46.35184433627105
29984.6697,50.6076,2220.6826,0.050607599999999996,46.34498029184706
29985.4097,51.2326,2222.9851,0.051232599999999996,46.393032776755064
29986.1697,51.8987,2223.643,0.0518987,46.40676295257308
29986.9297,52.573,2226.2746,0.052573,46.46168365584514
29987.6697,53.2474,2226.6035,0.0532474,46.468547700269134
29988.4296,53.8806,2227.9193,0.0538806,46.496008051905164
29989.1696,54.522,2227.9193,0.054522,46.496008051905164
29989.9097,55.1717,2229.564,0.055171700000000004,46.530332447965186
29990.6696,55.8542,2229.8929,0.0558542,46.53719649238918
29991.0496,56.2161,2230.8797,0.0562161,46.55779071263119
29991.4096,56.5039,2230.8797,0.0565039,46.55779071263119
29991.7896,56.8493,2228.9061,0.0568493,46.516602272147175
29992.1696,57.1618,2229.235,0.0571618,46.52346631657117
29992.5496,57.5154,2231.8666,0.0575154,46.57838701984323
29992.9296,57.8772,2230.2219,0.057877200000000004,46.544062623783205
29993.2896,58.2144,2231.2087,0.0582144,46.564656844025215
29993.6696,58.5351,2232.1955,0.0585351,46.58525106426722
29994.0495,58.9052,2233.1823,0.0589052,46.60584528450922
29994.4296,59.2094,2232.1955,0.0592094,46.58525106426722
29994.7895,59.5301,2231.8666,0.059530099999999996,46.57838701984323
29995.1695,59.8591,2231.5376,0.0598591,46.57152088844921
29995.5495,60.2703,2233.1823,0.0602703,46.60584528450922
29995.9095,60.5663,2234.1691,0.060566299999999997,46.62643950475123
29996.2895,60.9117,2235.4849,0.060911700000000006,46.65389985638726
29996.2895,60.9117,2235.4849,0.060911700000000006,46.65389985638726
29996.6695,61.2735,2233.5113,0.0612735,46.61271141590325
29997.0495,61.6107,2231.8666,0.061610700000000004,46.57838701984323
29997.4295,61.989,2232.5244,0.061988999999999995,46.59211510869121
29997.7895,62.3015,2234.1691,0.062301499999999996,46.62643950475123
29998.1695,62.6386,2232.5244,0.0626386,46.59211510869121
29998.5495,63.0005,2233.8402,0.0630005,46.61957546032724
29998.9295,63.3788,2231.8666,0.0633788,46.57838701984323
29999.2895,63.683,2233.5113,0.063683,46.61271141590325
29999.6694,64.0366,2231.2087,0.06403660000000001,46.564656844025215
30000.0494,64.382,2234.1691,0.06438200000000001,46.62643950475123
30000.4294,64.7685,2232.8534,0.0647685,46.59898124008523
30000.7894,65.0728,2231.5376,0.0650728,46.57152088844921
30001.1694,65.4593,2232.8534,0.0654593,46.59898124008523
30001.5494,65.8129,2232.1955,0.0658129,46.58525106426722
30001.9294,66.1501,2232.5244,0.06615009999999999,46.59211510869121
30002.2894,66.4544,2230.5508,0.06645440000000001,46.5509266682072
30002.6694,66.8409,2230.8797,0.06684090000000001,46.55779071263119
30003.0494,67.2192,2229.8929,0.0672192,46.53719649238918
30003.4294,67.581,2230.8797,0.067581,46.55779071263119
30003.7894,67.9017,2228.2482,0.06790170000000001,46.502872096329156
30004.1694,68.28,2227.9193,0.06828000000000001,46.496008051905164
30004.5494,68.6254,2227.2614,0.0686254,46.482277876087146
30004.9294,69.0201,2225.2877,0.0690201,46.441087348633104
30005.2894,69.3408,2225.9456,0.06934080000000001,46.45481752445112
30005.6694,69.6533,2226.6035,0.0696533,46.468547700269134
30006.0494,70.0645,2224.6298,0.0700645,46.4273571728151
30006.4293,70.3852,2224.6298,0.0703852,46.4273571728151
30006.7893,70.7142,2224.6298,0.0707142,46.4273571728151
30007.1693,71.1336,2222.3273,0.0711336,46.37930468790708
30007.5494,71.5118,2221.0115,0.0715118,46.35184433627105
30007.9293,71.8737,2221.0115,0.0718737,46.35184433627105
30008.2893,72.2191,2220.0247,0.0722191,46.33125011602904
30008.6693,72.5562,2218.7089,0.0725562,46.303789764393024
30009.0493,72.951,2216.7353,0.07295099999999999,46.262601323908996
30009.4293,73.3621,2216.7353,0.0733621,46.262601323908996
30009.7893,73.6829,2215.0906,0.07368290000000001,46.228276927848974
30010.1693,74.0118,2214.1037,0.07401179999999999,46.207680620636935
30010.5493,74.3901,2211.1433,0.0743901,46.145897959910926
30010.9293,74.8013,2210.1564,0.0748013,46.12530165269888
30011.2893,75.1302,2208.5117,0.07513020000000001,46.09097725663886
30011.6693,75.5167,2208.1828,0.0755167,46.08411321221487
30012.0493,75.8785,2205.8802,0.0758785,46.03605864033683
30012.4293,76.265,2206.5381,0.076265,46.04978881615485
30012.7892,76.6351,2201.9329,0.0766351,45.95367967239876
30013.1693,76.9805,2201.604,0.07698050000000001,45.946815627974765
30013.5492,77.3834,2199.6303,0.07738339999999999,45.90562510052073
30013.9093,77.7124,2199.6303,0.0777124,45.90562510052073
30014.2892,78.0413,2194.6962,0.07804130000000001,45.80265191234066
30014.6692,78.4443,2193.7094,0.0784443,45.78205769209866
30015.0492,78.8472,2194.0383,0.0788472,45.78892173652265
30015.4292,79.2173,2189.7621,0.07921729999999999,45.69967872416059
30015.7892,79.5298,2189.4331,0.0795298,45.69281259276657
30016.1692,79.9245,2187.1305,0.0799245,45.64475802088854
30016.5492,80.3439,2186.1437,0.08034390000000001,45.62416380064653
30016.9292,80.6482,2184.499,0.0806482,45.5898394045865
30017.2892,81.0594,2180.2228,0.08105939999999999,45.50059639222445
30017.6692,81.4048,2179.5649,0.0814048,45.48686621640643
30018.0492,81.7995,2176.9334,0.0817995,45.4319476001044
30018.4292,82.1284,2174.6308,0.0821284,45.38389302822637
30018.7892,82.5232,2172.6571,0.0825232,45.342702500772326
30019.1692,82.9014,2172.6571,0.0829014,45.342702500772326
30019.5491,83.2551,2169.6967,0.0832551,45.280919840046295
30019.9092,83.6169,2166.7362,0.08361690000000001,45.21913509235025
30020.2891,83.987,2166.4072,0.08398699999999999,45.21226896095623
30020.6691,84.3652,2163.1178,0.0843652,45.143620168836186
30021.0491,84.7435,2160.4863,0.0847435,45.088701552534154
30021.4291,85.1054,2157.1969,0.0851054,45.0200527604141
30021.7891,85.459,2154.2364,0.08545900000000001,44.95826801271805
30022.1691,85.8455,2152.9207,0.0858455,44.930809748052056
30022.5491,86.2238,2150.6181,0.0862238,44.882755176174015
30022.9291,86.5774,2147.9865,0.0865774,44.827834472901955
30023.2891,86.9392,2146.0129,0.0869392,44.78664603241794
30023.6691,87.3339,2141.4077,0.0873339,44.69053688866187
30024.0491,87.7204,2139.4341,0.0877204,44.64934844817785
30024.4291,88.0823,2138.1183,0.0880823,44.62188809654182
30024.7891,88.4441,2136.1447,0.08844410000000001,44.5806996560578
30025.1691,88.806,2131.8684,0.088806,44.491454556725714
30025.549,89.2089,2128.9079,0.0892089,44.429669809029676
30025.929,89.5625,2127.5922,0.0895625,44.402211544363674
30026.2891,89.9244,2122.0002,0.0899244,44.28550818036559
30026.669,90.278,2120.6844,0.09027800000000001,44.25804782872956
30027.049,90.6809,2116.4082,0.0906809,44.168804816367505
30027.429,91.051,2114.7635,0.091051,44.13448042030748
30027.789,91.4046,2111.803,0.0914046,44.07269567261143
30028.169,91.7911,2108.5136,0.0917911,44.00404688049139
30028.549,92.1776,2105.5531,0.0921776,43.942262132795335
30028.909,92.5312,2102.5926,0.0925312,43.880477385099276
30029.289,92.926,2100.2901,0.09292600000000001,43.83242490019127
30029.669,93.2713,2096.3428,0.0932713,43.75004593225321
30030.049,93.6496,2092.7244,0.09364960000000001,43.67453100873915
30030.429,94.0361,2090.4218,0.09403610000000001,43.62647643686111
30030.789,94.3897,2085.4877,0.0943897,43.523503248681045
30031.169,94.7351,2083.5141,0.0947351,43.48231480819702
30031.549,95.1381,2078.9089,0.09513809999999999,43.38620566444095
30031.909,95.4917,2075.6195,0.0954917,43.3175568723209
30032.289,95.87,2071.3432,0.09587000000000001,43.22831177298882
30032.6689,96.2236,2065.7512,0.0962236,43.11160840899074
30033.029,96.6512,2063.1197,0.0966512,43.05668979268871
30033.4289,97.0131,2057.5277,0.09701309999999999,42.939986428690624
30033.7889,97.3996,2050.6199,0.0973996,42.795822713056516
30034.1689,97.7367,2039.7649,0.0977367,42.56928211645436
