Repository: sandialabs/matcal

6061T6 aluminum plate calibrations
##################################
In this calibration example, we will calibrate 
the Hill48 orthotropic
yield surface :cite:p:`hill1948theory` with 
Voce hardening :cite:p:`voce1948relationship`
to the Ductile Failure aluminum data for a rolled plate.
The rolling process tends to impart a texture 
to the material microstructure that results in 
orthotropic plasticity behavior. The experimental data set
used for this calibration 
was purposefully taken such that this orthotropic behavior
would be characterized. 

This example has been broken into several steps:

#. Experimental data analysis to verify the suspected orthotropic

File: documentation/advanced_examples/6061T6_anisotropic_calibration/aluminum_6061_data/uniaxial_tension/processed_data/cleaned_NM-ST-06.csv
{'temperature':533.0699999999999, 'direction':'R33' }
time,displacement,load,engineering_strain,engineering_stress
3.25509089e+04,0.0083,57.8966,8.3e-06,1.2131914243747364
32551.3889,0.033,69.4096,3.3e-05,1.4544400101090686
32552.4089,0.0905,100.6589,9.049999999999999e-05,2.1092519123229025
32553.4089,0.1563,133.5529,0.0001563,2.7985275988637803
32554.3889,0.2139,168.4206,0.0002139,3.5291610838641256
32555.4089,0.3208,206.2488,0.0003208,4.32183021883116
32556.4089,0.3948,245.7217,0.0003948,5.148963138125238
32557.3888,0.4524,284.5366,0.00045240000000000005,5.962308029154469
32558.4088,0.5017,323.6806,0.0005017,6.7825490297611495
32559.4088,0.6004,359.5351,0.0006004000000000001,7.533860366268715
32560.3888,0.6662,391.7713,0.0006662,8.209352215434794
32561.4088,0.7484,423.3495,0.0007484,8.871056036336027
32562.4088,0.7566,449.9937,0.0007566000000000001,9.429370599701153
32563.3888,0.8224,468.0855,0.0008224,9.808474322743661
32564.4087,0.8553,484.8614,0.0008552999999999999,10.160004084701498
32565.4087,0.8882,494.7296,0.0008882,10.366786790663761
32566.3887,0.88,498.348,0.00088,10.442608373450273
32567.4087,0.8882,494.7296,0.0008882,10.366786790663761
32568.4087,0.8471,485.8483,0.0008470999999999999,10.180684031653746
32569.3887,0.8142,471.0459,0.0008142000000000001,9.870507877265325
32570.4086,0.7813,451.6384,0.0007813,9.463834384028198
32571.4086,0.732,426.9679,0.000732,8.946877619122539
32572.3886,0.6497,397.3632,0.0006497,8.326527405790724
32573.4086,0.6168,363.8113,0.0006168,7.623465786430024
32574.4086,0.5264,327.2989,0.0005264,6.858368517102635
32575.3885,0.4688,290.7865,0.0004688,6.093271247775245
32576.4086,0.3701,249.0111,0.0003701,5.217890706779325
32577.4085,0.2797,210.854,0.0002797,4.418329653124893
32578.3885,0.2139,174.9994,0.0002139,3.667016221172301
32579.4085,0.1481,135.8555,0.00014810000000000002,2.846777316010647
32580.4085,0.0576,102.3036,5.76e-05,2.1437156966499464
32581.4085,0.0001,71.7121,1.0000000000000001e-07,1.5026876318109101
32591.9083,0.0165,82.8961,1.65e-05,1.7370422034128183
32592.9083,0.0823,113.8165,8.23e-05,2.3849621869392537
32593.9083,0.1317,150.6579,0.0001317,3.156953470399067
32594.9083,0.2303,186.1834,0.00023030000000000001,3.9013707927742094
32595.9082,0.3043,226.3142,0.0003043,4.7422896448881104
32596.8882,0.3455,264.1423,0.0003455,5.53495668441012
32597.9082,0.4688,303.9441,0.0004688,6.368981522391596
32598.9082,0.5099,340.7855,0.0005099,7.14097280585141
32599.8882,0.5511,375.3242,0.0005511,7.864712276719331
32600.9081,0.6662,407.8893,0.0006662,8.547096044572811
32601.9081,0.732,434.5335,0.000732,9.105410607937937
32602.8881,0.7566,458.2172,0.0007566000000000001,9.601689521336374
32603.9281,0.8224,477.6247,0.0008224,10.0083630145735
32604.9081,0.8389,488.8087,0.0008389,10.24271758617541
32605.8881,0.8471,495.7165,0.0008470999999999999,10.387466737616009
32606.9081,0.8553,494.7296,0.0008552999999999999,10.366786790663761
32607.908,0.8553,490.4534,0.0008552999999999999,10.277181370502452
32608.888,0.8307,477.6247,0.0008307,10.0083630145735
32609.908,0.7895,462.4935,0.0007894999999999999,9.691297036942707
32610.908,0.732,438.4808,0.000732,9.188124109411847
32611.888,0.6333,411.8366,0.0006332999999999999,8.62980954604672
32612.908,0.6251,379.9294,0.0006251,7.961211711013063
32613.9079,0.5182,346.0485,0.0005182,7.2512560775199395
32614.8879,0.4277,309.2072,0.00042770000000000004,6.479266889505152
32615.8879,0.4195,270.3922,0.0004195,5.665919903030897
32616.9079,0.3043,229.9325,0.0003043,4.818109132229597
32617.8879,0.2139,192.4333,0.0002139,4.032334011394986
32618.9079,0.1728,155.263,0.0001728,3.2534508092477745
32619.9078,0.0905,119.4085,9.049999999999999e-05,2.5021394727402075
32621.4078,0.0083,72.0411,8.3e-06,1.5095816459433338
32632.3876,0.0083,99.3431,8.3e-06,2.0816800466832572
32633.4076,0.1234,132.2372,0.0001234,2.77095782866916
32634.4076,0.1563,168.4206,0.0001563,3.5291610838641256
32635.3876,0.2303,205.262,0.00023030000000000001,4.3011523673239385
32636.4076,0.3372,245.0638,0.0003372,5.135177205305416
32637.4276,0.3948,284.8656,0.0003948,5.969202043286892
32638.4276,0.4688,322.0359,0.0004688,6.748085245434106
32639.3875,0.5264,356.5746,0.0005264,7.4718247163020255
32640.4075,0.6415,390.4555,0.0006414999999999999,8.18178034979515
32641.4075,0.7073,420.718,0.0007073,8.815914400501763
32642.3875,0.7566,447.0333,0.0007566000000000001,9.36733704517949
32643.4075,0.8142,469.7302,0.0008142000000000001,9.842938107070706
32644.4075,0.7978,482.5588,0.0007978,10.111754367554633
32645.3874,0.8635,492.756,0.0008635,10.325431087649319
32646.4275,0.8224,497.6901,0.0008224,10.428822440630451
32647.4275,0.8307,494.7296,0.0008307,10.366786790663761
32648.3874,0.8307,485.5193,0.0008307,10.173790017521322
32649.4274,0.7813,470.0591,0.0007813,9.849830025758104
32650.4274,0.7484,449.0069,0.0007484,9.408692748193932
32651.3874,0.7073,426.31,0.0007073,8.933091686302717
32652.4073,0.6415,394.7317,0.0006414999999999999,8.271385769956458
32653.4073,0.5511,362.1666,0.0005511,7.58900200210298
32654.3873,0.4935,327.2989,0.0004935,6.858368517102635
32655.4073,0.4359,289.4707,0.0004359,6.065699382135601
32656.4073,0.3208,248.3532,0.0003208,5.204104773959504
32657.3872,0.2879,212.8276,0.0002879,4.459685356139335
32658.4272,0.1645,171.3811,0.00016450000000000001,3.591196733830815
32659.4272,0.107,136.5134,0.000107,2.8605632488304686
32660.3872,0.0494,103.9483,4.94e-05,2.1781794809769903
32672.247,0.0001,85.1987,1.0000000000000001e-07,1.7852919205596849
32673.007,0.4441,302.2994,0.0004441,6.3345177380645525
32673.747,0.8718,503.94,0.0008718,10.559785659251228
32674.507,1.2583,704.2648,0.0012583,14.757481714798258
32675.267,1.6612,894.3925,0.0016612,18.741503145695628
32675.987,2.0313,1066.0996,0.0020312999999999998,22.339531030308112
32676.747,2.3767,1242.0829,0.0023767,26.027164335081913
32677.4869,2.7138,1406.2244,0.0027138,29.466659230879003
32678.2469,3.051,1545.6954,0.0030510000000000003,32.38919736177043
32678.9869,3.4293,1661.1537,0.0034293,34.808562565131005
32679.7669,3.8405,1749.6388,0.0038405,36.662719190994025
32680.4869,4.3092,1809.835,0.0043092,37.92409746916488
32681.2469,4.8108,1857.2025,0.0048108000000000005,38.91665739140677
32681.9869,5.37,1897.0044,0.00537,39.75068432483327
32682.7468,5.8388,1927.5959,0.0058388,40.391712389672314
32683.4869,6.3486,1953.5823,0.0063486,40.93624311566264
32684.2468,6.9243,1975.9503,0.0069242999999999996,41.40495225886646
32684.9869,7.4341,1995.0289,0.0074341,41.804733833416186
32685.7468,8.0344,2010.8181,0.0080344,42.135587839311825
32686.4868,8.6512,2023.3178,0.0086512,42.397512181108354
32687.2468,9.268,2035.1597,0.009268,42.64565268553008
32687.9868,9.8847,2043.0543,0.0098847,42.81107968847791
32688.7467,10.5426,2051.2778,0.010542600000000001,42.98339861011312
32689.4868,11.1923,2057.5277,0.011192299999999999,43.114361828733905
32690.2467,11.8255,2062.7908,0.0118255,43.22464719584746
32690.9867,12.4751,2068.3828,0.0124751,43.34182448164841
32691.7467,13.133,2074.3037,0.013132999999999999,43.46589368613676
32692.4867,13.7662,2079.8957,0.0137662,43.58307097193772
32693.2467,14.4406,2084.5009,0.0144406,43.679570406231456
32693.9867,15.1396,2088.1192,0.0151396,43.75538989357294
32694.7466,15.7234,2091.7376,0.0157234,43.83121147635945
32695.4866,16.3731,2096.3428,0.0163731,43.92771091065318
32696.2466,17.0474,2097.3296,0.0170474,43.948388762160405
32696.9866,17.6806,2104.2374,0.017680599999999998,44.093137913601005
32697.7466,18.3714,2106.211,0.018371400000000003,44.13449361661544
32698.4866,18.9635,2110.1583,0.0189635,44.21720711808936
32699.2466,19.6214,2111.1451,0.0196214,44.237884969596585
32699.9866,20.2299,2114.7635,0.020229900000000002,44.31370655238309
32700.7466,20.9371,2118.3818,0.0209371,44.389526039724586
32701.5066,21.5128,2122.3291,0.0215128,44.47223954119848
32702.2465,22.1542,2123.9738,0.0221542,44.506703325525535
32702.9865,22.7792,2127.9211,0.0227792,44.58941682699944
32703.7465,23.4124,2131.2105,0.023412400000000003,44.658344395653536
32704.5065,24.095,2134.171,0.024095,44.72038004562022
32705.2465,24.6953,2135.4868,0.0246953,44.74795191125987
32705.9866,25.3203,2138.7762,0.0253203,44.81687947991394
32706.7465,25.9206,2139.763,0.025920600000000002,44.837557331421166
32707.5065,26.6031,2145.0261,0.0266031,44.94784269853473
32708.2464,27.187,2144.6971,0.027187000000000003,44.9409486844023
32708.9864,27.8285,2147.9865,0.0278285,45.00987625305639
32709.7464,28.4699,2150.947,0.0284699,45.07191190302308
32710.5064,29.1195,2152.9207,0.0291195,45.11326970148255
32711.2464,29.7116,2154.5654,0.0297116,45.147733485809596
32712.0064,30.3777,2158.1837,0.0303777,45.22355297315108
32712.7464,30.9781,2157.8548,0.0309781,45.21666105446368
32713.4864,31.5702,2163.1178,0.0315702,45.326944326132214
32714.2463,32.1951,2165.4204,0.0321951,45.37519404327907
32715.0064,32.8695,2167.723,0.0328695,45.42344376042595
32715.7463,33.4945,2169.3677,0.0334945,45.45790754475298
32716.4863,34.0948,2173.315,0.0340948,45.5406210462269
32717.2463,34.7033,2171.9992,0.0347033,45.51304918058725
32717.9863,35.3119,2176.2755,0.0353119,45.602656696193584
32718.7463,35.9862,2177.5912,0.035986199999999996,45.6302264663882
32719.5063,36.5947,2181.8675,0.0365947,45.71983398199453
32720.2462,37.2115,2181.8675,0.0372115,45.71983398199453
32721.0063,37.8612,2184.828,0.0378612,45.78186963196123
32721.7462,38.445,2186.4727,0.038445,45.81633341628827
32722.5062,39.0947,2189.1042,0.0390947,45.87147505212254
32723.2462,39.7032,2189.7621,0.0397032,45.885260984942356
32724.0062,40.3611,2191.4068,0.0403611,45.91972476926941
32724.7462,40.9367,2192.7225,0.0409367,45.947294539464025
32725.5062,41.6111,2195.0251,0.0416111,45.995544256610884
32726.2461,42.2032,2196.3409,0.0422032,46.023116122250535
32727.0062,42.8364,2198.9724,0.0428364,46.0782577580848
32727.7461,43.486,2197.6567,0.043486,46.050687987890186
32728.4861,44.1193,2200.9461,0.0441193,46.11961555654427
32729.2462,44.7525,2202.5908,0.0447525,46.15407934087131
32730.0061,45.3857,2204.2355,0.0453857,46.18854312519835
32730.7461,46.0024,2206.867,0.0460024,46.24368476103263
32731.5061,46.6357,2206.867,0.0466357,46.24368476103263
32732.2461,47.2935,2207.196,0.0472935,46.25057877516504
32733.0061,47.9514,2210.1564,0.0479514,46.31261232968671
32733.746,48.5682,2210.1564,0.0485682,46.31261232968671
32734.506,49.2178,2212.459,0.0492178,46.360862046833574
32735.246,49.8264,2213.1169,0.0498264,46.3746479796534
32736.006,50.5254,2214.4327,0.0505254,46.40221984529304
32736.746,51.0928,2215.4195,0.051092799999999994,46.42289769680026
32737.506,51.8,2218.38,0.0518,46.48493334676696
32738.246,52.425,2217.0642,0.052425,46.45736148112731
32739.006,53.0993,2218.051,0.0530993,46.47803933263453
32739.7459,53.749,2219.6957,0.053749000000000005,46.51250311696158
32740.506,54.3987,2220.0247,0.0543987,46.519397131093996
32741.246,55.0237,2221.3404,0.055023699999999995,46.54696690128862
32741.6059,55.3773,2221.6694,0.0553773,46.55386091542105
32742.0062,55.698,2221.9983,0.055698,46.56075283410844
32742.3659,56.0351,2220.6826,0.0560351,46.53318306391382
32742.7459,56.3476,2221.3404,0.0563476,46.54696690128862
32743.1059,56.6766,2223.643,0.0566766,46.59521661843549
32743.5059,57.0466,2222.6562,0.057046599999999996,46.574538766928264
32743.8659,57.3838,2223.643,0.0573838,46.59521661843549
32744.2459,57.6634,2222.6562,0.057663400000000004,46.574538766928264
32744.6059,58.0664,2224.9588,0.058066400000000004,46.62278848407513
32745.0059,58.3953,2224.3009,0.0583953,46.609002551255315
32745.3659,58.7242,2223.3141,0.058724200000000004,46.588324699748085
32745.7459,59.0614,2222.9851,0.0590614,46.58143068561566
32746.1059,59.4315,2225.6167,0.0594315,46.63657441689496
32746.5059,59.7522,2225.9456,0.059752200000000005,46.64346633558235
32746.866,60.0647,2223.3141,0.0600647,46.588324699748085
32747.2459,60.4265,2224.3009,0.060426499999999994,46.609002551255315
32747.6059,60.813,2226.6035,0.060813,46.657252268402175
32748.0059,61.1255,2226.6035,0.0611255,46.657252268402175
32748.0059,61.1255,2226.6035,0.0611255,46.657252268402175
32748.366,61.4462,2223.972,0.0614462,46.602110632567914
32748.7458,61.7752,2224.6298,0.061775199999999995,46.61589446994271
32749.1058,62.1452,2224.9588,0.062145200000000005,46.62278848407513
32749.5058,62.4988,2224.9588,0.0624988,46.62278848407513
32749.8658,62.8607,2224.6298,0.0628607,46.61589446994271
32750.2458,63.1732,2225.9456,0.0631732,46.64346633558235
32750.6258,63.4939,2223.972,0.06349389999999999,46.602110632567914
32751.0058,63.8804,2224.9588,0.0638804,46.62278848407513
32751.3658,64.2258,2223.3141,0.06422580000000001,46.588324699748085
32751.7457,64.5712,2223.972,0.06457120000000001,46.602110632567914
32752.1059,64.9166,2224.6298,0.0649166,46.61589446994271
32752.5058,65.2866,2224.6298,0.0652866,46.61589446994271
32752.8658,65.6649,2221.9983,0.0656649,46.56075283410844
32753.2458,65.9692,2221.9983,0.0659692,46.56075283410844
32753.6258,66.3063,2221.0115,0.0663063,46.54007498260122
32754.0058,66.6682,2219.3668,0.0666682,46.505611198274174
32754.3657,67.0382,2219.0378,0.0670382,46.49871718414175
32754.7458,67.4165,2218.38,0.0674165,46.48493334676696
32755.1057,67.7043,2217.3931,0.06770430000000001,46.4642533998147
32755.5057,68.0991,2217.7221,0.06809910000000001,46.471147413947136
32755.8657,68.4856,2219.0378,0.06848560000000001,46.49871718414175
32756.2457,68.831,2216.7353,0.068831,46.450469562439906
32756.6057,69.1764,2214.4327,0.0691764,46.40221984529304
32757.0057,69.5382,2215.4195,0.06953820000000001,46.42289769680026
32757.3657,69.9,2213.7748,0.0699,46.38843391247322
32757.7457,70.2783,2212.788,0.0702783,46.367756060966
32758.1257,70.6401,2211.4722,0.0706401,46.34018419532636
32758.5059,70.9855,2211.1433,0.0709855,46.333292276638964
32758.8657,71.372,2209.8275,0.071372,46.30572041099931
32759.2457,71.7092,2207.5249,0.0717092,46.25747069385244
32759.6057,72.071,2207.196,0.072071,46.25057877516504
32760.0057,72.4575,2206.2091,0.0724575,46.229898828212804
32760.3657,72.8441,2205.2223,0.0728441,46.20922097670558
32760.7456,73.1648,2199.3014,0.0731648,46.08515177221722
32761.1257,73.5842,2203.2487,0.0735842,46.167865273691135
32761.5056,73.9378,2200.9461,0.0739378,46.11961555654427
32761.8656,74.2996,2197.6567,0.0742996,46.050687987890186
32762.2456,74.6286,2198.6435,0.0746286,46.07136583939741
32762.6056,75.0068,2196.012,0.0750068,46.01622420356314
32763.0056,75.418,2194.6962,0.07541800000000001,45.98865233792348
32763.3656,75.7634,2193.7094,0.07576340000000001,45.96797448641628
32763.7456,76.117,2193.7094,0.076117,45.96797448641628
32764.1055,76.4789,2189.7621,0.0764789,45.885260984942356
32764.5057,76.8818,2186.4727,0.0768818,45.81633341628827
32764.8656,77.2354,2186.4727,0.0772354,45.81633341628827
32765.2456,77.5726,2186.1437,0.07757259999999999,45.80943940215585
32765.6056,77.918,2182.1964,0.077918,45.726725900681934
32765.9855,78.2963,2179.5649,0.0782963,45.671584264847674
32766.3656,78.6828,2178.2491,0.0786828,45.64401239920803
32766.7455,79.0364,2176.6044,0.0790364,45.609548614880985
32767.1055,79.4064,2174.6308,0.0794064,45.56819291186655
32767.5055,79.8094,2172.9861,0.0798094,45.5337291275395
32767.8655,80.1383,2171.3414,0.0801383,45.49926534321245
32768.2455,80.5002,2169.3677,0.08050020000000001,45.45790754475298
32768.6055,80.8538,2167.3941,0.0808538,45.416551841738546
32769.0055,81.2979,2165.0915,0.08129789999999999,45.36830212459168
32769.3655,81.6515,2162.7889,0.0816515,45.320052407444805
32769.7455,81.9804,2159.8284,0.08198040000000001,45.25801675747812
32770.1055,82.3422,2159.4995,0.0823422,45.25112483879072
32770.5055,82.7534,2155.5522,0.0827534,45.16841133731682
32770.8655,83.0988,2152.5917,0.0830988,45.10637568735012
32771.2454,83.4771,2151.276,0.0834771,45.0788059171555
32771.6054,83.8554,2150.947,0.0838554,45.07191190302308
32772.0055,84.1925,2147.3287,0.08419249999999999,44.996092415681595
32772.3654,84.5708,2143.3814,0.0845708,44.913378914207684
32772.7454,84.9162,2141.7367,0.0849162,44.87891512988064
32773.1054,85.3109,2140.0919,0.08531090000000001,44.84444925010857
32773.5054,85.7139,2138.1183,0.0857139,44.80309354709413
32773.8654,86.0511,2134.4999,0.0860511,44.72727196430761
32774.2454,86.4129,2132.1974,0.08641289999999999,44.67902434260577
32774.6054,86.8076,2129.8948,0.0868076,44.63077462545891
32775.0056,87.1695,2126.6054,0.0871695,44.561847056804815
32775.3654,87.5478,2124.9607,0.0875478,44.52738327247778
32775.7454,87.926,2121.3423,0.087926,44.45156168969126
32776.1054,88.2879,2120.6844,0.08828789999999999,44.437775756871446
32776.5054,88.6497,2119.3687,0.0886497,44.41020598667682
32776.8654,89.0198,2113.7767,0.08901980000000001,44.293028700875865
32777.2453,89.3898,2110.4872,0.08938979999999999,44.22409903677676
32777.6053,89.7599,2108.5136,0.0897599,44.18274333376232
32778.0053,90.1711,2106.5399,0.09017109999999999,44.141385535302845
32778.3653,90.5165,2101.9348,0.0905165,44.04488819645414
32778.7453,90.8865,2099.3032,0.0908865,43.98974446517485
32779.1053,91.2812,2095.6849,0.09128119999999999,43.91392497783337
32779.5053,91.6349,2092.0665,0.0916349,43.83810339504685
32779.8653,91.9802,2088.7771,0.0919802,43.769175826392754
32780.2453,92.3585,2087.7903,0.09235850000000001,43.74849797488554
32780.6053,92.7286,2082.5272,0.0927286,43.63821260777198
32780.9853,93.0986,2080.2246,0.0930986,43.589962890625124
32781.3653,93.4687,2075.2905,0.0934687,43.48657153764398
32781.7453,93.8305,2073.3169,0.0938305,43.44521583462954
32782.1053,94.2171,2069.6985,0.0942171,43.36939425184303
32782.5053,94.62,2065.4223,0.09462000000000001,43.27978883168173
32782.8653,94.9489,2060.1592,0.09494889999999999,43.16950346456817
32783.2253,95.3272,2055.883,0.0953272,43.07989804440685
32783.6052,95.7384,2051.2778,0.0957384,42.98339861011312
32783.9852,96.0509,2045.3569,0.0960509,42.85932940562477
32784.3653,96.4456,2037.1334,0.09644559999999999,42.68701048398955

File: documentation/advanced_examples/6061T6_anisotropic_calibration/aluminum_6061_data/uniaxial_tension/processed_data/cleaned_NM-ST-07.csv
{'temperature':533.0699999999999, 'direction':'R33' }
time,displacement,load,engineering_strain,engineering_stress
2.81676954e+04,0.0001,87.5013,1.0000000000000001e-07,1.8335416377065514
28168.1954,0.0247,103.2904,2.47e-05,2.1643935481571677
28168.6954,0.0823,119.7374,8.23e-05,2.509031391427606
28169.1954,0.1152,137.8292,0.0001152,2.888135114470114
28170.1954,0.1645,172.6969,0.00016450000000000001,3.6187685994704593
28170.6954,0.2057,192.7622,0.00020569999999999999,4.0392259300823845
28171.1954,0.2221,211.1829,0.0002221,4.425221571812291
28172.1954,0.3208,249.0111,0.0003208,5.217890706779325
28172.6953,0.3784,269.7343,0.00037840000000000004,5.652133970211074
28173.1953,0.4195,288.8129,0.0004195,6.051915544760804
28174.1953,0.5017,327.9568,0.0005017,6.872154449922458
28174.6953,0.5099,346.0485,0.0005099,7.2512560775199395
28175.1953,0.5593,362.8245,0.0005593,7.6027879349228025
28176.1953,0.6086,396.3764,0.0006086,8.305849554283503
28176.6953,0.6909,412.1656,0.0006908999999999999,8.636703560179143
28177.1953,0.6909,425.6521,0.0006908999999999999,8.919305753482895
28178.1953,0.732,452.2963,0.000732,9.47762031684802
28178.6952,0.7649,463.1514,0.0007649,9.70508296976253
28179.1953,0.7813,472.3617,0.0007813,9.89807974290497
28180.1952,0.806,487.493,0.0008060000000000001,10.215147815980789
28180.6953,0.7649,494.0718,0.0007649,10.353002953288964
28181.1952,0.8389,497.3612,0.0008389,10.421930521943052
28182.1952,0.8389,499.3348,0.0008389,10.463286224957494
28182.6952,0.806,498.348,0.0008060000000000001,10.442608373450273
28183.1952,0.806,497.0322,0.0008060000000000001,10.415036507810628
28184.1952,0.7978,486.8351,0.0007978,10.201361883160967
28184.6952,0.7731,481.572,0.0007731,10.091076516047412
28185.1951,0.7813,474.3353,0.0007813,9.939435445919413
28186.1951,0.7731,453.2831,0.0007731,9.498298168355241
28186.6951,0.6826,441.1123,0.0006826,9.243265745246111
28187.1951,0.658,426.31,0.0006580000000000001,8.933091686302717
28188.1951,0.5922,397.0343,0.0005922,8.319635487103325
28188.6951,0.5511,381.5741,0.0005511,7.995675495340107
28189.1951,0.5264,363.8113,0.0005264,7.623465786430024
28190.1951,0.4524,328.2857,0.00045240000000000005,6.879046368609856
28190.6951,0.4113,307.8914,0.0004113,6.451695023865507
28191.1951,0.403,290.7865,0.00040300000000000004,6.093271247775245
28192.195,0.3043,250.3268,0.0003043,5.245460476973946
28192.695,0.255,231.9062,0.000255,4.859466930689065
28193.195,0.1645,211.8408,0.00016450000000000001,4.439007504632114
28194.195,0.1399,174.9994,0.00013989999999999999,3.667016221172301
28194.695,0.1152,155.592,0.0001152,3.260344823380198
28195.195,0.0905,137.1713,9.049999999999999e-05,2.8743491816502917
28207.6948,0.0083,87.5013,8.3e-06,1.8335416377065514
28208.1948,0.0165,103.2904,1.65e-05,2.1643935481571677
28208.6948,0.0412,119.0796,4.12e-05,2.495247554052809
28209.6948,0.1234,153.9473,0.0001234,3.2258810390531547
28210.1948,0.1645,172.3679,0.00016450000000000001,3.6118745853380356
28210.6948,0.1892,192.1044,0.00018920000000000002,4.025442092707587
28211.6947,0.2632,230.9193,0.0002632,4.838786983736818
28212.1947,0.329,250.3268,0.00032900000000000003,5.245460476973946
28212.6947,0.3537,270.3922,0.00035370000000000003,5.665919903030897
28213.6947,0.4441,307.5625,0.0004441,6.444803105178108
28214.1947,0.4853,326.3121,0.00048530000000000003,6.837690665595414
28214.6947,0.4935,345.0617,0.0004935,7.230578226012718
28215.6948,0.5346,379.2715,0.0005346,7.947425778193241
28216.1947,0.5675,396.7054,0.0005675,8.312743568415927
28216.6947,0.6168,410.8498,0.0006168,8.6091316945395
28217.6947,0.7073,439.4676,0.0007073,9.208801960919068
28218.1947,0.7484,451.9674,0.0007484,9.470728398160622
28218.6947,0.7402,462.4935,0.0007402,9.691297036942707
28219.6946,0.7566,481.2431,0.0007566000000000001,10.084184597360013
28220.1946,0.7978,487.8219,0.0007978,10.222039734668188
28220.6946,0.7978,493.0849,0.0007978,10.332323006336718
28221.6946,0.8389,498.0191,0.0008389,10.435716454762876
28222.1946,0.8142,499.3348,0.0008142000000000001,10.463286224957494
28222.6946,0.7895,498.0191,0.0007894999999999999,10.435716454762876
28223.6945,0.8142,492.0981,0.0008142000000000001,10.311645154829497
28224.1945,0.7649,488.8087,0.0007649,10.24271758617541
28224.6945,0.7978,481.2431,0.0007978,10.084184597360013
28225.6945,0.7484,463.4803,0.0007484,9.711974888449928
28226.1945,0.7155,452.6253,0.0007155,9.484514330980444
28226.6945,0.7155,440.1255,0.0007155,9.22258789373889
28227.6945,0.6086,411.1787,0.0006086,8.616023613226899
28228.1945,0.6168,396.0475,0.0006168,8.298957635596103
28228.6945,0.5428,380.2583,0.0005428,7.968103629700463
28229.6945,0.4853,346.7064,0.00048530000000000003,7.265042010339762
28230.1944,0.4688,326.97,0.0004688,6.851476598415237
28230.6945,0.4195,306.9046,0.0004195,6.4310171723582865
28231.6944,0.3126,268.4186,0.0003126,5.6245642000164535
28232.1944,0.2961,251.3136,0.0002961,5.266138328481167
28232.6944,0.2632,230.5904,0.0002632,4.8318950650494195
28233.6944,0.1563,192.7622,0.0001563,4.0392259300823845
28234.1944,0.1728,175.3284,0.0001728,3.673910235304725
28234.6944,0.1152,155.263,0.0001152,3.2534508092477745
28235.6944,0.0494,119.0796,4.94e-05,2.495247554052809
28248.6942,0.033,120.0664,3.3e-05,2.51592540556003
28249.1942,0.0905,136.1845,9.049999999999999e-05,2.8536713301430705
28250.1941,0.1317,173.6837,0.0001317,3.639446450977681
28250.6941,0.181,192.7622,0.00018099999999999998,4.0392259300823845
28251.1941,0.2221,210.525,0.0002221,4.41143563899247
28252.1941,0.3126,251.6426,0.0003126,5.2730323426135906
28252.6941,0.3866,271.0501,0.0003866,5.679705835850718
28253.1941,0.3948,289.1418,0.0003948,6.058807463448201
28254.194,0.4606,327.2989,0.00046060000000000003,6.858368517102635
28254.6941,0.5346,345.7196,0.0005346,7.244364158832542
28255.194,0.5675,363.4824,0.0005675,7.616573867742625
28256.1941,0.6168,398.0211,0.0006168,8.340313338610548
28256.694,0.6497,412.1656,0.0006497,8.636703560179143
28257.194,0.6497,427.9547,0.0006497,8.967555470629762
28258.194,0.7155,452.6253,0.0007155,9.484514330980444
28258.694,0.732,463.4803,0.000732,9.711974888449928
28259.194,0.7649,472.0327,0.0007649,9.891185728772546
28260.194,0.7895,487.493,0.0007894999999999999,10.215147815980789
28260.694,0.7895,492.756,0.0007894999999999999,10.325431087649319
28261.194,0.7978,496.7033,0.0007978,10.40814458912323
28262.1939,0.8142,499.9927,0.0008142000000000001,10.477072157777318
28262.6939,0.8307,499.0059,0.0008307,10.456394306270097
28263.1939,0.8224,497.0322,0.0008224,10.415036507810628
28264.194,0.8142,489.1377,0.0008142000000000001,10.249611600307833
28264.694,0.7978,481.572,0.0007978,10.091076516047412
28265.1939,0.7566,473.6775,0.0007566000000000001,9.925651608544616
28266.1939,0.7155,452.6253,0.0007155,9.484514330980444
28266.6939,0.6991,439.7966,0.0006991,9.215695975051492
28267.1938,0.6497,426.9679,0.0006497,8.946877619122539
28268.1938,0.5757,396.7054,0.0005757,8.312743568415927
28268.6938,0.5593,380.9162,0.0005593,7.981889562520285
28269.1938,0.5511,363.4824,0.0005511,7.616573867742625
28270.1938,0.4524,327.6278,0.00045240000000000005,6.865260435790033
28270.6938,0.4441,308.5493,0.0004441,6.46548095668533
28271.1938,0.3866,291.7733,0.0003866,6.113949099282467
28272.1938,0.3043,250.9847,0.0003043,5.259246409793769
28272.6938,0.2797,230.5904,0.0002797,4.8318950650494195
28273.1938,0.2303,211.8408,0.00023030000000000001,4.439007504632114
28274.1937,0.1728,174.3416,0.0001728,3.6532323837975036
28274.6938,0.0741,155.9209,7.41e-05,3.267236742067597
28275.1937,0.0905,135.8555,9.049999999999999e-05,2.846777316010647
28276.6937,0.0001,90.1328,1.0000000000000001e-07,1.8886832735408166
28299.1934,0.0988,131.9082,9.88e-05,2.7640638145367364
28299.6933,0.3701,286.8392,0.0003701,6.010557746301336
28300.6934,0.9458,557.8862,0.0009458,11.690198623356277
28301.1933,1.2089,688.1467,0.0012089000000000002,14.419735790215219
28301.6933,1.4885,812.1574,0.0014885,17.01831183389841
28302.6933,1.8915,1047.35,0.0018915,21.94664346989081
28303.1933,2.1217,1161.8214,0.0021217000000000002,24.345328726299133
28303.6933,2.426,1276.6217,0.002426,26.750905901394855
28304.6933,2.829,1479.9072,0.0028290000000000004,31.01064179779863
28305.1932,3.0921,1567.0766,0.0030921,32.83722865346703
28305.6933,3.3388,1644.0487,0.0033388,34.45013669359572
28306.6932,3.8734,1756.5466,0.0038734000000000004,36.80746834243462
28307.1932,4.2023,1799.6379,0.0042023,37.710422844515215
28307.6932,4.5395,1832.532,0.0045395,38.39970062650111
28308.6932,5.2796,1888.7809,0.005279600000000001,39.578365403198056
28309.1932,5.6167,1911.8068,0.0056167,40.060860479221695
28309.6932,5.9292,1931.5432,0.0059292,40.474425891146225
28310.6932,6.7269,1967.0689,0.0067269,41.21884740441141
28311.1932,7.1134,1980.5555,0.007113400000000001,41.501451693160185
28311.6932,7.4341,1991.7395,0.0074341,41.7358062647621
28312.6931,8.2565,2012.1338,0.008256500000000002,42.16315760950645
28313.1932,8.6512,2020.6863,0.0086512,42.342370545274086
28313.6931,9.0213,2026.6072,0.0090213,42.46643974976244
28314.6932,9.819,2039.107,0.009819000000000001,42.728366187004
28315.1932,10.2301,2042.7254,0.0102301,42.80418776979051
28315.6932,10.6824,2050.291,0.0106824,42.962720758605904
28316.6931,11.513,2057.1988,0.011513,43.107469910046504
28317.1931,11.9571,2060.1592,0.0119571,43.16950346456817
28317.6931,12.3929,2063.7776,0.012392899999999998,43.245325047354676
28318.693,13.2975,2070.0275,0.0132975,43.37628826597546
28319.193,13.7416,2074.9616,0.0137416,43.47967961895659
28319.6931,14.2021,2076.2774,0.0142021,43.50725148459623
28320.693,15.0573,2084.8298,0.0150573,43.68646232491885
28321.193,15.5178,2084.8298,0.0155178,43.68646232491885
28321.693,15.9208,2087.7903,0.0159208,43.74849797488554
28322.693,16.8336,2094.0402,0.0168336,43.879461193506316
28323.193,17.3024,2096.6717,0.0173024,43.934602829340584
28323.693,17.7053,2099.9611,0.0177053,44.003530397994666
28324.693,18.5934,2102.5926,0.0185934,44.058672033828934
28325.193,19.0046,2106.8689,0.0190046,44.148279549435266
28325.693,19.4651,2107.8557,0.0194651,44.16895740094249
28326.6929,20.2957,2113.1188,0.0202957,44.27924276805605
28327.1929,20.7973,2114.1056,0.0207973,44.29992061956327
28327.6929,21.2003,2114.7635,0.0212003,44.31370655238309
28328.6929,22.072,2120.3555,0.022071999999999998,44.430883838184045
28329.1929,22.5325,2122.6581,0.0225325,44.47913355533092
28329.6929,22.9272,2123.6449,0.0229272,44.499811406838134
28330.6929,23.7743,2127.5922,0.0237743,44.582524908312045
28331.1929,24.2183,2127.9211,0.024218299999999998,44.58941682699944
28331.6929,24.6131,2131.5395,0.0246131,44.66523840978595
28332.6928,25.4765,2134.171,0.025476500000000003,44.72038004562022
28333.1928,25.9288,2136.4736,0.0259288,44.768629762767084
28333.6928,26.3564,2139.1051,0.026356400000000002,44.82377139860135
28334.6928,27.2035,2141.4077,0.0272035,44.87202111574822
28335.1928,27.6722,2145.355,0.0276722,44.95473461722212
28335.6928,28.0669,2145.0261,0.0280669,44.94784269853473
28336.6928,28.9715,2148.6444,0.028971499999999997,45.02366218587622
28337.1928,29.3909,2151.6049,0.029390899999999998,45.0856978358429
28337.6928,29.8103,2151.276,0.0298103,45.0788059171555
28338.6927,30.6738,2155.2232,0.0306738,45.16151732318439
28339.1927,31.0603,2157.5258,0.031060300000000002,45.20976704033125
28339.6927,31.5455,2159.1705,0.0315455,45.2442308246583
28340.6927,32.3267,2162.46,0.0323267,45.31316048875741
28341.1927,32.779,2162.7889,0.032779,45.320052407444805
28341.6927,33.2066,2165.4204,0.0332066,45.37519404327907
28342.6927,34.0454,2167.723,0.0340454,45.42344376042595
28343.1926,34.4895,2169.6967,0.0344895,45.464801558885405
28343.6926,34.9089,2170.3545,0.0349089,45.4785853962602
28344.6926,35.7642,2172.3282,0.0357642,45.51994319471967
28345.1926,36.1589,2175.6176,0.0361589,45.58887076337376
28345.6926,36.5947,2175.6176,0.0365947,45.58887076337376
28346.6926,37.4253,2177.9202,0.0374253,45.63712048052063
28347.1927,37.8776,2180.2228,0.037877600000000004,45.6853701976675
28347.6926,38.3381,2181.2096,0.0383381,45.706048049174726
28348.6926,39.1605,2183.5122,0.0391605,45.754297766321585
28349.1926,39.5799,2183.1833,0.0395799,45.747405847634184
28349.6925,39.9828,2184.828,0.0399828,45.78186963196123
28350.6925,40.8463,2187.1305,0.0408463,45.830117253663076
28351.1925,41.2821,2188.4463,0.0412821,45.85768911930271
28351.6925,41.6933,2190.091,0.0416933,45.89215290362976
28352.6925,42.5732,2193.3804,0.0425732,45.961080472283854
28353.1925,43.0009,2192.3936,0.0430009,45.940402620776624
28353.6925,43.4614,2194.3673,0.0434614,45.98176041923609
28354.6925,44.2837,2196.3409,0.0442837,46.023116122250535
28355.1925,44.7525,2197.6567,0.0447525,46.050687987890186
28355.6925,45.1554,2199.6303,0.0451554,46.092043690904624
28356.6924,46.0436,2199.9593,0.0460436,46.09893770503705
28357.1924,46.4712,2199.3014,0.046471200000000004,46.08515177221722
28357.6924,46.8906,2204.5644,0.0468906,46.19543504388576
28358.6924,47.7869,2204.5644,0.0477869,46.19543504388576
28359.1924,48.1899,2203.9066,0.0481899,46.181651206510956
28359.6924,48.6175,2205.2223,0.0486175,46.20922097670558
28360.6924,49.5221,2205.8802,0.0495221,46.2230069095254
28361.1924,49.9662,2208.5117,0.0499662,46.27814854535966
28361.6924,50.3609,2208.8407,0.0503609,46.28504255949209
28362.6924,51.2819,2210.4854,0.0512819,46.319506343819135
28363.1924,51.7096,2212.788,0.0517096,46.367756060966
28363.6923,52.1536,2211.4722,0.052153599999999994,46.34018419532636
28364.6923,53.0747,2212.788,0.0530747,46.367756060966
28365.1923,53.4941,2214.1037,0.0534941,46.39532583116062
28365.6923,53.9053,2213.4458,0.053905299999999996,46.381539898340804
28366.6923,54.8345,2214.1037,0.0548345,46.39532583116062
28367.1923,55.3033,2215.4195,0.0553033,46.42289769680026
28367.6923,55.7555,2218.051,0.0557555,46.47803933263453
28368.6922,56.5861,2218.38,0.0565861,46.48493334676696
28369.1923,57.0878,2216.0774,0.0570878,46.43668362962009
28369.6923,57.5154,2216.4063,0.0575154,46.443575548307486
28370.6922,58.4611,2216.4063,0.0584611,46.443575548307486
28371.1922,58.9052,2217.0642,0.0589052,46.45736148112731
28371.6922,59.3821,2217.7221,0.0593821,46.471147413947136
28372.6922,60.3032,2217.0642,0.060303199999999994,46.45736148112731
28373.1922,60.7308,2219.3668,0.0607308,46.505611198274174
28373.6922,61.216,2218.7089,0.061216,46.49182526545436
28374.6922,62.1535,2218.7089,0.0621535,46.49182526545436
28375.1921,62.6057,2217.0642,0.0626057,46.45736148112731
28376.1921,63.5515,2215.7484,0.0635515,46.429789615487664
28376.6922,64.0695,2217.0642,0.0640695,46.45736148112731
28377.1921,64.5054,2213.1169,0.06450539999999999,46.3746479796534
28378.1921,65.4511,2214.1037,0.0654511,46.39532583116062
28378.6921,65.9281,2213.1169,0.0659281,46.3746479796534
28379.1921,66.4215,2211.8011,0.0664215,46.34707611401376
28380.1921,67.3672,2210.4854,0.0673672,46.319506343819135
28380.6921,67.8524,2210.4854,0.06785240000000001,46.319506343819135
28381.1921,68.3293,2208.8407,0.06832930000000001,46.28504255949209
28382.192,69.3244,2205.8802,0.0693244,46.2230069095254
28382.692,69.7849,2202.9197,0.0697849,46.16097125955871
28383.192,70.2619,2203.9066,0.0702619,46.181651206510956
28384.192,71.2569,2199.9593,0.0712569,46.09893770503705
28384.692,71.7174,2196.6698,0.0717174,46.030008040937936
28385.192,72.2191,2196.012,0.0722191,46.01622420356314
28386.192,73.1894,2190.091,0.0731894,45.89215290362976
28386.692,73.6911,2188.4463,0.07369110000000001,45.85768911930271
28387.192,74.1845,2184.499,0.0741845,45.7749756178288
28388.1919,75.1466,2181.8675,0.07514660000000001,45.71983398199453
28388.692,75.6236,2179.236,0.0756236,45.66469234616027
28389.1919,76.1499,2178.907,0.0761499,45.65779833202785
28390.1919,77.0874,2171.9992,0.0770874,45.51304918058725
28390.6919,77.6137,2170.3545,0.0776137,45.4785853962602
28391.1919,78.1236,2166.4072,0.0781236,45.3958718947863
28392.1919,79.0939,2162.7889,0.07909390000000001,45.320052407444805
28392.6919,79.6038,2159.1705,0.0796038,45.2442308246583
28393.1919,80.0561,2155.8811,0.0800561,45.17530325600422
28394.1918,81.0676,2146.9997,0.0810676,44.98919840154917
28394.6919,81.5281,2146.9997,0.08152809999999999,44.98919840154917
28395.1919,82.0544,2143.7103,0.0820544,44.92027083289509
28396.1919,83.0741,2136.4736,0.0830741,44.768629762767084
28396.6918,83.4935,2133.1842,0.0834935,44.699702194113
28397.1918,84.0363,2129.8948,0.0840363,44.63077462545891
28397.6918,84.4886,2127.2632,0.08448860000000001,44.57563089417962
28398.1918,85.0067,2124.6317,0.08500669999999999,44.52048925834536
28398.6918,85.4919,2119.6976,0.0854919,44.417097905364216
28399.1918,85.9688,2117.395,0.0859688,44.368848188217356
28399.6918,86.4869,2111.803,0.0864869,44.2516709024164
28400.1918,86.9392,2108.5136,0.0869392,44.18274333376232
28400.6918,87.4326,2105.2242,0.0874326,44.113815765108235
28401.1917,87.9672,2101.9348,0.08796720000000001,44.04488819645414
28401.6917,88.4688,2097.3296,0.0884688,43.948388762160405
28402.1917,88.9622,2095.3559,0.08896219999999999,43.90703096370093
28402.6917,89.4638,2091.0797,0.08946380000000001,43.81742554353963
28403.1917,89.9655,2087.1324,0.0899655,43.734712042065716
28403.6917,90.4671,2082.5272,0.09046710000000001,43.63821260777198
28404.1917,90.9441,2077.2642,0.0909441,43.527929336103455
28404.6917,91.4293,2073.3169,0.09142929999999999,43.44521583462954
28405.1917,91.9474,2067.3959,0.0919474,43.32114453469617
28405.6917,92.4737,2064.4355,0.09247369999999999,43.259110980174505
28406.1917,92.9013,2058.5145,0.0929013,43.13503968024113
28406.6916,93.4029,2052.9225,0.0934029,43.01786239444017
28407.1917,93.8963,2046.0148,0.0938963,42.8731153384446
28407.6916,94.398,2040.7517,0.094398,42.76282997133104
28408.1916,94.9161,2033.515,0.0949161,42.61118890120304
28408.6916,95.4588,2019.6995,0.0954588,42.32169269376686
