Repository: sandialabs/matcal

MatCal: A Model Calibration Python Package
==========================================

|docs| |ci| |version| |coverage| |lint|

Description 
-----------------------------
MatCal is a general material calibration tool 
implemented in Python3. It uses Dakota and/or Scipy to calibrate models to
experimental data. It has implementations of standard material 
characterization tests for SierraSM to facilitate material model calibration. 

.. |docs| image:: https://readthedocs.org/projects/matcal/badge/?version=latest&style=flat
    :target: https://matcal.readthedocs.io/en/latest/index.html
    :alt: docs

.. |ci| image:: https://github.com/sandialabs/matcal/actions/workflows/ci.yml/badge.svg
    :target: https://github.com/sandialabs/matcal/actions/workflows/ci.yml
    :alt: CI Tests

.. |version| image:: https://raw.githubusercontent.com/sandialabs/matcal/badges/version-badge.svg
    :alt: Version

.. |coverage| image:: https://raw.githubusercontent.com/sandialabs/matcal/badges/coverage-badge.svg
    :alt: Coverage

.. |lint| image:: https://raw.githubusercontent.com/sandialabs/matcal/badges/lint-badge.svg
    :alt: Lint Score

6061T6 aluminum plate calibrations
##################################
In this calibration example, we will calibrate 
the Hill48 orthotropic
yield surface :cite:p:`hill1948theory` with 
Voce hardening :cite:p:`voce1948relationship`
to the Ductile Failure aluminum data for a rolled plate.
The rolling process tends to impart a texture 
to the material microstructure that results in 
orthotropic plasticity behavior. The experimental data set
used for this calibration 
was purposefully taken such that this orthotropic behavior
would be characterized. 

This example has been broken into several steps:

#. Experimental data analysis to verify the suspected orthotropic
   plasticity is present in the material. 
   :ref:`6061T6 aluminum data analysis`
#. Initial guess estimation for the plasticity parameters 
   using MatFit and engineering judgment.
   :ref:`6061T6 aluminum anisotropy calibration initial point estimation`
#. Calibration of the material as the averaged 
   parameter set to all data. 
   :ref:`6061T6 aluminum calibration with anisotropic yield`
#. Data analysis to examine the effect of temperature on 
   the material behavior and determine a material model 
   form that is temperature dependent. 
   :ref:`6061T6 aluminum temperature dependent data analysis`
#. Initial point estimation using MatFit for the material model temperature 
   dependence parameters.
   :ref:`6061T6 aluminum temperature calibration initial point estimation`
#. Calibration of the material model temperature dependence 
   using MatCal.
   :ref:`6061T6 aluminum temperature dependent calibration`
#. Uncertainty quantification of the parameters 
   using MatCal's laplace study. 
   :ref:`6061T6 aluminum calibration uncertainty quantification` 
#. Validation of the calculated parameter 
   uncertainties by pushing samples from the
   uncertain parameter distributions back through 
   the models and comparing the results to the experimental data.
   :ref:`6061T6 aluminum uncertainty quantification validation`

File: documentation/advanced_examples/6061T6_anisotropic_calibration/aluminum_6061_data/uniaxial_tension/LT_aluminum_AL_6061_tension_stress_metrics_CA.csv
yield, max strain, ultimate stress, strain at ultimate stress
4.166766964623056424e+01, 1.460088193416599900e-01, 4.620909827530732628e+01, 7.671353220939640394e-02
4.209493418068118586e+01, 1.396501809358600132e-01, 4.645774052748305394e+01, 7.781092822551730070e-02
4.317463297866633098e+01, 1.544963121414180129e-01, 4.710621111503171932e+01, 7.799844443798069349e-02
4.114705652800012103e+01, 1.396842300891880106e-01, 4.602081245695077172e+01, 7.354617863893510299e-02

File: documentation/advanced_examples/6061T6_anisotropic_calibration/aluminum_6061_data/uniaxial_tension/LT_aluminum_AL_6061_tension_stress_metrics_NM.csv
yield, max strain, ultimate stress, strain at ultimate stress
4.238437596764675419e+01, 1.444795000000000107e-01, 4.678693915595225405e+01, 7.827979999999999661e-02
4.214673323590162823e+01, 1.370535999999999976e-01, 4.679595031765312285e+01, 7.589499999999999025e-02
4.206305404695629591e+01, 1.393562000000000134e-01, 4.658866038457640002e+01, 7.613349999999999285e-02
4.276614014183927281e+01, 1.370042999999999955e-01, 4.725801089661969456e+01, 7.573050000000000614e-02
4.445411886592687978e+01, 1.592244000000000159e-01, 4.828088290793643012e+01, 7.641309999999999769e-02

File: documentation/advanced_examples/6061T6_anisotropic_calibration/aluminum_6061_data/uniaxial_tension/RD_aluminum_AL_6061_tension_stress_metrics_CA.csv
yield, max strain, ultimate stress, strain at ultimate stress
4.344917464752487746e+01, 1.703693717718119949e-01, 4.699717572081179640e+01, 7.133388519287109375e-02
4.469145740757883090e+01, 1.198238432407379983e-01, 4.937526211032505330e+01, 5.098875239491459932e-02
4.427702638651429368e+01, 1.432017982006069945e-01, 4.847946611450154819e+01, 7.160864025354389539e-02
4.465115305436214754e+01, 1.455302536487579901e-01, 4.831171974868363606e+01, 7.242993265390400282e-02

File: documentation/advanced_examples/6061T6_anisotropic_calibration/aluminum_6061_data/uniaxial_tension/RD_aluminum_AL_6061_tension_stress_metrics_NM.csv
yield, max strain, ultimate stress, strain at ultimate stress
4.329670440956851252e+01, 1.800631000000000037e-01, 4.573285572371468533e+01, 7.886369999999999492e-02
4.510037509883454021e+01, 1.751536000000000204e-01, 4.754611328184959973e+01, 7.917619999999998825e-02
4.490779578107282077e+01, 1.752028999999999948e-01, 4.735925113477097170e+01, 8.001500000000000279e-02
4.317879524090457011e+01, 1.799807999999999963e-01, 4.556129889773412600e+01, 7.724359999999999560e-02
4.492899128019773514e+01, 1.740269000000000121e-01, 4.727071056304659180e+01, 7.830449999999999910e-02

File: documentation/advanced_examples/6061T6_anisotropic_calibration/aluminum_6061_data/uniaxial_tension/ST_aluminum_AL_6061_tension_stress_metrics_CA.csv
yield, max strain, ultimate stress, strain at ultimate stress
3.857162620496350769e+01, 9.801804274320599641e-02, 4.604307336533125294e+01, 6.265270709991460629e-02
4.072327542770096187e+01, 9.742299999999999571e-02, 4.605411000000000143e+01, 5.934199999999999892e-02
4.011398050283649042e+01, 9.519492834806439485e-02, 4.608194235624181800e+01, 5.921330302953720093e-02

File: documentation/advanced_examples/6061T6_anisotropic_calibration/aluminum_6061_data/uniaxial_tension/ST_aluminum_AL_6061_tension_stress_metrics_NM.csv
yield, max strain, ultimate stress, strain at ultimate stress
4.029164225908548502e+01, 9.733379999999999810e-02, 4.636303210040858147e+01, 6.102679999999999910e-02
4.035990936470093970e+01, 9.637980000000000158e-02, 4.659898124008523013e+01, 5.750719999999999443e-02
4.057202667422305353e+01, 9.773669999999999580e-02, 4.665389985638726245e+01, 6.091170000000000612e-02
4.063132814121625813e+01, 9.644559999999999245e-02, 4.665725226840217488e+01, 6.081299999999999900e-02
4.059612844478258609e+01, 9.545879999999999643e-02, 4.650561119827417400e+01, 6.073080000000000145e-02
