Repository: sandialabs/matcal

MatCal: A Model Calibration Python Package
==========================================

|docs| |ci| |version| |coverage| |lint|

Description 
-----------------------------
MatCal is a general material calibration tool 
implemented in Python3. It uses Dakota and/or Scipy to calibrate models to
experimental data. It has implementations of standard material 
characterization tests for SierraSM to facilitate material model calibration. 

.. |docs| image:: https://readthedocs.org/projects/matcal/badge/?version=latest&style=flat
    :target: https://matcal.readthedocs.io/en/latest/index.html
    :alt: docs

.. |ci| image:: https://github.com/sandialabs/matcal/actions/workflows/ci.yml/badge.svg
    :target: https://github.com/sandialabs/matcal/actions/workflows/ci.yml
    :alt: CI Tests

.. |version| image:: https://raw.githubusercontent.com/sandialabs/matcal/badges/version-badge.svg
    :alt: Version

.. |coverage| image:: https://raw.githubusercontent.com/sandialabs/matcal/badges/coverage-badge.svg
    :alt: Coverage

.. |lint| image:: https://raw.githubusercontent.com/sandialabs/matcal/badges/lint-badge.svg
    :alt: Lint Score

6061T6 aluminum plate calibrations
##################################
In this calibration example, we will calibrate 
the Hill48 orthotropic
yield surface :cite:p:`hill1948theory` with 
Voce hardening :cite:p:`voce1948relationship`
to the Ductile Failure aluminum data for a rolled plate.
The rolling process tends to impart a texture 
to the material microstructure that results in 
orthotropic plasticity behavior. The experimental data set
used for this calibration 
was purposefully taken such that this orthotropic behavior
would be characterized. 

This example has been broken into several steps:

#. Experimental data analysis to verify the suspected orthotropic
   plasticity is present in the material. 
   :ref:`6061T6 aluminum data analysis`
#. Initial guess estimation for the plasticity parameters 
   using MatFit and engineering judgment.
   :ref:`6061T6 aluminum anisotropy calibration initial point estimation`
#. Calibration of the material as the averaged 
   parameter set to all data. 
   :ref:`6061T6 aluminum calibration with anisotropic yield`
#. Data analysis to examine the effect of temperature on 
   the material behavior and determine a material model 
   form that is temperature dependent. 
   :ref:`6061T6 aluminum temperature dependent data analysis`
#. Initial point estimation using MatFit for the material model temperature 
   dependence parameters.
   :ref:`6061T6 aluminum temperature calibration initial point estimation`
#. Calibration of the material model temperature dependence 
   using MatCal.
   :ref:`6061T6 aluminum temperature dependent calibration`
#. Uncertainty quantification of the parameters 
   using MatCal's laplace study. 
   :ref:`6061T6 aluminum calibration uncertainty quantification` 
#. Validation of the calculated parameter 
   uncertainties by pushing samples from the
   uncertain parameter distributions back through 
   the models and comparing the results to the experimental data.
   :ref:`6061T6 aluminum uncertainty quantification validation`

File: documentation/advanced_examples/6061T6_anisotropic_calibration/temperature_1.031670e+03_direction_R11_matfit_metrics.csv
yield_stress, ultimate_stress, strain_at_ultimate_stress, failure_strain
12420.967756046073, 12990.006027330899, 0.0224328375129962, 0.358025089923638
12558.844822653018, 13193.110097057699, 0.0238402865752413, 0.387552802789342
13156.131448907005, 13756.5059277371, 0.0268232542845808, 0.364556141102661

File: documentation/advanced_examples/6061T6_anisotropic_calibration/temperature_1.031670e+03_direction_R22_matfit_metrics.csv
yield_stress, ultimate_stress, strain_at_ultimate_stress, failure_strain
11338.56284515794, 12143.8316105997, 0.0250896511978283, 0.402144218340461
13073.618907006476, 13654.394762898299, 0.0217299293305932, 0.348950445124793
12499.556320406875, 13359.5875877117, 0.0250596783588846, 0.430053656225664
12254.69385211762, 13141.8666261905, 0.0278835244474124, 0.433414596050763

File: documentation/advanced_examples/6061T6_anisotropic_calibration/temperature_1.031670e+03_direction_R33_matfit_metrics.csv
yield_stress, ultimate_stress, strain_at_ultimate_stress, failure_strain
11407.146444289518, 12185.1544178247, 0.0203162775894498, 0.21627547956486
11227.18441521149, 12017.2222375875, 0.0222632136945665, 0.304786936011146
13761.985933370263, 14462.1885821715, 0.0195649804792098, 0.262914814227747
12637.927213637951, 13446.2909308751, 0.0157723384523646, 0.21420745538494

File: documentation/advanced_examples/6061T6_anisotropic_calibration/temperature_5.330700e+02_direction_R11_matfit_metrics.csv
yield_stress, ultimate_stress, strain_at_ultimate_stress, failure_strain
41667.66964623057, 46209.098275307326, 0.0767135322093964, 0.14600881934166
42094.934180681186, 46457.74052748305, 0.0778109282255173, 0.13965018093586
43174.63297866633, 47106.21111503172, 0.0779984444379807, 0.154496312141418
41147.05652800013, 46020.81245695077, 0.0735461786389351, 0.139684230089188
42384.37596764675, 46786.939155952256, 0.0782798, 0.1444795
42146.73323590163, 46795.95031765312, 0.07589499999999999, 0.1370536
42063.0540469563, 46588.6603845764, 0.07613349999999999, 0.1393562
42766.14014183928, 47258.01089661969, 0.0757305, 0.1370043
44454.11886592688, 48280.88290793643, 0.0764131, 0.15922440000000002

File: documentation/advanced_examples/6061T6_anisotropic_calibration/temperature_5.330700e+02_direction_R22_matfit_metrics.csv
yield_stress, ultimate_stress, strain_at_ultimate_stress, failure_strain
43449.17464752487, 46997.1757208118, 0.0713338851928711, 0.170369371771812
44691.457407578826, 49375.26211032506, 0.0509887523949146, 0.119823843240738
44277.02638651429, 48479.46611450155, 0.0716086402535439, 0.143201798200607
44651.15305436215, 48311.71974868364, 0.072429932653904, 0.145530253648758
43296.70440956851, 45732.85572371469, 0.0788637, 0.1800631
45100.37509883454, 47546.1132818496, 0.07917619999999999, 0.17515360000000002
44907.795781072826, 47359.25113477097, 0.080015, 0.1752029
43178.79524090457, 45561.29889773412, 0.0772436, 0.1799808
44928.99128019773, 47270.71056304659, 0.0783045, 0.1740269

File: documentation/advanced_examples/6061T6_anisotropic_calibration/temperature_5.330700e+02_direction_R33_matfit_metrics.csv
yield_stress, ultimate_stress, strain_at_ultimate_stress, failure_strain
38571.626204963504, 46043.073365331256, 0.0626527070999146, 0.098018042743206
40723.27542770096, 46054.11, 0.059342, 0.097423
40113.98050283649, 46081.942356241816, 0.0592133030295372, 0.0951949283480644
40291.64225908549, 46363.03210040858, 0.0610268, 0.0973338
40359.909364700936, 46598.98124008523, 0.057507199999999994, 0.0963798
40572.02667422306, 46653.89985638726, 0.060911700000000006, 0.0977367
40631.328141216254, 46657.252268402175, 0.060813, 0.09644559999999999
40596.12844478258, 46505.61119827417, 0.0607308, 0.0954588

File: documentation/advanced_examples/6061T6_anisotropic_calibration/temperature_6.716700e+02_direction_R11_matfit_metrics.csv
yield_stress, ultimate_stress, strain_at_ultimate_stress, failure_strain
38603.81233318704, 42498.542395587996, 0.0597257582422449, 0.228526277211246
38820.51706171787, 42666.3197359721, 0.0612812713957178, 0.226226440861379
38849.74131274456, 42887.5534223823, 0.0552284117809589, 0.228970423480079

File: documentation/advanced_examples/6061T6_anisotropic_calibration/temperature_6.716700e+02_direction_R22_matfit_metrics.csv
yield_stress, ultimate_stress, strain_at_ultimate_stress, failure_strain
41053.260976439546, 42490.056725585, 0.0670845442075263, 0.284116036296543
41606.28233373598, 44166.7970699189, 0.0663108467905569, 0.246833325687476
41848.33269709955, 44342.9413167223, 0.065289608935151, 0.240285989952024

File: documentation/advanced_examples/6061T6_anisotropic_calibration/temperature_6.716700e+02_direction_R33_matfit_metrics.csv
yield_stress, ultimate_stress, strain_at_ultimate_stress, failure_strain
37709.3724258417, 42975.105373564, 0.0648189481267297, 0.193950413994683
37897.66829622743, 43017.9010667023, 0.0659802876357458, 0.186787002602932
36928.92223590576, 42723.4058556996, 0.0673732715658522, 0.182826508283876
37703.09110217244, 38535.5571360836, 0.0064215984063801, 0.0064215984063801

File: documentation/advanced_examples/6061T6_anisotropic_calibration/temperature_8.516700e+02_direction_R11_matfit_metrics.csv
yield_stress, ultimate_stress, strain_at_ultimate_stress, failure_strain
31697.828543001386, 33125.8021172544, 0.0168096950029267, 0.294107870470345
32544.182159277814, 33624.484832894, 0.011900085274291, 0.291298369615874
32156.890769995873, 33031.1247980161, 0.0243790078504813, 0.291491470451269
33215.17716846579, 34171.478897771005, 0.0093433398121207, 0.288981629374071

File: documentation/advanced_examples/6061T6_anisotropic_calibration/temperature_8.516700e+02_direction_R22_matfit_metrics.csv
yield_stress, ultimate_stress, strain_at_ultimate_stress, failure_strain
32802.13333252269, 33149.4259820137, 0.0059066800123795, 0.323806612755313
34137.32776014441, 34723.326192593704, 0.0073413126555479, 0.302210194731549
33645.13735034767, 33737.2520393957, 0.0055054625287716, 0.317135682699313

File: documentation/advanced_examples/6061T6_anisotropic_calibration/temperature_8.516700e+02_direction_R33_matfit_metrics.csv
yield_stress, ultimate_stress, strain_at_ultimate_stress, failure_strain
30814.581868236754, 33134.800829472195, 0.010998744379558, 0.229204276308467
31568.946271328008, 33732.1777993984, 0.0140669569850409, 0.231430490880439
31421.390806352705, 33533.8137696318, 0.0255677506872891, 0.239789200719067
